Repository: yecaichao/PUFp-for-OPV-materials

# PUFp for OPV materials

This repository contains a lightweight workflow for polymer-unit recognition,
polymer-unit fingerprint (PUFp) generation, and OPV-oriented downstream
machine-learning experiments.

## Included files

- `get-polymer-unit.py`
- `polymer-unit-classify.py`
- `structure_identity_tool.py`
- `OPV_exp_data.csv`
- `con_smile.py`
- `RF.py`
- `KRR.py`
- `SVM.py`

## Input dataset

The packaged OPV dataset is:

- `OPV_exp_data.csv`

Important columns in this dataset include:

- `No.`
- `n(SMILES)`
- `p(SMILES)`
- `PCE_max(%)`

File: OPV_exp_data.csv (part 2 of 15)
No.,n(SMILES),p(SMILES),,,Jsc(mA/cm2),FF,Voc(V),'-HOMO_n(eV),'-LUMO_n(eV),Eg_n(eV),'-HOMO_p(eV),'-LUMO_p(eV),Eg_p(eV),PCE_max(%)
96,O=C(C(C=CC=C1)=C1C/2=C(C#N)\C#N)C2=C/C3=CC(S4)=C(S3)C5=C4C6=CC(C(C7=C8SC9=C7SC(/C=C%10/C(C%11=C(C%10=O)C=CC=C%11)=C(C#N)/C#N)=C9)(C%12=CC=CC(OCCCCCC)=C%12)C%13=CC(OCCCCCC)=CC=C%13)=C8C=C6C(C%14=CC(OCCCCCC)=CC=C%14)5C%15=CC=CC(OCCCCCC)=C%15,O=C(OCC(CC)CCCC)C1=C(F)C2=C(C)SC(C3=CC4=C(C(C5=CC=C(CC(CC)CCCC)S5)=C(C=C(C)S6)C6=C4C7=CC=C(CC(CC)CCCC)S7)S3)=C2S1,,,14.19,0.601,0.8,5.5,3.74,1.76,5.24,3.66,1.58,7.33
97,O=C(C(C=CC=C1)=C1C/2=C(C#N)\C#N)C2=C/C3=CC(S4)=C(S3)C5=C4C6=CC(C(C7=C8SC9=C7SC(/C=C%10C(C(C=CC=C%11)=C%11C\%10=C(C#N)\C#N)=O)=C9)(C%12=CC(F)=C(OCCCCCC)C=C%12)C%13=CC(F)=C(OCCCCCC)C=C%13)=C8C=C6C(C%14=CC=C(OCCCCCC)C(F)=C%14)5C%15=CC(F)=C(OCCCCCC)C=C%15,O=C(OCC(CC)CCCC)C1=C(F)C2=C(C)SC(C3=CC4=C(C(C5=CC=C(CC(CC)CCCC)S5)=C(C=C(C)S6)C6=C4C7=CC=C(CC(CC)CCCC)S7)S3)=C2S1,,,12.99,0.567,0.78,5.61,3.72,1.89,5.24,3.66,1.58,6.17
98,CCCCCCC(C=C1)=CC=C1C2(C3=CC=C(CCCCCC)C=C3)C4=CC5=C(C(C6=C5SC7=C6SC(/C=C8C(C(C=CC=C9)=C9C\8=C(C#N)\C#N)=O)=C7)(C%10=CC=C(CCCCCC)C=C%10)C%11=CC=C(CCCCCC)C=C%11)C=C4C%12=C2C(SC(/C=C%13C(C(C=CC=C%14)=C%14C\%13=C(C#N)/C#N)=O)=C%15)=C%15S%12,O=C(OCC(CC)CCCC)C1=C(F)C2=C(C)SC(C3=CC4=C(C(C5=CC=C(CC(CC)CCCC)S5)=C(C=C(C)S6)C6=C4C7=CC=C(CC(CC)CCCC)S7)S3)=C2S1,,,13.82,0.616,0.8,5.5,3.71,1.79,5.24,3.66,1.58,7.31
99,O=C(C(C=CC=C1)=C1C/2=C(C#N)\C#N)C2=C/C3=CC(S4)=C(S3)C5=C4C6=CC(C(C7=C8SC9=C7SC(/C=C%10C(C(C=CC=C%11)=C%11C\%10=C(C#N)\C#N)=O)=C9)(C%12=CC=C(OCCCCCC)C=C%12)C%13=CC=C(OCCCCCC)C=C%13)=C8C=C6C(C%14=CC=C(OCCCCCC)C=C%14)5C%15=CC=C(OCCCCCC)C=C%15,CC(SC1=C2C3=CC(CCCCCCCC)=C(CCCCCCCC)S3)=CC1=C(C4=CC(CCCCCCCC)=C(CCCCCCCC)S4)C5=C2C=C(S5)C6=CC(CCCCCC)=C(C7=NC(SC(C8=C(CCCCCC)C=C(C)S8)=N9)=C9S7)S6,,,14.56,0.674,0.92,5.49,3.71,1.78,5.43,2.93,2.5,9.03
100,O=C(C(C=CC=C1)=C1C/2=C(C#N)\C#N)C2=C/C3=CC(S4)=C(S3)C5=C4C6=CC(C(C7=C8SC9=C7SC(/C=C%10/C(C%11=C(C%10=O)C=CC=C%11)=C(C#N)/C#N)=C9)(C%12=CC=CC(OCCCCCC)=C%12)C%13=CC(OCCCCCC)=CC=C%13)=C8C=C6C(C%14=CC(OCCCCCC)=CC=C%14)5C%15=CC=CC(OCCCCCC)=C%15,CC(SC1=C2C3=CC(CCCCCCCC)=C(CCCCCCCC)S3)=CC1=C(C4=CC(CCCCCCCC)=C(CCCCCCCC)S4)C5=C2C=C(S5)C6=CC(CCCCCC)=C(C7=NC(SC(C8=C(CCCCCC)C=C(C)S8)=N9)=C9S7)S6,,,15.18,0.664,0.92,5.5,3.74,1.76,5.43,2.93,2.5,9.28
101,O=C(C(C=CC=C1)=C1C/2=C(C#N)\C#N)C2=C/C3=CC(S4)=C(S3)C5=C4C6=CC(C(C7=C8SC9=C7SC(/C=C%10C(C(C=CC=C%11)=C%11C\%10=C(C#N)\C#N)=O)=C9)(C%12=CC(F)=C(OCCCCCC)C=C%12)C%13=CC(F)=C(OCCCCCC)C=C%13)=C8C=C6C(C%14=CC=C(OCCCCCC)C(F)=C%14)5C%15=CC(F)=C(OCCCCCC)C=C%15,CC(SC1=C2C3=CC(CCCCCCCC)=C(CCCCCCCC)S3)=CC1=C(C4=CC(CCCCCCCC)=C(CCCCCCCC)S4)C5=C2C=C(S5)C6=CC(CCCCCC)=C(C7=NC(SC(C8=C(CCCCCC)C=C(C)S8)=N9)=C9S7)S6,,,12.55,0.606,0.88,5.61,3.72,1.89,5.43,2.93,2.5,6.69
102,CCCCCCC(C=C1)=CC=C1C2(C3=CC=C(CCCCCC)C=C3)C4=CC5=C(C(C6=C5SC7=C6SC(/C=C8C(C(C=CC=C9)=C9C\8=C(C#N)\C#N)=O)=C7)(C%10=CC=C(CCCCCC)C=C%10)C%11=CC=C(CCCCCC)C=C%11)C=C4C%12=C2C(SC(/C=C%13C(C(C=CC=C%14)=C%14C\%13=C(C#N)/C#N)=O)=C%15)=C%15S%12,CC(SC1=C2C3=CC(CCCCCCCC)=C(CCCCCCCC)S3)=CC1=C(C4=CC(CCCCCCCC)=C(CCCCCCCC)S4)C5=C2C=C(S5)C6=CC(CCCCCC)=C(C7=NC(SC(C8=C(CCCCCC)C=C(C)S8)=N9)=C9S7)S6,,,14.3,0.612,0.92,5.5,3.71,1.79,5.43,2.93,2.5,8.05
103,O=C(N(C(CCCCCCC)CCCCCCC)C1=O)C2=CC=C(C3=C4C=CC1C32)C5=CC=C6C7=C5C4=CC=C7C(N(C(CCCCCCC)CCCCCCC)C6=O)=O,CC1=CC(CCCCCC)=C(C)S1,,,0.21,0.22,0.25,5.9,3.8,2.1,5,3.1,1.9,0.01
104,O=C(N(C(CC)CC)C1=O)C2=CC=C(C3=C4C=CC1C32)C5=CC=C6C7=C5C4=CC=C7C(N(C(CC)CC)C6=O)=O,CC1=CC(CCCCCC)=C(C)S1,,,1.49,0.35,0.48,5.9,3.8,2.1,5,3.1,1.9,0.25
105,O=C(N(C(CC)CC)C1=O)C2=C(CCC(C)(C)C)C=C(C3=C4C=C(CCC(C)(C)C)C1C32)C5=CC(CCC(C)(C)C)=C6C7=C5C4=CC(CCC(C)(C)C)=C7C(N(C(CC)CC)C6=O)=O,CC1=CC(CCCCCC)=C(C)S1,,,1.74,0.38,0.75,5.9,3.8,2.1,5,3.1,1.9,0.5
106,O=C1C2=CC=CC=C2N(CCCC)C3C1C=C(N4CCCC)C(C(C5C4C=CC=C5)=O)=C3,CC1=CC(CCCCCC)=C(C)S1,,,1.45,0.48,0.4,5.75,4,1.75,5,3.1,1.9,0.28
107,O=C1C2=CC=CC=C2N(CCCCCC)C3C1C=C(N4CCCCCC)C(C(C5C4C=CC=C5)=O)=C3,CC1=CC(CCCCCC)=C(C)S1,,,1.45,0.49,0.42,5.8,4,1.8,5,3.1,1.9,0.3
108,O=C1C2=CC=CC=C2N(CCCCCCCC)C3C1C=C(N4CCCCCCCC)C(C(C5C4C=CC=C5)=O)=C3,CC1=CC(CCCCCC)=C(C)S1,,,5.72,0.57,0.48,5.9,4.1,1.8,5,3.1,1.9,1.57
109,O=C(N(CC(CC)CCCC)C1=O)C2=C(C3=CC=C(C4=CC=C(C5=CC=C(CCCCCC)S5)S4)S3)C=C(C(N6CC(CC)CCCC)=O)C7=C2C1=CC(C8=CC=C(C9=CC=C(C%10=CC=C(CCCCCC)S%10)S9)S8)=C7C6=O,CC1=CC(CCCCCC)=C(C)S1,,,3.51,0.52,0.82,5.5,4.1,1.4,4.9,3.1,1.8,1.45
110,O=C(N(CC(CC)CCCC)C1=O)C2=CC=CC3=C2C1=CC=C3C4=CC=C(/C(C#N)=C/C5=CC=C(/C=C(C#N)/C(S6)=CC=C6C7=CC=C8C9=C7C=CC=C9C(N(CC(CC)CCCC)C8=O)=O)C=C5)S4,CC1=CC(CCCCCC)=C(C)S1,,,8.04,0.46,0.73,5.9,3.42,2.48,4.9,3.1,1.8,2.51
111,O=C(N(CC(CC)CCCC)C1=O)C2=CC=CC3=C2C1=CC=C3C4=CC=C(/C(C#N)=C/C5=C(OC)C=C(/C=C(C#N)/C(S6)=CC=C6C7=CC=C8C9=C7C=CC=C9C(N(CC(CC)CCCC)C8=O)=O)C(OC)=C5)S4,CC1=CC(CCCCCC)=C(C)S1,,,6.23,0.43,0.54,5.75,3.66,2.09,4.9,3.1,1.8,1.32
112,O=C(N(CC(CC)CCCC)C1=O)C2=CC=CC3=C2C1=CC=C3C4=CC=C(/C(C#N)=C/C5=C(OCCCCCC)C=C(/C=C(C#N)/C(S6)=CC=C6C7=CC=C8C9=C7C=CC=C9C(N(CC(CC)CCCC)C8=O)=O)C(OCCCCCC)=C5)S4,CC1=CC(CCCCCC)=C(C)S1,,,8.15,0.47,0.67,5.79,3.42,2.37,4.9,3.1,1.8,2.5
113,O=C(N(CC(CCCC)CCCCCC)C1=O)C2=CC=C3C4=C2C1=CC=C4C5=NC6=C(C=C(N=C7C(C8=CC=C9C%10=C8C7=CC=C%10C(N(CC(CCCC)CCCCCC)C9=O)=O)=C%11C%12=CC=CC=C%12)C%11=C6)C(C%13=CC=CC=C%13)=C53,CC1=CC(CC(CC)CCCC)=C(C2=NC(SC(C3=C(CC(CCCC)CC)C=C(C4=CC([Si](CC(CC)CCCC)(CC(CCCC)CC)C5=C6SC(C)=C5)=C6S4)S3)=N7)=C7S2)S1,,,6.64,0.48,0.94,5.8,3.6,2.2,5.1,3.3,1.8,3.02
114,O=C(N(CC(CCCC)CCCCCC)C1=O)C2=CC=C3C4=C2C1=CC=C4C5=NC6=C(C=C(N=C7C(C8=CC=C9C%10=C8C7=CC=C%10C(N(CC(CCCC)CCCCCC)C9=O)=O)=C%11C%12=CC=CC=C%12)C%11=C6)C(C%13=CC=CC=C%13)=C53,O=C(OCC(CC)CCCC)C1=C(F)C2=C(C)SC(C3=CC4=C(C(C5=CC=C(CC(CC)CCCC)S5)=C(C=C(C)S6)C6=C4C7=CC=C(CC(CC)CCCC)S7)S3)=C2S1,,,9.02,0.35,0.96,5.8,3.6,2.2,5.4,3.3,2.1,3
115,O=C(N(CC(CCCC)CCCCCC)C1=O)C2=CC=C3C4=C2C1=CC=C4C5=NC6=C(C=C(N=C7C(C8=CC=C9C%10=C8C7=CC=C%10C(N(CC(CCCC)CCCCCC)C9=O)=O)=C%11C%12=CC=CC=C%12)C%11=C6)C(C%13=CC=CC=C%13)=C53,CC1=C(C(F)=C(C(OCC(CC)CCCC)=O)S2)C2=C(C3=CC4=C(OCC(CCCC)CC)C(SC(C)=C5)=C5C(OCC(CCCC)CC)=C4S3)S1,,,8.13,0.39,0.98,5.8,3.6,2.2,5.1,3.3,1.8,3.08
116,O=C(N(CC(CCCCCCCCCC)CCCCCCCCCCCC)C1=O)C2=CC=C3C4=C2C1=CC=C4C5=NC6=C(C=C(N=C7C(C8=CC=C9C%10=C8C7=CC=C%10C(N(CC(CCCCCCCCCC)CCCCCCCCCCCC)C9=O)=O)=C%11C%12=CC=CC=C%12)C%11=C6)C(C%13=CC=CC=C%13)=C53,CC1=CC(CC(CC)CCCC)=C(C2=NC(SC(C3=C(CC(CCCC)CC)C=C(C4=CC([Si](CC(CC)CCCC)(CC(CCCC)CC)C5=C6SC(C)=C5)=C6S4)S3)=N7)=C7S2)S1,,,2.67,0.5,0.95,5.8,3.6,2.2,5.1,3.3,1.8,1.26
117,O=C(N(CC(CCCCCCCCCC)CCCCCCCCCCCC)C1=O)C2=CC=C3C4=C2C1=CC=C4C5=NC6=C(C=C(N=C7C(C8=CC=C9C%10=C8C7=CC=C%10C(N(CC(CCCCCCCCCC)CCCCCCCCCCCC)C9=O)=O)=C%11C%12=CC=CC=C%12)C%11=C6)C(C%13=CC=CC=C%13)=C53,O=C(OCC(CC)CCCC)C1=C(F)C2=C(C)SC(C3=CC4=C(C(C5=CC=C(CC(CC)CCCC)S5)=C(C=C(C)S6)C6=C4C7=CC=C(CC(CC)CCCC)S7)S3)=C2S1,,,5.2,0.36,0.9,5.8,3.6,2.2,5.4,3.3,2.1,1.71
118,O=C(N(CC(CCCCCCCCCC)CCCCCCCCCCCC)C1=O)C2=CC=C3C4=C2C1=CC=C4C5=NC6=C(C=C(N=C7C(C8=CC=C9C%10=C8C7=CC=C%10C(N(CC(CCCCCCCCCC)CCCCCCCCCCCC)C9=O)=O)=C%11C%12=CC=CC=C%12)C%11=C6)C(C%13=CC=CC=C%13)=C53,CC1=C(C(F)=C(C(OCC(CC)CCCC)=O)S2)C2=C(C3=CC4=C(OCC(CCCC)CC)C(SC(C)=C5)=C5C(OCC(CCCC)CC)=C4S3)S1,,,4.12,0.36,0.95,5.8,3.6,2.2,5.1,3.3,1.8,1.42
119,O=C(N(CC(CC)CCCC)C1=O)C2=CC=C(C(N3CC(CC)CCCC)=O)C4=C2C1=C(/C=C/C(C=C5C(N(CC(CC)CCCC)C6=O)=O)=C(C(N7CC(CC)CCCC)=O)C8=C5C6=CC=C8C7=O)C=C4C3=O,CC1=C(C(F)=C(C(OCC(CC)CCCC)=O)S2)C2=C(C3=CC4=C(OCC(CCCC)CC)C(SC(C)=C5)=C5C(OCC(CCCC)CC)=C4S3)S1,,,5.47,0.591,0.98,6.74,4.35,2.39,5.33,3.63,1.7,2.41
120,CCCCCCC(C=C1)=CC=C1C2(C3=CC=C(CCCCCC)C=C3)C4=CC5=C(C(C6=C5SC7=C6SC(/C=C8C(C(C=C(C)C(C)=C9)=C9C\8=C(C#N)\C#N)=O)=C7)(C%10=CC=C(CCCCCC)C=C%10)C%11=CC=C(CCCCCC)C=C%11)C=C4C%12=C2C(SC(/C=C%13C(C(C=C(C)C(C)=C%14)=C%14C\%13=C(C#N)/C#N)=O)=C%15)=C%15S%12,CC(SC1=C2C3=CC=C(CC(CC)CCCC)S3)=CC1=C(C4=CC=C(CC(CC)CCCC)S4)C5=C2C=C(S5)C6=CC=C(C7=C8C(C(C9=C(CC(CC)CCCC)SC(CC(CC)CCCC)=C9C8=O)=O)=C(C%10=CC=C(C)S%10)S7)S6,,,16.29,0.688,0.96,5.58,3.98,1.6,5.36,3.54,1.82,11.25
121,CCCCCCC(C=C1)=CC=C1C2(C3=CC=C(CCCCCC)C=C3)C4=CC5=C(C(C6=C5SC7=C6SC(/C=C8C(C(C=CC(C)=C9)=C9C\8=C(C#N)\C#N)=O)=C7)(C%10=CC=C(CCCCCC)C=C%10)C%11=CC=C(CCCCCC)C=C%11)C=C4C%12=C2C(SC(/C=C%13C(C(C=CC(C)=C%14)=C%14C\%13=C(C#N)/C#N)=O)=C%15)=C%15S%12,CC(SC1=C2C3=CC=C(CC(CC)CCCC)S3)=CC1=C(C4=CC=C(CC(CC)CCCC)S4)C5=C2C=C(S5)C6=CC=C(C7=C8C(C(C9=C(CC(CC)CCCC)SC(CC(CC)CCCC)=C9C8=O)=O)=C(C%10=CC=C(C)S%10)S7)S6,,,17.31,0.707,0.94,5.58,3.98,1.6,5.36,3.54,1.82,12.05
122,O=C(C(C=CC=C1)=C1C/2=C(C#N)\C#N)C2=C/C3=CC(S4)=C(S3)C5=C4C6=CC(C(C7=C8SC9=C7SC(/C=C%10C(C(C=CC=C%11)=C%11C\%10=C(C#N)\C#N)=O)=C9)(C%12=CC=C(CCCCCC)S%12)C%13=CC=C(CCCCCC)S%13)=C8C=C6C(C%14=CSC(CCCCCC)=C%14)5C%15=CC=C(CCCCCC)S%15,FC(C(F)=C(C1=NSN=C12)C3=CC(CC(CCCCCC)CCCCCCCC)=C(S3)C4=CC(CC(CCCCCC)CCCCCCCC)=C(S4)C5=CC=C(C6=CC=C(C7=C(C(F)=C(C8=CC=C(C)S8)C9=NSN=C97)F)S6)S5)=C2C(S%10)=CC(CC(CCCCCC)CCCCCCCC)=C%10C%11=CC(CC(CCCCCC)CCCCCCCC)=C(C)S%11,,,14.25,0.608,0.88,5.66,3.96,1.7,5.39,3.31,2.08,7.9
123,O=C(C(C=CC=C1)=C1C/2=C(C#N)\C#N)C2=C/C3=CC(S4)=C(S3)C5=C4C6=CC(C(C7=C8SC9=C7SC(/C=C%10C(C(C=CC=C%11)=C%11C\%10=C(C#N)\C#N)=O)=C9)(C%12=CC=C(CCCCCC)S%12)C%13=CC=C(CCCCCC)S%13)=C8C=C6C(C%14=CSC(CCCCCC)=C%14)5C%15=CC=C(CCCCCC)S%15,FC(C(F)=C(C1=NON=C12)C3=CC(CC(CCCCCC)CCCCCCCC)=C(S3)C4=CC(CC(CCCCCC)CCCCCCCC)=C(S4)C5=CC=C(C6=CC=C(C7=C(C(F)=C(C8=CC=C(C)S8)C9=NSN=C97)F)S6)S5)=C2C(S%10)=CC(CC(CCCCCC)CCCCCCCC)=C%10C%11=CC(CC(CCCCCC)CCCCCCCC)=C(C)S%11,,,15.29,0.598,0.96,5.66,3.96,1.7,5.48,3.39,2.09,9
124,O=C(C(C=CC=C1)=C1C/2=C(C#N)\C#N)C2=C/C3=CC(S4)=C(S3)C5=C4C6=CC(C(C7=C8SC9=C7SC(/C=C%10C(C(C=CC=C%11)=C%11C\%10=C(C#N)\C#N)=O)=C9)(C%12=CC=C(CCCCCC)S%12)C%13=CC=C(CCCCCC)S%13)=C8C=C6C(C%14=CSC(CCCCCC)=C%14)5C%15=CC=C(CCCCCC)S%15,FC(C(F)=C(C1=NON=C12)C3=CC(CC(CCCCCC)CCCCCCCC)=C(S3)C4=CC(CC(CCCCCC)CCCCCCCC)=C(S4)C5=CC=C(C6=CC=C(C7=C(C(F)=C(C8=CC=C(C)S8)C9=NON=C97)F)S6)S5)=C2C(S%10)=CC(CC(CCCCCC)CCCCCCCC)=C%10C%11=CC(CC(CCCCCC)CCCCCCCC)=C(C)S%11,,,11.72,0.569,1.07,5.66,3.96,1.7,5.57,3.49,2.08,7.4
125,CCCCCCC(C=C1)=CC=C1C2(C3=CC=C(CCCCCC)C=C3)C4=CC5=C(C(C6=C5SC7=C6SC(/C=C8C(C(C=CC=C9)=C9C\8=C(C#N)\C#N)=O)=C7)(C%10=CC=C(CCCCCC)C=C%10)C%11=CC=C(CCCCCC)C=C%11)C=C4C%12=C2C(SC(/C=C%13C(C(C=CC=C%14)=C%14C\%13=C(C#N)/C#N)=O)=C%15)=C%15S%12,CC1=C(C=C(C(S2)=CC3=C2C(S4)=C(N(CC(CCCCCC)CCCCCCCC)C3=O)C=C4C5=CC(CC(CCCCCC)CCCCCCCC)=C(C6=CC=C(C7=C(C(F)=C(C8=CC=C(C)S8)C9=NSN=C97)F)S6)S5)S1)CC(CCCCCC)CCCCCCCC,,,14.26,0.593,0.9,5.51,3.78,1.73,5.26,3.21,2.05,7.8
126,CCCCCCC(C=C1)=CC=C1C2(C3=CC=C(CCCCCC)C=C3)C4=CC5=C(C(C6=C5SC7=C6SC(/C=C8C(C(C=CC=C9OC)=C9C\8=C(C#N)\C#N)=O)=C7)(C%10=CC=C(CCCCCC)C=C%10)C%11=CC=C(CCCCCC)C=C%11)C=C4C%12=C2C(SC(/C=C%13C(C(C=CC=C%14OC)=C%14C\%13=C(C#N)/C#N)=O)=C%15)=C%15S%12,CC(SC1=C2C3=CC=C(CC(CC)CCCC)S3)=CC1=C(C4=CC=C(CC(CC)CCCC)S4)C5=C2C=C(S5)C6=CC=C(C7=C8C(C(C9=C(CC(CC)CCCC)SC(CC(CC)CCCC)=C9C8=O)=O)=C(C%10=CC=C(C)S%10)S7)S6,,,12.31,0.51,1.01,5.5,3.76,1.74,5.36,3.54,1.82,6.3
127,CCCCCCC(C=C1)=CC=C1C2(C3=CC=C(CCCCCC)C=C3)C4=CC5=C(C(C6=C5SC7=C6SC(/C=C8C(C(C=CC(OC)=C9)=C9C\8=C(C#N)\C#N)=O)=C7)(C%10=CC=C(CCCCCC)C=C%10)C%11=CC=C(CCCCCC)C=C%11)C=C4C%12=C2C(SC(/C=C%13C(C(C=CC(OC)=C%14)=C%14C\%13=C(C#N)/C#N)=O)=C%15)=C%15S%12,CC(SC1=C2C3=CC=C(CC(CC)CCCC)S3)=CC1=C(C4=CC=C(CC(CC)CCCC)S4)C5=C2C=C(S5)C6=CC=C(C7=C8C(C(C9=C(CC(CC)CCCC)SC(CC(CC)CCCC)=C9C8=O)=O)=C(C%10=CC=C(C)S%10)S7)S6,,,17.53,0.73,0.93,5.49,3.86,1.63,5.36,3.54,1.82,11.9
128,CCCCCCC(C=C1)=CC=C1C2(C3=CC=C(CCCCCC)C=C3)C4=CC5=C(C(C6=C5SC7=C6SC(/C=C8C(C(C=C(OC)C=C9)=C9C\8=C(C#N)\C#N)=O)=C7)(C%10=CC=C(CCCCCC)C=C%10)C%11=CC=C(CCCCCC)C=C%11)C=C4C%12=C2C(SC(/C=C%13C(C(C=C(OC)C=C%14)=C%14C\%13=C(C#N)/C#N)=O)=C%15)=C%15S%12,CC(SC1=C2C3=CC=C(CC(CC)CCCC)S3)=CC1=C(C4=CC=C(CC(CC)CCCC)S4)C5=C2C=C(S5)C6=CC=C(C7=C8C(C(C9=C(CC(CC)CCCC)SC(CC(CC)CCCC)=C9C8=O)=O)=C(C%10=CC=C(C)S%10)S7)S6,,,16.38,0.68,0.97,5.52,3.8,1.72,5.36,3.54,1.82,10.8
129,CCCCCCC(C=C1)=CC=C1C2(C3=CC=C(CCCCCC)C=C3)C4=CC5=C(C(C6=C5SC7=C6SC(/C=C8C(C(C(OC)=CC=C9)=C9C\8=C(C#N)\C#N)=O)=C7)(C%10=CC=C(CCCCCC)C=C%10)C%11=CC=C(CCCCCC)C=C%11)C=C4C%12=C2C(SC(/C=C%13C(C(C(OC)=CC=C%14)=C%14C\%13=C(C#N)/C#N)=O)=C%15)=C%15S%12,CC(SC1=C2C3=CC=C(CC(CC)CCCC)S3)=CC1=C(C4=CC=C(CC(CC)CCCC)S4)C5=C2C=C(S5)C6=CC=C(C7=C8C(C(C9=C(CC(CC)CCCC)SC(CC(CC)CCCC)=C9C8=O)=O)=C(C%10=CC=C(C)S%10)S7)S6,,,14.69,0.56,0.96,5.49,3.81,1.68,5.36,3.54,1.82,7.9
130,CCCCCCC(C=C1)=CC=C1C2(C3=CC=C(CCCCCC)C=C3)C4=CC5=C(C(C6=C5SC7=C6SC(/C=C8C(C(C=CC=C9)=C9C\8=C(C#N)\C#N)=O)=C7)(C%10=CC=C(CCCCCC)C=C%10)C%11=CC=C(CCCCCC)C=C%11)C=C4C%12=C2C(SC(/C=C%13C(C(C=CC=C%14)=C%14C\%13=C(C#N)/C#N)=O)=C%15)=C%15S%12,CCC[Si](CCC)(C1=CC=C(C(C2=C3C=C(C4=CC=C(C5=C(F)C(F)=C(C6=CC=C(C)S6)C7=NN(CC(CCCCCC)CCCCCCCC)N=C57)S4)O2)=C8C(OC(C)=C8)=C3C9=CC=C([Si](CCC)(CCC)CCC)S9)S1)CCC,,,15.27,0.731,0.95,5.51,3.84,1.67,5.43,2.98,2.45,10.6
131,O=C(C(C=CC=C1)=C1C/2=C(C#N)\C#N)C2=C/C3=CC(S4)=C(S3)C5=C4C6=CC(C(C7=C8SC9=C7SC(/C=C%10C(C(C=CC=C%11)=C%11C\%10=C(C#N)\C#N)=O)=C9)(C%12=CC=CC(CCCCCC)=C%12)C%13=CC(CCCCCC)=CC=C%13)=C8C=C6C(C%14=CC(CCCCCC)=CC=C%14)5C%15=CC=CC(CCCCCC)=C%15,CCC[Si](CCC)(C1=CC=C(C(C2=C3C=C(C4=CC=C(C5=C(F)C(F)=C(C6=CC=C(C)S6)C7=NN(CC(CCCCCC)CCCCCCCC)N=C57)S4)O2)=C8C(OC(C)=C8)=C3C9=CC=C([Si](CCC)(CCC)CCC)S9)S1)CCC,,,16.48,0.698,0.96,5.52,3.82,1.7,5.43,2.98,2.45,11.05
132,O=C(/C(S1)=C/C(C2=NSN=C32)=CC=C3C(S4)=CC5=C4C6=CC(C(CCCCCCCC)(CCCCCCCC)C7=C8SC(C9=CC=C(/C=C%10SC(N(CC)C\%10=O)=S)C%11=NSN=C9%11)=C7)=C8C=C6C5(CCCCCCCC)CCCCCCCC)N(CC)C1=S,CC1=CC(CCCCCC)=C(C)S1,,,12.55,0.67,0.72,5.51,3.88,1.63,4.9,3.1,1.8,6.05
133,CCCCCCC(C=C1)=CC=C1C2(C3=CC=C(CCCCCC)C=C3)C4=CC5=C(C(C6=C5SC7=C6SC(/C=C8C(C(C=CC=C9)=C9C\8=C(C#N)\C#N)=O)=C7)(C%10=CC=C(CCCCCC)C=C%10)C%11=CC=C(CCCCCC)C=C%11)C=C4C%12=C2C(SC(/C=C%13C(C(C=CC=C%14)=C%14C\%13=C(C#N)/C#N)=O)=C%15)=C%15S%12,CC(SC1=C2OCC(CC)CCCC)=CC1=C(OCC(CC)CCCC)C3=C2C=C(S3)C4=CC=C(C)S4,,,7.6,0.41,0.79,5.51,3.84,1.67,5.03,2.93,2.1,2.3
134,CCCCCCC(C=C1)=CC=C1C2(C3=CC=C(CCCCCC)C=C3)C4=CC5=C(C(C6=C5SC7=C6SC(/C=C8C(C(C=CC=C9)=C9C\8=C(C#N)\C#N)=O)=C7)(C%10=CC=C(CCCCCC)C=C%10)C%11=CC=C(CCCCCC)C=C%11)C=C4C%12=C2C(SC(/C=C%13C(C(C=CC=C%14)=C%14C\%13=C(C#N)/C#N)=O)=C%15)=C%15S%12,CC(SC1=C2OCC(CC)CCCC)=CC1=C(OCC(CC)CCCC)C3=C2C=C(S3)C4=C(F)C(F)=C(C)S4,,,11.6,0.53,0.94,5.51,3.84,1.67,5.29,3.19,2.1,5.6
135,CCCCCCC(C=C1)=CC=C1C2(C3=CC=C(CCCCCC)C=C3)C4=CC5=C(C(C6=C5SC7=C6SC(/C=C8C(C(C=CC=C9)=C9C\8=C(C#N)\C#N)=O)=C7)(C%10=CC=C(CCCCCC)C=C%10)C%11=CC=C(CCCCCC)C=C%11)C=C4C%12=C2C(SC(/C=C%13C(C(C=CC=C%14)=C%14C\%13=C(C#N)/C#N)=O)=C%15)=C%15S%12,CC(SC1=C2C3=CC=C(CC(CC)CCCC)S3)=CC1=C(C4=CC=C(CC(CC)CCCC)S4)C5=C2C=C(S5)C6=C(F)C(F)=C(C)S6,,,16.9,0.62,0.94,5.51,3.84,1.67,5.22,3.22,2,9.1
136,O=C(C(C=CC=C1)=C1C/2=C(C#N)\C#N)C2=C/C3=CC(S4)=C(S3)C5=C4C6=CC(C(C7=C8SC9=C7SC(/C=C%10C(C(C=CC=C%11)=C%11C\%10=C(C#N)\C#N)=O)=C9)(C%12=CC=CC(CCCCCC)=C%12)C%13=CC(CCCCCC)=CC=C%13)=C8C=C6C(C%14=CC(CCCCCC)=CC=C%14)5C%15=CC=CC(CCCCCC)=C%15,O=C(N(CC(CCCCCC)CCCCCCC)C1=C2SC(C)=C1)C3=C2C=C(C(N(CC(CCCCCC)CCCCCCCC)C4=C5SC(C6=CC=C(C)S6)=C4)=O)C5=C3,,,13.9,0.683,0.96,5.5,3.92,1.58,5.43,3.58,1.85,9.1
137,O=C(C(C=CC=C1)=C1C/2=C(C#N)\C#N)C2=C/C3=CC(S4)=C(S3)C5=C4C6=CC(C(C7=C8SC9=C7SC(/C=C%10C(C(C=CC=C%11)=C%11C\%10=C(C#N)\C#N)=O)=C9)(C%12=CC=C(CCCCCC)S%12)C%13=CC=C(CCCCCC)S%13)=C8C=C6C(C%14=CSC(CCCCCC)=C%14)5C%15=CC=C(CCCCCC)S%15,CC1=C(C=C(S1)C2=C(C(F)=C(C3=NSN=C32)C4=CC(CC(CCCCCCCCCC)CCCCCCCCCCCC)=C(S4)C5=CC=C(S5)C6=CC=C(S6)C)F)CC(CCCCCCCCCCCC)CCCCCCCCCC,,,13.32,0.569,0.85,5.66,3.93,1.73,5.24,3.59,1.65,6.6
138,O=C(C(C=CC=C1)=C1C/2=C(C#N)\C#N)C2=C/C3=CC(S4)=C(S3)C5=C4C6=CC(C(C7=C8SC9=C7SC(/C=C%10C(C(C=CC=C%11)=C%11C\%10=C(C#N)\C#N)=O)=C9)(C%12=CC=C(CCCCCC)S%12)C%13=CC=C(CCCCCC)S%13)=C8C=C6C(C%14=CSC(CCCCCC)=C%14)5C%15=CC=C(CCCCCC)S%15,FC(C(F)=C(C1=NSN=C12)C3=CC(CC(CCCCCC)CCCCCCCC)=C(S3)C4=CC(CC(CCCCCC)CCCCCCCC)=C(S4)C5=CC=C(C6=CC=C(C7=C(C(F)=C(C8=CC=C(C)S8)C9=NSN=C97)F)S6)S5)=C2C(S%10)=CC(CC(CCCCCC)CCCCCCCC)=C%10C%11=CC(CC(CCCCCC)CCCCCCCC)=C(C)S%11,,,14.25,0.608,0.88,5.66,3.93,1.73,5.31,3.68,1.63,8
139,O=C(C(C=CC=C1)=C1C/2=C(C#N)\C#N)C2=C/C3=CC(S4)=C(S3)C5=C4C6=CC(C(C7=C8SC9=C7SC(/C=C%10C(C(C=CC=C%11)=C%11C\%10=C(C#N)\C#N)=O)=C9)(C%12=CC=C(CCCCCC)S%12)C%13=CC=C(CCCCCC)S%13)=C8C=C6C(C%14=CSC(CCCCCC)=C%14)5C%15=CC=C(CCCCCC)S%15,CC1=C(C=C(S1)C2=C(C(F)=C(C3=NN(CCC)N=C32)C4=CC(CC(CCCCCCCCCC)CCCCCCCCCCCC)=C(S4)C5=CC=C(S5)C6=C(F)C=C(C7=CC=C(C)S7)C(F)=C6)F)CC(CCCCCCCCCCCC)CCCCCCCCCC,,,15.35,0.642,0.92,5.66,3.93,1.73,5.32,3.33,1.99,9.2
140,O=C(C(C=CC=C1)=C1C/2=C(C#N)\C#N)C2=C/C3=CC(S4)=C(S3)C5=C4C6=CC(C(C7=C8SC9=C7SC(/C=C%10C(C(C=CC=C%11)=C%11C\%10=C(C#N)\C#N)=O)=C9)(C%12=CC=C(CCCCCC)S%12)C%13=CC=C(CCCCCC)S%13)=C8C=C6C(C%14=CSC(CCCCCC)=C%14)5C%15=CC=C(CCCCCC)S%15,CC1=C(C=C(S1)C2=C(C(F)=C(C3=NN(CCC)N=C32)C4=CC(CC(CCCCCCCCCC)CCCCCCCCCCCC)=C(S4)C5=CC=C(S5)C6=C(F)C(F)=C(C7=CC=C(C)S7)C=C6)F)CC(CCCCCCCCCCCC)CCCCCCCCCC,,,16.7,0.676,0.92,5.66,3.93,1.73,5.36,3.36,2,10.9
141,O=C(C(C=CC=C1)=C1C/2=C(C#N)\C#N)C2=C/C3=CC(S4)=C(S3)C5=C4C6=CC(C(C7=C8SC9=C7SC(/C=C%10C(C(C=CC=C%11)=C%11C\%10=C(C#N)\C#N)=O)=C9)(C%12=CC=C(CCCCCC)S%12)C%13=CC=C(CCCCCC)S%13)=C8C=C6C(C%14=CSC(CCCCCC)=C%14)5C%15=CC=C(CCCCCC)S%15,O=C(OCC(CC)CCCC)C1=C(F)C2=C(C)SC(C3=CC4=C(C(C5=CC=C(CC(CC)CCCC)S5)=C(C=C(C)S6)C6=C4C7=CC=C(CC(CC)CCCC)S7)S3)=C2S1,,,16.07,0.672,0.8,5.66,3.93,1.73,5.2,3.56,1.64,8.5
142,O=C(C(C=CC=C1)=C1C/2=C(C#N)/C#N)C2=C/C3=CC(SC4=C5C(C6=CC=C(CCCCCC)C=C6)(C7=CC=C(CCCCCC)C=C7)C8=C4SC9=C8SC%10=C9C(C%11=CC=C(CCCCCC)C=C%11)(C%12=CC=C(CCCCCC)C=C%12)C%13=C%10SC%14=C%13SC(/C=C%15C(C(C=CC=C%16)=C%16C\%15=C(C#N)\C#N)=O)=C%14)=C5S3,O=C(OCC(CC)CCCC)C1=C(F)C2=C(C)SC(C3=CC4=C(C(C5=CC=C(CC(CC)CCCC)S5)=C(C=C(C)S6)C6=C4C7=CC=C(CC(CC)CCCC)S7)S3)=C2S1,,,20.11,0.662,0.831,5.21,3.83,1.38,5.1,3.6,1.5,11.07
143,O=C(C(C=CC=C1)=C1C/2=C(C#N)/C#N)C2=C/C3=CC4=C(S3)C5=CC6=C(C(C=C(C(CCCCCCCC)(CCCCCCCC)C7=C8SC(/C=C9C(C(C=CC=C%10)=C%10C\9=C(C#N)\C#N)=O)=C7)C8=C%11)=C%11C6(CCCCCCCC)CCCCCCCC)C=C5C4(CCCCCCCC)CCCCCCCC,CC(SC1=C2C3=CC=C(CC(CC)CCCC)S3)=CC1=C(C4=CC=C(CC(CC)CCCC)S4)C5=C2C=C(S5)C6=CC=C(C7=C8C(C(C9=C(CC(CC)CCCC)SC(CC(CC)CCCC)=C9C8=O)=O)=C(C%10=CC=C(C)S%10)S7)S6,,,15.02,0.67,0.94,5.42,3.79,1.63,5.18,3.38,1.8,9.59
144,O=C(C(C=CC(F)=C1)=C1C/2=C(C#N)/C#N)C2=C/C3=CC4=C(S3)C5=CC6=C(C(C=C(C(CCCCCCCC)(CCCCCCCC)C7=C8SC(/C=C9C(C(C=CC(F)=C%10)=C%10C\9=C(C#N)\C#N)=O)=C7)C8=C%11)=C%11C6(CCCCCCCC)CCCCCCCC)C=C5C4(CCCCCCCC)CCCCCCCC,CC(SC1=C2C3=CC=C(CC(CC)CCCC)S3)=CC1=C(C4=CC=C(CC(CC)CCCC)S4)C5=C2C=C(S5)C6=CC=C(C7=C8C(C(C9=C(CC(CC)CCCC)SC(CC(CC)CCCC)=C9C8=O)=O)=C(C%10=CC=C(C)S%10)S7)S6,,,17.36,0.71,0.88,5.72,4.13,1.59,5.18,3.38,1.8,10.85
145,O=C(C(C=CC(Cl)=C1)=C1C/2=C(C#N)/C#N)C2=C/C3=CC4=C(S3)C5=CC6=C(C(C=C(C(CCCCCCCC)(CCCCCCCC)C7=C8SC(/C=C9C(C(C=CC(Cl)=C%10)=C%10C\9=C(C#N)\C#N)=O)=C7)C8=C%11)=C%11C6(CCCCCCCC)CCCCCCCC)C=C5C4(CCCCCCCC)CCCCCCCC,CC(SC1=C2C3=CC=C(CC(CC)CCCC)S3)=CC1=C(C4=CC=C(CC(CC)CCCC)S4)C5=C2C=C(S5)C6=CC=C(C7=C8C(C(C9=C(CC(CC)CCCC)SC(CC(CC)CCCC)=C9C8=O)=O)=C(C%10=CC=C(C)S%10)S7)S6,,,17.61,0.75,0.87,5.62,4.04,1.58,5.18,3.38,1.8,11.47
146,O=C(C(C=CC(Br)=C1)=C1C/2=C(C#N)/C#N)C2=C/C3=CC4=C(S3)C5=CC6=C(C(C=C(C(CCCCCCCC)(CCCCCCCC)C7=C8SC(/C=C9C(C(C=CC(Br)=C%10)=C%10C\9=C(C#N)\C#N)=O)=C7)C8=C%11)=C%11C6(CCCCCCCC)CCCCCCCC)C=C5C4(CCCCCCCC)CCCCCCCC,CC(SC1=C2C3=CC=C(CC(CC)CCCC)S3)=CC1=C(C4=CC=C(CC(CC)CCCC)S4)C5=C2C=C(S5)C6=CC=C(C7=C8C(C(C9=C(CC(CC)CCCC)SC(CC(CC)CCCC)=C9C8=O)=O)=C(C%10=CC=C(C)S%10)S7)S6,,,18.22,0.76,0.87,5.62,4.06,1.56,5.18,3.38,1.8,12.05
147,O=C(C(C=C1C(C=CC=C1)=C2)=C2C/3=C(C#N)/C#N)C3=C/C(S4)=CC5=C4C6=C(C5(C7=CC=C(CCCCCC)C=C7)C8=CC=C(CCCCCC)C=C8)C9=C(CCCCCCCC)C%10=C(C(C(C%11=CC=C(CCCCCC)C=C%11)(C%12=CC=C(CCCCCC)C=C%12)C%13=C%14SC(/C=C%15C(C(C=C%16C(C=CC=C%16)=C%17)=C%17C\%15=C(C#N)\C#N)=O)=C%13)=C%14S%10)C(CCCCCCCC)=C9S6,CC(SC1=C2C3=CC=C(CC(CC)CCCC)S3)=CC1=C(C4=CC=C(CC(CC)CCCC)S4)C5=C2C=C(S5)C6=CC=C(C7=C8C(C(C9=C(CC(CC)CCCC)SC(CC(CC)CCCC)=C9C8=O)=O)=C(C%10=CC=C(C)S%10)S7)S6,,,18.63,0.717,0.88,5.46,3.94,1.52,5.26,3.63,1.63,11.7
148,O=C(C(C=C1C(C=CC=C1)=C2)=C2C/3=C(C#N)/C#N)C3=C/C(S4)=CC5=C4C(C=C(C(CCCCCCCC)(CCCCCCCC)C6=C7C=C8C(C(SC(/C=C9C(C(C=C%10C(C=CC=C%10)=C%11)=C%11C\9=C(C#N)\C#N)=O)=C%12)=C%12C8(CCCCCCCC)CCCCCCCC)=C6)C7=C%13)=C%13C5(CCCCCCCC)CCCCCCCC,CC(SC1=C2C3=CC=C(CC(CC)CCCC)S3)=CC1=C(C4=CC=C(CC(CC)CCCC)S4)C5=C2C=C(S5)C6=CC=C(C7=C8C(C(C9=C(CC(CC)CCCC)SC(CC(CC)CCCC)=C9C8=O)=O)=C(C%10=CC=C(C)S%10)S7)S6,,,15.9,0.746,0.909,5.54,3.9,1.64,5.26,3.63,1.63,10.8
149,O=C(C(C=CC(F)=C1)=C1C/2=C(C#N)\C#N)C2=C/C3=CC(S4)=C(S3)C5=C4C6=CC(C(C7=C8SC9=C7SC(/C=C%10C(C(C=CC(F)=C%11)=C%11C\%10=C(C#N)\C#N)=O)=C9)(C%12=CC=CC(CCCCCC)=C%12)C%13=CC(CCCCCC)=CC=C%13)=C8C=C6C(C%14=CC(CCCCCC)=CC=C%14)5C%15=CC=CC(CCCCCC)=C%15,FC1=C(C2=CC=C(C)S2)C3=NC(OCC(CCCCCC)CCCCCCCC)=CN=C3C(C)=C1F,,,18.98,0.691,0.955,5.73,3.95,1.78,5.54,2.98,2.56,12.53
150,O=C(C(C=C(F)C(F)=C1)=C1C/2=C(C#N)\C#N)C2=C/C3=CC(S4)=C(S3)C5=C4C6=CC(C(C7=C8SC9=C7SC(/C=C%10C(C(C=C(F)C(F)=C%11)=C%11C\%10=C(C#N)\C#N)=O)=C9)(C%12=CC=CC(CCCCCC)=C%12)C%13=CC(CCCCCC)=CC=C%13)=C8C=C6C(C%14=CC(CCCCCC)=CC=C%14)5C%15=CC=CC(CCCCCC)=C%15,FC1=C(C2=CC=C(C)S2)C3=NC(OCC(CCCCCC)CCCCCCCC)=CN=C3C(C)=C1F,,,19.76,0.703,0.902,5.73,4.02,1.71,5.54,2.98,2.56,12.53
151,O=C(C(C=C(F)C(F)=C1)=C1C/2=C(C#N)\C#N)C2=C/C(S3)=CC(OCC(CC)CCCCC)=C3C(S4)=CC5=C4C(SC(C6=C(OCC(CC)CCCCC)C=C(/C=C7C(C(C=C(F)C(F)=C8)=C8C\7=C(C#N)\C#N)=O)S6)=C9)=C9[Si]5(CC(CC)CCCC)CC(CC)CCCC,O=C(OCC(CC)CCCC)C1=C(F)C2=C(C)SC(C3=CC4=C(C(C5=CC=C(CC(CC)CCCC)S5)=C(C=C(C)S6)C6=C4C7=CC=C(CC(CC)CCCC)S7)S3)=C2S1,,,21.6,0.614,0.65,5.28,4.11,1.17,5.2,3.61,1.59,9
152,O=C(C(C=C(F)C(F)=C1)=C1C/2=C(C#N)\C#N)C2=C/C(S3)=CC(OCC(CC)CCCCC)=C3C(S4)=CC5=C4C(SC(C6=C(OCC(CC)CCCCC)C=C(/C=C7C(C(C=C(F)C(F)=C8)=C8C\7=C(C#N)\C#N)=O)S6)=C9)=C9C5(CC(CC)CCCC)CC(CC)CCCC,O=C(OCC(CC)CCCC)C1=C(F)C2=C(C)SC(C3=CC4=C(C(C5=CC=C(CC(CC)CCCC)S5)=C(C=C(C)S6)C6=C4C7=CC=C(CC(CC)CCCC)S7)S3)=C2S1,,,20.3,0.563,0.56,5.26,4.16,1.1,5.2,3.61,1.59,7.4
153,CCCCCCC(C=C1)=CC=C1C2(C3=CC=C(CCCCCC)C=C3)C4=CC5=C(C(C6=C5SC7=C6SC(/C=C8C(C(C=CC=C9)=C9C\8=C(C#N)\C#N)=O)=C7)(C%10=CC=C(CCCCCC)C=C%10)C%11=CC=C(CCCCCC)C=C%11)C=C4C%12=C2C(SC(/C=C%13C(C(C=CC=C%14)=C%14C\%13=C(C#N)/C#N)=O)=C%15)=C%15S%12,CC(SC1=C2C3=CC=C(CC(CC)CCCC)S3)=CC1=C(C4=CC=C(CC(CC)CCCC)S4)C5=C2C=C(S5)C6=CC=C(C7=C(C(OCC(CC)CCCC)=O)C8=C(C(C(OCC(CC)CCCC)=O)=C(C9=CC=CS9)S8)S7)S6,,,17.2,0.68,0.827,5.6,3.86,1.74,5.23,3.34,1.89,9.67
154,CCCCCCC(C=C1)=CC=C1C2(C3=CC=C(CCCCCC)C=C3)C4=CC5=C(C(C6=C5SC7=C6SC(/C=C8C(C(C=CC(C)=C9)=C9C\8=C(C#N)\C#N)=O)=C7)(C%10=CC=C(CCCCCC)C=C%10)C%11=CC=C(CCCCCC)C=C%11)C=C4C%12=C2C(SC(/C=C%13C(C(C=CC(C)=C%14)=C%14C\%13=C(C#N)/C#N)=O)=C%15)=C%15S%12,CC(SC1=C2C3=CC=C(CC(CC)CCCC)S3)=CC1=C(C4=CC=C(CC(CC)CCCC)S4)C5=C2C=C(S5)C6=CC=C(C7=C(C(OCC(CC)CCCC)=O)C8=C(C(C(OCC(CC)CCCC)=O)=C(C9=CC=CS9)S8)S7)S6,,,17.9,0.71,0.895,5.58,3.82,1.76,5.23,3.34,1.89,11.38
155,O=C(C(C=CC=C1)=C1C/2=C(C#N)/C#N)C2=C/C3=CC(SC4=C5C(C6=CC=C(CCCCCC)C=C6)(C7=CC=C(CCCCCC)C=C7)C8=C4SC9=C8SC%10=C9C(C%11=CC=C(CCCCCC)C=C%11)(C%12=CC=C(CCCCCC)C=C%12)C%13=C%10SC%14=C%13SC(/C=C%15C(C(C=CC=C%16)=C%16C\%15=C(C#N)\C#N)=O)=C%14)=C5S3,CC(SC1=C2C3=CC=C(CC(CC)CCCC)S3)=CC1=C(C4=CC=C(CC(CC)CCCC)S4)C5=C2C=C(S5)C6=CC=C(C7=C(C(OCC(CC)CCCC)=O)C8=C(C(C(OCC(CC)CCCC)=O)=C(C9=CC=CS9)S8)S7)S6,,,21.4,0.64,0.805,5.45,3.94,1.51,5.23,3.34,1.89,11.03
156,O=C(C(C=CC=C1)=C1C/2=C(C#N)/C#N)C2=C/C3=CC(SC4=C5C(C6=CC=C(CCCCCC)C=C6)(C7=CC=C(CCCCCC)C=C7)C8=C4SC9=C8SC%10=C9C(C%11=CC=C(CCCCCC)C=C%11)(C%12=CC=C(CCCCCC)C=C%12)C%13=C%10SC%14=C%13SC(/C=C%15C(C(C=CC=C%16)=C%16C\%15=C(C#N)\C#N)=O)=C%14)=C5S3,CC(SC1=C2C3=CC=C(CC(CC)CCCC)S3)=CC1=C(C4=CC=C(CC(CC)CCCC)S4)C5=C2C=C(S5)C6=CC=C(C7=C8C(C(C9=C(CC(CC)CCCC)SC(CC(CC)CCCC)=C9C8=O)=O)=C(C%10=CC=C(C)S%10)S7)S6,,,20.9,0.654,0.82,5.13,3.78,1.35,5.26,3.63,1.63,11.3
157,O=C(C(C=CC(Cl)=C1)=C1C/2=C(C#N)/C#N)C2=C/C3=CC(SC4=C5C(C6=CC=C(CCCCCC)C=C6)(C7=CC=C(CCCCCC)C=C7)C8=C4SC9=C8SC%10=C9C(C%11=CC=C(CCCCCC)C=C%11)(C%12=CC=C(CCCCCC)C=C%12)C%13=C%10SC%14=C%13SC(/C=C%15C(C(C=CC(Cl)=C%16)=C%16C\%15=C(C#N)\C#N)=O)=C%14)=C5S3,CC(SC1=C2C3=CC=C(CC(CC)CCCC)S3)=CC1=C(C4=CC=C(CC(CC)CCCC)S4)C5=C2C=C(S5)C6=CC=C(C7=C8C(C(C9=C(CC(CC)CCCC)SC(CC(CC)CCCC)=C9C8=O)=O)=C(C%10=CC=C(C)S%10)S7)S6,,,23.6,0.709,0.73,5.2,3.9,1.3,5.26,3.63,1.63,12.2
158,O=C(C(C=C(Cl)C(Cl)=C1)=C1C/2=C(C#N)/C#N)C2=C/C3=CC(SC4=C5C(C6=CC=C(CCCCCC)C=C6)(C7=CC=C(CCCCCC)C=C7)C8=C4SC9=C8SC%10=C9C(C%11=CC=C(CCCCCC)C=C%11)(C%12=CC=C(CCCCCC)C=C%12)C%13=C%10SC%14=C%13SC(/C=C%15C(C(C=C(Cl)C(Cl)=C%16)=C%16C\%15=C(C#N)\C#N)=O)=C%14)=C5S3,CC(SC1=C2C3=CC=C(CC(CC)CCCC)S3)=CC1=C(C4=CC=C(CC(CC)CCCC)S4)C5=C2C=C(S5)C6=CC=C(C7=C8C(C(C9=C(CC(CC)CCCC)SC(CC(CC)CCCC)=C9C8=O)=O)=C(C%10=CC=C(C)S%10)S7)S6,,,22.9,0.712,0.69,5.2,3.95,1.25,5.26,3.63,1.63,11.2
159,CCCCCCC(C=C1)=CC=C1C2(C3=CC=C(CCCCCC)C=C3)C4=CC5=C(C(C6=C5SC7=C6SC(/C=C8C(C(C=CC(F)=C9)=C9C\8=C(C#N)\C#N)=O)=C7)(C%10=CC=C(CCCCCC)C=C%10)C%11=CC=C(CCCCCC)C=C%11)C=C4C%12=C2C(SC(/C=C%13C(C(C=CC(F)=C%14)=C%14C\%13=C(C#N)/C#N)=O)=C%15)=C%15S%12,O=C(OCC(CC)CCCC)C1=C(F)C2=C(C)SC(C3=CC4=C(C(C5=CC=C(CC(CC)CCCC)S5)=C(C=C(C)S6)C6=C4C7=CC=C(CC(CC)CCCC)S7)S3)=C2S1,,,16.2,0.7,0.748,5.55,3.99,1.56,5.2,3.61,1.59,8.7
160,CCCCCCC(C=C1)=CC=C1C2(C3=CC=C(CCCCCCC)C=C3)C4=CC5=C(C(C6=C5SC(C7=C(OCC(CC)CCCC)C=C(/C=C8C(C(C=CC(F)=C9)=C9C\8=C(C#N)\C#N)=O)S7)=C6)(C%10=CC=C(CCCCCC)C=C%10)C%11=CC=C(CCCCCC)C=C%11)C=C4C%12=C2C=C(C%13=C(OCC(CC)CCCC)C=C(/C=C%14C(C(C=CC(F)=C%15)=C%15C\%14=C(C#N)/C#N)=O)S%13)S%12,O=C(OCC(CC)CCCC)C1=C(F)C2=C(C)SC(C3=CC4=C(C(C5=CC=C(CC(CC)CCCC)S5)=C(C=C(C)S6)C6=C4C7=CC=C(CC(CC)CCCC)S7)S3)=C2S1,,,21.9,0.65,0.817,5.34,4.03,1.31,5.2,3.61,1.59,12.1
161,CCCCCCC(C=C1)=CC=C1C2(C3=CC=C(CCCCCCC)C=C3)C4=CC5=C(C(C6=C5SC7=C6SC(C8=C(OCC(CC)CCCC)C=C(C=C9C(C(C=CC(F)=C%10)=C%10/C9=C(C#N)/C#N)=O)S8)=C7)(C%11=CC=C(CCCCCC)C=C%11)C%12=CC=C(CCCCCC)C=C%12)C=C4C%13=C2C(SC(C%14=C(OCC(CC)CCCC)C=C(/C=C%15C(C(C=CC(F)=C%16)=C%16C\%15=C(C#N)/C#N)=O)S%14)=C%17)=C%17S%13,O=C(OCC(CC)CCCC)C1=C(F)C2=C(C)SC(C3=CC4=C(C(C5=CC=C(CC(CC)CCCC)S5)=C(C=C(C)S6)C6=C4C7=CC=C(CC(CC)CCCC)S7)S3)=C2S1,,,7,0.61,0.785,5.22,3.9,1.32,5.2,3.61,1.59,3.7
162,CCCCCCC(C=C1)=CC=C1C(C2=C3SC(C4=CC=C(/C=C5C(C(C=C(F)C(F)=C6)=C6C\5=C(C#N)\C#N)=O)S4)=C2OCCCCCCCC)(C7=CC=C(CCCCCC)C=C7)C8=C3C=C(C(C9=C%10SC(C%11=CC=C(/C=C%12/C(C(C=C%13F)=C(C%12=O)C=C%13F)=C(C#N)/C#N)S%11)=C9OCCCCCCCC)(C%14=CC=C(CCCCCC)C=C%14)C%15=CC=C(CCCCCC)C=C%15)C%10=C8,CC(SC1=C2C3=CC=C(CC(CC)CCCC)S3)=CC1=C(C4=CC=C(CC(CC)CCCC)S4)C5=C2C=C(S5)C6=CC=C(C7=C8C(C(C9=C(CC(CC)CCCC)SC(CC(CC)CCCC)=C9C8=O)=O)=C(C%10=CC=C(C)S%10)S7)S6,,,20.12,0.727,0.864,5.49,3.88,1.61,5.33,3.53,1.8,12.62
163,CCCCCCC(C=C1)=CC=C1C(C2=C3SC(C4=CC=C(/C=C5C(C(C=C(F)C(F)=C6)=C6C\5=C(C#N)\C#N)=O)[Se]4)=C2OCCCCCCCC)(C7=CC=C(CCCCCC)C=C7)C8=C3C=C(C(C9=C%10SC(C%11=CC=C(/C=C%12/C(C(C=C%13F)=C(C%12=O)C=C%13F)=C(C#N)/C#N)[Se]%11)=C9OCCCCCCCC)(C%14=CC=C(CCCCCC)C=C%14)C%15=CC=C(CCCCCC)C=C%15)C%10=C8,CC(SC1=C2C3=CC=C(CC(CC)CCCC)S3)=CC1=C(C4=CC=C(CC(CC)CCCC)S4)C5=C2C=C(S5)C6=CC=C(C7=C8C(C(C9=C(CC(CC)CCCC)SC(CC(CC)CCCC)=C9C8=O)=O)=C(C%10=CC=C(C)S%10)S7)S6,,,18.55,0.692,0.831,5.48,3.9,1.58,5.33,3.53,1.8,10.67
164,CCCCCCC(C=C1)=CC=C1C(C2=C3SC(C4=CC5=C(C=C(/C=C6C(C(C=C(F)C(F)=C7)=C7C\6=C(C#N)\C#N)=O)S5)S4)=C2OCCCCCCCC)(C8=CC=C(CCCCCC)C=C8)C9=C3C=C(C(C%10=C%11SC(C%12=CC%13=C(C=C(/C=C%14/C(C(C=C%15F)=C(C%14=O)C=C%15F)=C(C#N)/C#N)S%13)S%12)=C%10OCCCCCCCC)(C%16=CC=C(CCCCCC)C=C%16)C%17=CC=C(CCCCCC)C=C%17)C%11=C9,CC(SC1=C2C3=CC=C(CC(CC)CCCC)S3)=CC1=C(C4=CC=C(CC(CC)CCCC)S4)C5=C2C=C(S5)C6=CC=C(C7=C8C(C(C9=C(CC(CC)CCCC)SC(CC(CC)CCCC)=C9C8=O)=O)=C(C%10=CC=C(C)S%10)S7)S6,,,17.21,0.694,0.856,5.39,3.89,1.5,5.33,2.92,2.41,10.21
165,O=C(N(N1C(C(C=C2)=C3C4=C2C5=CC=C(C(N(C(CCCCC)CCCCC)C6=O)=O)C(C6=CC7)=C5C7=C4CC=C3C1=O)=O)C8=O)C9=CCC(C%10=C%11C=CC8=C%109)=C%12CC=C%13C%14=C%12C%11=CC=C%14C(N(C(CCCCC)CCCCC)C%13=O)=O,CC1=C(C(F)=C(C(OCC(CC)CCCC)=O)S2)C2=C(C3=CC4=C(OCC(CCCC)CC)C(SC(C)=C5)=C5C(OCC(CCCC)CC)=C4S3)S1,,,10.51,0.58,0.78,5.87,3.76,2.11,5.14,3.51,1.63,5
166,O=C(N(C(CCCCC)CCCCC)C1=O)C2=CCC(C3=C4C=CC1=C32)=C5C(C(C=C6C(N(C(CCCCC)CCCCC)C7=O)=O)=C8C9=C6C7=CCC9=C%10C%11=C8C=CC%12=C%11C(C(N(C(CCCCC)CCCCC)C%12=O)=O)=CC%10)C=C%13C%14=C5C4=CC=C%14C(N(C(CCCCC)CCCCC)C%13=O)=O,CC1=C(C(F)=C(C(OCC(CC)CCCC)=O)S2)C2=C(C3=CC4=C(OCC(CCCC)CC)C(SC(C)=C5)=C5C(OCC(CCCC)CC)=C4S3)S1,,,3.66,0.51,0.79,5.81,3.75,2.06,5.14,3.51,1.63,1.69
167,O=C(N(N1C(C(C=C2)=C3C4=C2C5=CC=C(C(N(C(CCCCC)CCCCC)C6=O)=O)C(C6=CC7)=C5C7=C4CC=C3C1=O)=O)C8=O)C9=CCC(C%10=C%11C=CC8=C%109)=C%12CC=C%13C%14=C%12C%11=CC=C%14C(N(C(CCCCC)CCCCC)C%13=O)=O,O=C(OCC(CC)CCCC)C1=C(F)C2=C(C)SC(C3=CC4=C(C(C5=CC=C(CC(CC)CCCC)S5)=C(C=C(C)S6)C6=C4C7=CC=C(CC(CC)CCCC)S7)S3)=C2S1,,,12.86,0.54,0.79,5.87,3.76,2.11,5.22,3.64,1.58,5.56
168,O=C(N(C(CCCCC)CCCCC)C1=O)C2=CCC(C3=C4C=CC1=C32)=C5C(C(C=C6C(N(C(CCCCC)CCCCC)C7=O)=O)=C8C9=C6C7=CCC9=C%10C%11=C8C=CC%12=C%11C(C(N(C(CCCCC)CCCCC)C%12=O)=O)=CC%10)C=C%13C%14=C5C4=CC=C%14C(N(C(CCCCC)CCCCC)C%13=O)=O,O=C(OCC(CC)CCCC)C1=C(F)C2=C(C)SC(C3=CC4=C(C(C5=CC=C(CC(CC)CCCC)S5)=C(C=C(C)S6)C6=C4C7=CC=C(CC(CC)CCCC)S7)S3)=C2S1,,,13.12,0.6,0.79,5.81,3.75,2.06,5.22,3.64,1.58,6.41
169,O=C1C(C2=C(C3=CC=CS3)N1CC(CC)CCCC)=C(C(S4)=CC=C4C5=CC6=C(C7C(C6(C8C9C=CC(C%10=CC=C(C%11=C%12C(C(N%11CC(CC)CCCC)=O)=C(C%13=CC=CS%13)N(CC(CC)CCCC)C%12=O)S%10)=C8)C%14=C9C=CC(C%15=CC=C(C%16=C%17C(C(N%16CC(CC)CCCC)=O)=C(C%18=CC=CS%18)N(CC(CC)CCCC)C%17=O)S%15)=C%14)C=C(C%19=CC=C(C%20=C%21C(C(N%20CC(CC)CCCC)=O)=C(C%22=CC=CS%22)N(CC(CC)CCCC)C%21=O)S%19)C=C7)C=C5)N(CC(CC)CCCC)C2=O,CC1=CC(CCCCCC)=C(C)S1,,,6.96,0.475,1.1,5.26,3.6,1.66,4.94,3,1.94,3.63
170,O=C1C(C2=C(C3=CC=CS3)N1CCCCCCCC)=C(C(S4)=CC=C4C5=CC6=C(C7C(C6(C8C9C=CC(C%10=CC=C(C%11=C%12C(C(N%11CCCCCCCC)=O)=C(C%13=CC=CS%13)N(CCCCCCCC)C%12=O)S%10)=C8)C%14=C9C=CC(C%15=CC=C(C%16=C%17C(C(N%16CCCCCCCC)=O)=C(C%18=CC=CS%18)N(CCCCCCCC)C%17=O)S%15)=C%14)C=C(C%19=CC=C(C%20=C%21C(C(N%20CCCCCCCC)=O)=C(C%22=CC=CS%22)N(CCCCCCCC)C%21=O)S%19)C=C7)C=C5)N(CCCCCCCC)C2=O,CC1=CC(CCCCCC)=C(C)S1,,,5.21,0.409,0.88,5.24,3.55,1.69,4.94,3,1.94,1.87
171,O=C1C(C2=C(C3=CC=CS3)N1CCCCCCCCCCCC)=C(C(S4)=CC=C4C5=CC6=C(C7C(C6(C8C9C=CC(C%10=CC=C(C%11=C%12C(C(N%11CCCCCCCCCCCC)=O)=C(C%13=CC=CS%13)N(CCCCCCCCCCCC)C%12=O)S%10)=C8)C%14=C9C=CC(C%15=CC=C(C%16=C%17C(C(N%16CCCCCCCCCCCC)=O)=C(C%18=CC=CS%18)N(CCCCCCCCCCCC)C%17=O)S%15)=C%14)C=C(C%19=CC=C(C%20=C%21C(C(N%20CCCCCCCCCCCC)=O)=C(C%22=CC=CS%22)N(CCCCCCCCCCCC)C%21=O)S%19)C=C7)C=C5)N(CCCCCCCCCCCC)C2=O,CC1=CC(CCCCCC)=C(C)S1,,,3.88,0.401,0.91,5.23,3.57,1.66,4.94,3,1.94,1.42
172,O=C1C(C2=C(C3=CC=CS3)N1CC(CC)CCCC)=C(C4=CC=C(C#CC5=CC6=C(C7C(C6(C8C9C=CC(C#CC%10=CC=C(C%11=C%12C(C(N%11CC(CC)CCCC)=O)=C(C%13=CC=CS%13)N(CC(CC)CCCC)C%12=O)S%10)=C8)C%14=C9C=CC(C#CC%15=CC=C(C%16=C%17C(C(N%16CC(CC)CCCC)=O)=C(C%18=CC=CS%18)N(CC(CC)CCCC)C%17=O)S%15)=C%14)C=C(C#CC%19=CC=C(C%20=C%21C(C(N%20CC(CC)CCCC)=O)=C(C%22=CC=CS%22)N(CC(CC)CCCC)C%21=O)S%19)C=C7)C=C5)S4)N(CC(CC)CCCC)C2=O,CC1=CC(CCCCCC)=C(C)S1,,,2.37,0.426,0.75,5.3,3.58,1.72,4.94,3,1.94,0.76
173,O=C1C(C2=C(C3=CC=CS3)N1CCCCCCCC)=C(C4=CC=C(C#CC5=CC6=C(C7C(C6(C8C9C=CC(C#CC%10=CC=C(C%11=C%12C(C(N%11CCCCCCCC)=O)=C(C%13=CC=CS%13)N(CCCCCCCC)C%12=O)S%10)=C8)C%14=C9C=CC(C#CC%15=CC=C(C%16=C%17C(C(N%16CCCCCCCC)=O)=C(C%18=CC=CS%18)N(CCCCCCCC)C%17=O)S%15)=C%14)C=C(C#CC%19=CC=C(C%20=C%21C(C(N%20CCCCCCCC)=O)=C(C%22=CC=CS%22)N(CCCCCCCC)C%21=O)S%19)C=C7)C=C5)S4)N(CCCCCCCC)C2=O,CC1=CC(CCCCCC)=C(C)S1,,,1.21,0.289,0.79,5.29,3.56,1.73,4.94,3,1.94,0.28
174,O=C1C(C2=C(C3=CC=CS3)N1CCCCCCCCCCCC)=C(C4=CC=C(C#CC5=CC6=C(C7C(C6(C8C9C=CC(C#CC%10=CC=C(C%11=C%12C(C(N%11CCCCCCCCCCCC)=O)=C(C%13=CC=CS%13)N(CCCCCCCCCCCC)C%12=O)S%10)=C8)C%14=C9C=CC(C#CC%15=CC=C(C%16=C%17C(C(N%16CCCCCCCCCCCC)=O)=C(C%18=CC=CS%18)N(CCCCCCCCCCCC)C%17=O)S%15)=C%14)C=C(C#CC%19=CC=C(C%20=C%21C(C(N%20CCCCCCCCCCCC)=O)=C(C%22=CC=CS%22)N(CCCCCCCCCCCC)C%21=O)S%19)C=C7)C=C5)S4)N(CCCCCCCCCCCC)C2=O,CC1=CC(CCCCCC)=C(C)S1,,,1.96,0.331,0.7,5.29,3.57,1.72,4.94,3,1.94,0.45
175,CCCCCCC1=C(C#CC2=CC=C(C(N3C4=CC=C(C(C=CC=C5)=C5C6(CCCC)CCCC)C6=C4)=O)C7=C2C=CC=C7C3=O)SC(C8=CC9=C(C=C(C%10=CC(CCCCCC)=C(C#CC%11=CC=C(C(N%12C%13=CC=C(C(C=CC=C%14)=C%14C%15(CCCC)CCCC)C%15=C%13)=O)C%16=C%11C=CC=C%16C%12=O)S%10)C%17=NSN=C9%17)C%18=NSN=C8%18)=C1,CC1=CC(CCCCCC)=C(C)S1,,,5.31,0.52,0.9,6.01,3.6,2.41,5,3.1,1.9,2.48
176,CCCCCCC1=C(C#CC2=CC=C(C(N3C4=CC=C(C(C=CC=C5)=C5C6(CCCC)CCCC)C6=C4)=O)C7=C2C=CC=C7C3=O)SC(C8=CC=C(C9=CC(CCCCCC)=C(C#CC%10=CC=C(C(N%11C%12=CC=C(C(C=CC=C%13)=C%13C%14(CCCC)CCCC)C%14=C%12)=O)C%15=C%10C=CC=C%15C%11=O)S9)C%16=NSN=C8%16)=C1,CC1=CC(CCCCCC)=C(C)S1,,,5.18,0.6,0.9,5.95,3.44,2.51,5,3.1,1.9,2.81
177,O=C1N(C2=C(C(C)C)C=CC=C2C(C)C)C(C3=CC=C4C5=C3C1=CC=C5C6=CC=CC7=C(C8=CC(C(CCCCCCCC)(CCCCCCCC)C9C%10C=CC(C(C=C%11)=C%12C%13=C%11C%14=CC=C(C(N%15C%16=C(C(C)C)C=CC=C%16C(C)C)=O)C%17=C%14C(C%13=CC=C%12)=CC=C%17C%15=O)=C9)=C%10C=C8)C=CC4=C67)=O,CC(SC1=C2C3=CC=C(CC(CC)CCCC)S3)=CC1=C(C4=CC=C(CC(CC)CCCC)S4)C5=C2C=C(S5)C6=C(CC(CC)CCCC)C=C(C7=NC8=C(N=C(C9=CC(CC(CC)CCCC)=C(C)S9)S8)S7)S6,,,7,0.635,1.3,5.5,3.42,2.08,5.31,3.34,1.97,6
178,CCCCCCC(C=C1)=CC=C1C2(C3=CC=C(CCCCCC)C=C3)C4=CC5=C(C(C6=C5SC7=C6SC(/C=C8C(C(C=CC=C9)=C9C\8=C(C#N)\C#N)=O)=C7)(C%10=CC=C(CCCCCC)C=C%10)C%11=CC=C(CCCCCC)C=C%11)C=C4C%12=C2C(SC(/C=C%13C(C(C=CC=C%14)=C%14C\%13=C(C#N)/C#N)=O)=C%15)=C%15S%12,CC1=CC2=C(C(C3=CC=C(CC(CCCC)CCCCCC)S3)=C4C=C(SC4=C2C5=CC=C(CC(CCCC)CCCCCC)S5)C6=CC=C(C7=C(N=C(C8=CC=C(CCCCCCCC)S8)C(C9=CC=C(CCCCCCCC)S9)=N%10)C%10=C(C=C(C%11=CC=C(C)S%11)C%12=C%13N=C(C%14=CC=C(CCCCCCCC)S%14)C(C%15=CC=C(CCCCCCCC)S%15)=N%12)C%13=C7)S6)S1,,,16.1,0.646,0.87,5.48,3.83,1.65,5.24,3.42,1.82,9.11
179,CCCCCCC(C=C1)=CC=C1C2(C3=CC=C(CCCCCC)C=C3)C4=CC5=C(C(C6=C5SC7=C6SC(/C=C8C(C(C=CC=C9)=C9C\8=C(C#N)\C#N)=O)=C7)(C%10=CC=C(CCCCCC)C=C%10)C%11=CC=C(CCCCCC)C=C%11)C=C4C%12=C2C(SC(/C=C%13C(C(C=CC=C%14)=C%14C\%13=C(C#N)/C#N)=O)=C%15)=C%15S%12,CC1=CC2=C(C(C3=CC=C(SCC(CCCC)CCCCCC)S3)=C4C=C(SC4=C2C5=CC=C(SCC(CCCC)CCCCCC)S5)C6=CC=C(C7=C(N=C(C8=CC=C(CCCCCCCC)S8)C(C9=CC=C(CCCCCCCC)S9)=N%10)C%10=C(C=C(C%11=CC=C(C)S%11)C%12=C%13N=C(C%14=CC=C(CCCCCCCC)S%14)C(C%15=CC=C(CCCCCCCC)S%15)=N%12)C%13=C7)S6)S1,,,17.86,0.698,0.92,5.48,3.83,1.65,5.31,3.46,1.85,11.47
180,S=C(S/1)N(CC)C(C1=C/C2=CC=C(C3=CC(C4(CCCCCCCC)CCCCCCCC)=C(C=C3)C(C4=C5)=CC=C5C(C6=NSN=C67)=CC=C7/C=C8SC(N(C/8=O)CC)=S)C9=NSN=C29)=O,CC1=C(C=C(S1)C2=C(C(F)=C(C3=NSN=C32)C4=CC(CC(CCCCCCCC)CCCCCCCCCC)=C(S4)C5=CC=C(S5)C6=CC=C(S6)C)F)CC(CCCCCCCCCC)CCCCCCCC,,,12.62,0.5,1.11,5.83,3.7,2.13,5.34,3.69,1.65,7.04
181,O=C(/C(S1)=C/C(C2=NN(CCCCCCCC)N=C32)=CC=C3C(S4)=CC5=C4C6=CC(C(C7=CC=C(CCCCCC)C=C7)(C8=CC=C(CCCCCC)C=C8)C9=C%10SC(C%11=CC=C(/C=C%12SC(N(CC)C\%12=O)=O)C%13=NN(CCCCCCCC)N=C%11%13)=C9)=C%10C=C6C5(C%14=CC=C(CCCCCC)C=C%14)C%15=CC=C(CCCCCC)C=C%15)N(CC)C1=O,CC1=CC(C(S1)=C2C3=CC=C(SCCCCCCCCCCCC)S3)=C(C4=C2C=C(C5=CC=C(C6=C(F)C(F)=C(C7=CC=C(C)S7)C8=NN(CC(CCCCCC)CCCCCCCC)N=C68)S5)S4)C9=CC=C(SCCCCCCCCCCCC)S9,,,0.84,0.239,1.29,5.43,3.43,2,5.32,3.38,1.94,0.26
182,O=C(/C(S1)=C/C(C2=NN(CCCCCCCC)N=C32)=CC=C3C(S4)=CC5=C4C6=CC(C(C7=CC=C(CCCCCC)C=C7)(C8=CC=C(CCCCCC)C=C8)C9=C%10SC(C%11=CC=C(/C=C%12SC(N(CC)C\%12=O)=S)C%13=NN(CCCCCCCC)N=C%11%13)=C9)=C%10C=C6C5(C%14=CC=C(CCCCCC)C=C%14)C%15=CC=C(CCCCCC)C=C%15)N(CC)C1=S,CC1=CC(C(S1)=C2C3=CC=C(SCCCCCCCCCCCC)S3)=C(C4=C2C=C(C5=CC=C(C6=C(F)C(F)=C(C7=CC=C(C)S7)C8=NN(CC(CCCCCC)CCCCCCCC)N=C68)S5)S4)C9=CC=C(SCCCCCCCCCCCC)S9,,,5.21,0.467,1.24,5.46,3.59,1.87,5.32,3.38,1.94,3.02
183,O=C(/C(S/1)=C/C(C2=NN(CCCCCCCC)N=C32)=CC=C3C(S4)=CC5=C4C6=CC(C(C7=CC=C(CCCCCC)C=C7)(C8=CC=C(CCCCCC)C=C8)C9=C%10SC(C%11=CC=C(/C=C%12S/C(N(CC)C\%12=O)=C(C#N)/C#N)C%13=NN(CCCCCCCC)N=C%11%13)=C9)=C%10C=C6C5(C%14=CC=C(CCCCCC)C=C%14)C%15=CC=C(CCCCCC)C=C%15)N(CC)C1=C([N+]#[C-])\C#N,CC1=CC(C(S1)=C2C3=CC=C(SCCCCCCCCCCCC)S3)=C(C4=C2C=C(C5=CC=C(C6=C(F)C(F)=C(C7=CC=C(C)S7)C8=NN(CC(CCCCCC)CCCCCCCC)N=C68)S5)S4)C9=CC=C(SCCCCCCCCCCCC)S9,,,10.84,0.662,1.15,5.49,3.73,1.76,5.32,3.38,1.94,8.25
184,CCCCCCC(C=C1)=CC=C1C2(C3=CC=C(CCCCCC)C=C3)C4=CC5=C(C(C6=C5SC7=C6SC(/C=C8C(C(C=CC=C9)=C9C\8=C(C#N)\C#N)=O)=C7CCCCCC)(C%10=CC=C(CCCCCC)C=C%10)C%11=CC=C(CCCCCC)C=C%11)C=C4C%12=C2C(SC(/C=C%13C(C(C=CC=C%14)=C%14C\%13=C(C#N)/C#N)=O)=C%15CCCCCC)=C%15S%12,CC(SC1=C2C3=CC=C(CC(CC)CCCC)S3)=CC1=C(C4=CC=C(CC(CC)CCCC)S4)C5=C2C=C(S5)C6=CC=C(C7=C8C(C(C9=C(CC(CC)CCCC)SC(CC(CC)CCCC)=C9C8=O)=O)=C(C%10=CC=C(C)S%10)S7)S6,,,16.41,0.73,0.97,5.73,3.92,1.81,5.33,3.53,1.8,11.61
185,CCCCCCC(C=C1)=CC=C1C2(C3=CC=C(CCCCCC)C=C3)C4=CC5=C(C(C6=C5SC7=C6SC(/C=C8C(C(C=CC=C9)=C9C\8=C(C#N)\C#N)=O)=C7)(C%10=CC=C(CCCCCC)C=C%10)C%11=CC=C(CCCCCC)C=C%11)C=C4C%12=C2C(SC(/C=C%13C(C(C=CC=C%14)=C%14C\%13=C(C#N)/C#N)=O)=C%15)=C%15S%12,CC(SC1=C2C3=CC=C(CC(CC)CCCC)S3)=CC1=C(C4=CC=C(CC(CC)CCCC)S4)C5=C2C=C(S5)C6=CC=C(C7=C8C(C(C9=C(CC(CC)CCCC)SC(CC(CC)CCCC)=C9C8=O)=O)=C(C%10=CC=C(C)S%10)S7)S6,,,16.27,0.69,0.91,5.68,4.01,1.67,5.33,3.53,1.8,10.21
186,CCCCCCC(C=C1)=CC=C1C2(C3=CC=C(CCCCCC)C=C3)C4=CC5=C(C(C6=C5SC7=C6SC(/C=C8C(C(C=CC=C9)=C9C\8=C(C#N)\C#N)=O)=C7)(C%10=CC=C(CCCCCC)C=C%10)C%11=CC=C(CCCCCC)C=C%11)C=C4C%12=C2C(SC(/C=C%13C(C(C=CC=C%14)=C%14C\%13=C(C#N)/C#N)=O)=C%15)=C%15S%12,CC(SC1=C2C3=CC=C(CC(CC)CCCC)S3)=CC1=C(C4=CC=C(CC(CC)CCCC)S4)C5=C2C=C(S5)C6=CC=C(C7=C8C(C(C9=C(CC(CC)CCCC)SC(CC(CC)CCCC)=C9C8=O)=O)=C(C%10=CC=C(C)S%10)S7)S6,,,16.55,0.707,0.896,5.68,4.01,1.67,5.33,3.53,1.8,10.54
187,CCCCCCC(C=C1)=CC=C1C2(C3=CC=C(CCCCCC)C=C3)C4=CC5=C(C(C6=C5SC7=C6SC(/C=C8C(C(C=CC(C)=C9)=C9C\8=C(C#N)\C#N)=O)=C7)(C%10=CC=C(CCCCCC)C=C%10)C%11=CC=C(CCCCCC)C=C%11)C=C4C%12=C2C(SC(/C=C%13C(C(C=CC(C)=C%14)=C%14C\%13=C(C#N)/C#N)=O)=C%15)=C%15S%12,CC(SC1=C2C3=CC=C(CC(CC)CCCC)S3)=CC1=C(C4=CC=C(CC(CC)CCCC)S4)C5=C2C=C(S5)C6=CC=C(C7=C8C(C(C9=C(CC(CC)CCCC)SC(CC(CC)CCCC)=C9C8=O)=O)=C(C%10=CC=C(C)S%10)S7)S6,,,16.37,0.741,0.95,5.58,3.98,1.6,5.33,3.53,1.8,11.52
188,CCCCCCC(C=C1)=CC=C1C(C2=CC=C(CCCCCC)C=C2)(O3)C4=CC(C5=C6C=C(/C=C7C(C(C=CC=C8)=C8C\7=C(C#N)\C#N)=O)S5)=C(C(C9=CC=C(CCCCCC)C=C9)(O6)C%10=CC=C(CCCCCC)C=C%10)C=C4C%11=C3C=C(/C=C%12C(C(C=CC=C%13)=C%13C\%12=C(C#N)/C#N)=O)S%11,CC(SC1=C2C3=CC=C(CC(CC)CCCC)S3)=CC1=C(C4=CC=C(CC(CC)CCCC)S4)C5=C2C=C(S5)C6=CC=C(C7=C8C(C(C9=C(CC(CC)CCCC)SC(CC(CC)CCCC)=C9C8=O)=O)=C(C%10=CC=C(C)S%10)S7)S6,,,14.58,0.679,0.78,5.53,4,1.53,5.21,3.41,1.8,7.73
189,CCCCCCC(C=C1)=CC=C1C(C2=CC=C(CCCCCC)C=C2)(O3)C4=CC(C5=C6C=C(C7=CC=C(/C=C8C(C(C=CC=C9)=C9C/8=C(C#N)/C#N)=O)S7)S5)=C(C(C%10=CC=C(CCCCCC)C=C%10)(O6)C%11=CC=C(CCCCCC)C=C%11)C=C4C%12=C3C=C(C%13=CC=C(C=C%14C(C(C=CC=C%15)=C%15/C%14=C(C#N)\C#N)=O)S%13)S%12,CC(SC1=C2C3=CC=C(CC(CC)CCCC)S3)=CC1=C(C4=CC=C(CC(CC)CCCC)S4)C5=C2C=C(S5)C6=CC=C(C7=C8C(C(C9=C(CC(CC)CCCC)SC(CC(CC)CCCC)=C9C8=O)=O)=C(C%10=CC=C(C)S%10)S7)S6,,,17.31,0.596,0.89,5.33,3.89,1.44,5.21,3.41,1.8,9.21
190,CCCCCCC(C=C1)=CC=C1C(C2=CC=C(CCCCCC)C=C2)(O3)C4=CC(C5=C6C=C(C7=CC8=C(C=C(C=C9C(C(C=CC=C%10)=C%10/C9=C(C#N)/C#N)=O)S8)S7)S5)=C(C(C%11=CC=C(CCCCCC)C=C%11)(O6)C%12=CC=C(CCCCCC)C=C%12)C=C4C%13=C3C=C(C%14=CC%15=C(C=C(/C=C%16C(C(C=CC=C%17)=C%17C\%16=C(C#N)/C#N)=O)S%15)S%14)S%13,CC(SC1=C2C3=CC=C(CC(CC)CCCC)S3)=CC1=C(C4=CC=C(CC(CC)CCCC)S4)C5=C2C=C(S5)C6=CC=C(C7=C8C(C(C9=C(CC(CC)CCCC)SC(CC(CC)CCCC)=C9C8=O)=O)=C(C%10=CC=C(C)S%10)S7)S6,,,10.58,0.421,0.9,5.28,3.92,1.36,5.21,3.41,1.8,4.02
191,CCCCCCC(C=C1)=CC=C1C2(C3=CC=C(CCCCCC)C=C3)C4=CC5=C(C(C6=C5SC7=C6SC(/C=C8C(C(C=CC=C9)=C9C\8=C(C#N)\C#N)=O)=C7)(C%10=CC=C(CCCCCC)C=C%10)C%11=CC=C(CCCCCC)C=C%11)C=C4C%12=C2C(SC(/C=C%13C(C(C=CC=C%14)=C%14C\%13=C(C#N)/C#N)=O)=C%15)=C%15S%12,CC1=CC(C(S1)=C2C3=CC=C(CC(CCCC)CCCCCC)S3)=C(C4=C2C=C(C5=C(CCCCCCCC)C=C(C6=C(F)C(F)=C(C7=CC(CCCCCCCC)=C(C)S7)C8=NSN=C68)S5)S4)C9=CC=C(CC(CCCC)CCCCCC)S9,,,13.51,0.613,0.8,5.48,3.83,1.65,5.14,3.35,1.79,7.15
192,CCCCCCC(C=C1)=CC=C1C2(C3=CC=C(CCCCCC)C=C3)C4=CC5=C(C(C6=C5SC7=C6SC(/C=C8C(C(C=CC=C9)=C9C\8=C(C#N)\C#N)=O)=C7)(C%10=CC=C(CCCCCC)C=C%10)C%11=CC=C(CCCCCC)C=C%11)C=C4C%12=C2C(SC(/C=C%13C(C(C=CC=C%14)=C%14C\%13=C(C#N)/C#N)=O)=C%15)=C%15S%12,CC1=CC(C(S1)=C2C3=CC=C(SCC(CCCC)CCCCCC)S3)=C(C4=C2C=C(C5=C(CCCCCCCC)C=C(C6=C(F)C(F)=C(C7=CC(CCCCCCCC)=C(C)S7)C8=NSN=C68)S5)S4)C9=CC=C(SCC(CCCC)CCCCCC)S9,,,14.44,0.638,0.87,5.48,3.83,1.65,5.2,3.4,1.8,8.58
193,CCCCCCC(C=C1)=CC=C1C2(C3=CC=C(CCCCCC)C=C3)C4=CC5=C(C(C6=C5SC7=C6SC(/C=C8C(C(C=CC=C9)=C9C\8=C(C#N)\C#N)=O)=C7)(C%10=CC=C(CCCCCC)C=C%10)C%11=CC=C(CCCCCC)C=C%11)C=C4C%12=C2C(SC(/C=C%13C(C(C=CC=C%14)=C%14C\%13=C(C#N)/C#N)=O)=C%15)=C%15S%12,CC1=CC(C(S1)=C2C3=CC(F)=C(CC(CCCC)CCCCCC)S3)=C(C4=C2C=C(C5=C(CCCCCCCC)C=C(C6=C(F)C(F)=C(C7=CC(CCCCCCCC)=C(C)S7)C8=NSN=C68)S5)S4)C9=CC(F)=C(CC(CCCC)CCCCCC)S9,,,15.22,0.645,0.89,5.48,3.83,1.65,5.34,3.52,1.82,9.17
194,CCCCCCC(C=C1)=CC=C1C2(C3=CC=C(CCCCCC)C=C3)C4=CC5=C(C(C6=C5SC7=C6SC(/C=C8C(C(C=CC=C9)=C9C\8=C(C#N)\C#N)=O)=C7)(C%10=CC=C(CCCCCC)C=C%10)C%11=CC=C(CCCCCC)C=C%11)C=C4C%12=C2C(SC(/C=C%13C(C(C=CC=C%14)=C%14C\%13=C(C#N)/C#N)=O)=C%15)=C%15S%12,CC1=CC(C(S1)=C2C3=CC(F)=C(SCC(CCCC)CCCCCC)S3)=C(C4=C2C=C(C5=C(CCCCCCCC)C=C(C6=C(F)C(F)=C(C7=CC(CCCCCCCC)=C(C)S7)C8=NSN=C68)S5)S4)C9=CC(F)=C(SCC(CCCC)CCCCCC)S9,,,16.88,0.652,1.01,5.48,3.83,1.65,5.41,3.6,1.81,11.66
