Repository: yecaichao/PUFp-for-OPV-materials

# PUFp for OPV materials

This repository contains a lightweight workflow for polymer-unit recognition,
polymer-unit fingerprint (PUFp) generation, and OPV-oriented downstream
machine-learning experiments.

## Included files

- `get-polymer-unit.py`
- `polymer-unit-classify.py`
- `structure_identity_tool.py`
- `OPV_exp_data.csv`
- `con_smile.py`
- `RF.py`
- `KRR.py`
- `SVM.py`

## Input dataset

The packaged OPV dataset is:

- `OPV_exp_data.csv`

Important columns in this dataset include:

- `No.`
- `n(SMILES)`
- `p(SMILES)`
- `PCE_max(%)`

File: OPV_exp_data.csv (part 3 of 15)
No.,n(SMILES),p(SMILES),,,Jsc(mA/cm2),FF,Voc(V),'-HOMO_n(eV),'-LUMO_n(eV),Eg_n(eV),'-HOMO_p(eV),'-LUMO_p(eV),Eg_p(eV),PCE_max(%)
195,CCCCCCC(C=C1)=CC=C1C2(C3=CC=C(CCCCCC)C=C3)C4=CC5=C(C(C6=C5SC7=C6SC(/C=C8C(C(C=CC=C9)=C9C\8=C(C#N)\C#N)=O)=C7)(C%10=CC=C(CCCCCC)C=C%10)C%11=CC=C(CCCCCC)C=C%11)C=C4C%12=C2C(SC(/C=C%13C(C(C=CC=C%14)=C%14C\%13=C(C#N)/C#N)=O)=C%15)=C%15S%12,CC(SC1=C2C3=CC=C(CC(CC)CCCC)S3)=CC1=C(C4=CC=C(CC(CC)CCCC)S4)C5=C2C=C(S5)C6=CC(C(OCC(CCCC)CCCCCC)=O)=C(C7=CC=C(C)S7)S6,,,15.3,0.657,0.93,5.51,3.84,1.67,5.43,3.57,1.86,9.35
196,CCCCCCC(C=C1)=CC=C1C2(C3=CC=C(CCCCCC)C=C3)C4=CC5=C(C(C6=C5SC7=C6SC(/C=C8C(C(C=CC=C9)=C9C\8=C(C#N)\C#N)=O)=C7)(C%10=CC=C(CCCCCC)C=C%10)C%11=CC=C(CCCCCC)C=C%11)C=C4C%12=C2C(SC(/C=C%13C(C(C=CC=C%14)=C%14C\%13=C(C#N)/C#N)=O)=C%15)=C%15S%12,CC(SC1=C2C3=CC=C(SCC(CC)CCCC)S3)=CC1=C(C4=CC=C(SCC(CC)CCCC)S4)C5=C2C=C(S5)C6=CC(C(OCC(CCCC)CCCCCC)=O)=C(C7=CC=C(C)S7)S6,,,16.4,0.643,0.96,5.51,3.84,1.67,5.47,3.58,1.89,10.12
197,O=C(/C(S/1)=C/C2=CC=C(C(C=C3)=CC4=C3C5=C(C4(CCCC)CCCC)C6=C(C(CCCC)(CCCC)C7=C6C=CC(C8=CC=C(/C=C9S/C(N(CC)C\9=O)=C(C#N)\C#N)C%10=NSN=C8%10)=C7)C%11=C5C(CCCC)(CCCC)C%12=C%11C=CC(C%13=CC=C(/C=C%14S/C(N(CC)C\%14=O)=C(C#N)\C#N)C%15=NSN=C%13%15)=C%12)C%16=NSN=C2%16)N(CC)C1=C(C#N)\C#N,O=C(OCC(CC)CCCC)C1=C(F)C2=C(C)SC(C3=CC4=C(C(C5=CC=C(CC(CC)CCCC)S5)=C(C=C(C)S6)C6=C4C7=CC=C(CC(CC)CCCC)S7)S3)=C2S1,,,13.75,0.635,0.95,5.98,3.71,2.27,5.27,3.55,1.72,8.29
198,CCCCC(C1=C2C=C(C3=CC=C(/C=C4S/C(N(CC)C\4=O)=C(C#N)\C#N)C5=NSN=C35)C=C1)(CCCC)C6=C2C(C(CCCC)(CCCC)C7=C8C=C(C9=CC=C(/C=C%10S/C(N(CC)C\%10=O)=C(C#N)\C#N)C%11=NSN=C9%11)C=C7)=C8C(C%12(CCCC)CCCC)=C6C%13=C%12C=CC(C%14=CC=C(/C=C%15S/C(N(CC)C\%15=O)=C(C#N)\C#N)C%16=NSN=C%14%16)=C%13,O=C(OCC(CC)CCCC)C1=C(F)C2=C(C)SC(C3=CC4=C(C(C5=CC=C(CC(CC)CCCC)S5)=C(C=C(C)S6)C6=C4C7=CC=C(CC(CC)CCCC)S7)S3)=C2S1,,,16.75,0.645,0.94,5.95,3.73,2.22,5.27,3.55,1.72,10.15
199,COC1=CC(C2C3C=CC(OC)=C2)=C(/C3=C4C(C=C(C=CC=C5)C5=C6)=C6C7=C/4C=C8C(C=CC=C8)=C7)C=C1,CC1=CC(CCCCCC)=C(C)S1,,,3.9,0.4,1.1,5.3,3.12,2.18,4.9,3,1.9,1.7
200,O=C1N(CCCCCCCC)C(C2=C1C(C3=CC=CS3)=C(C4=C5C6=CC=CC5=C(C#N)C=C4)C6=C2C7=CC=CS7)=O,CC1=CC(CCCCCC)=C(C)S1,,,4.4,0.56,0.76,6.1,3.5,2.6,4.9,3,1.9,1.86
201,O=C(N(CC(CC)CCCC)C1=O)C2=CC(C3=CC(N(C4=CC=C(C5=C(C6=CC=C(C7=O)C8C6=C9C=CC8C(N7CC(CC)CCCC)=O)C(C9=CC=C%10C(N(CC(CC)CCCC)C%11=O)=O)=C%10C%11=C5)C=C4)C%12=CC=C(C(C=C%13C(N(CC(CC)CCCC)C%14=O)=O)=C%15C%16=C%13C%14=CC=C%16C%17=CC=C(C%18=O)C%19C%17=C%15C=CC%19C(N%18CC(CC)CCCC)=O)C=C%12)=CC=C3)=C(C%20=C%21C=CC1C%202)C%22=CC=C%23C%24=C%22C%21=CC=C%24C(N(CC(CC)CCCC)C%23=O)=O,O=C(C1=CC2=C(SC(C3=CC4=C(S3)C(C5=CC=C(S5)CC(CCCC)CC)=C6C=C(SC6=C4C7=CC=C(S7)CC(CCCC)CC)C)=C2S1)C)CC(CC)CCCC,,,11.97,0.336,0.87,5.4,3.7,1.7,5.11,3.25,1.86,3.32
202,C12=C(C3=CC=CC=C3)C=C(C4=CC=CC=C4)N1[Zn]5(N6C(C7=CC=CC=C7)=CC(C8=CC=CC=C8)=C6N=C9[N]5=C(C%10=CC=CC=C%10)C=C9C%11=CC=CC=C%11)[N]%12=C(C%13=CC=CC=C%13)C=C(C%14=CC=CC=C%14)C%12=N2,CC1=CC(CCCCCC)=C(C)S1,,,2.8,0.6,0.82,5.5,3.68,1.82,4.9,3,1.9,1.39
203,C12=C(C3=CC=CC=C3)C(C#CC4=CC=CC=C4)=C(C5=CC=CC=C5)N1[Zn]6(N7C(C8=CC=CC=C8)=C(C#CC9=CC=CC=C9)C(C%10=CC=CC=C%10)=C7N=C%11[N]6=C(C%12=CC=CC=C%12)C(C#CC%13=CC=CC=C%13)=C%11C%14=CC=CC=C%14)[N]%15=C(C%16=CC=CC=C%16)C(C#CC%17=CC=CC=C%17)=C(C%18=CC=CC=C%18)C%15=N2,CC1=CC(CCCCCC)=C(C)S1,,,9.1,0.59,0.77,5.6,3.85,1.75,4.9,3,1.9,4.1
204,CCCCCCC(C=C1)=CC=C1C2(C3=CC=C(CCCCCC)C=C3)C4=CC5=C(C(C6=C5SC7=C6SC(/C=C8C(C(C=CC=C9)=C9C\8=C(C#N)\C#N)=O)=C7)(C%10=CC=C(CCCCCC)C=C%10)C%11=CC=C(CCCCCC)C=C%11)C=C4C%12=C2C(SC(/C=C%13C(C(C=CC=C%14)=C%14C\%13=C(C#N)/C#N)=O)=C%15)=C%15S%12,O=C(OCC(CC)CCCC)C1=C(F)C2=C(C)SC(C3=CC4=C(C(C5=CC=C(CC(CC)CCCC)S5)=C(C=C(C)S6)C6=C4C7=CC=C(CC(CC)CCCC)S7)S3)=C2S1,,,14.21,0.591,0.81,5.48,3.83,1.65,5.2,3.59,1.61,6.8
205,O=C(N(CC(CCCCCCCCCC)CCCCCCCCCCCC)C1=O)C2=C(C1=CC=C3C4=NC5=C(C6=CC=C(C(C7=N8)=C9N=C(C%10=CC=C%11C(N(C%12=O)CC(CCCCCCCCCCCC)CCCCCCCCCC)=O)C(C%13=C%10C%11=C%12C=C%13)=NC9=C(C7=NC(C%14=C%15C%16=C%17C=C%14)=C8C%15=CC=C%16C(N(C%17=O)CC(CCCCCCCCCCCC)CCCCCCCCCC)=O)C%18=CC=CC=C%18)[Se]6)C%19=NC%20=C%21C%22=C%23C(C%24=CC=C%23%20)=C(C(N(CC(CCCCCCCCCC)CCCCCCCCCCCC)C%24=O)=O)C=C%22)C3=C(C4=NC5=C(C%25=CC=CC=C%25)C%19=N%21)C=C2,CC1=CC(CC(CC)CCCC)=C(C2=NC(SC(C3=C(CC(CCCC)CC)C=C(C4=CC([Si](CC(CC)CCCC)(CC(CCCC)CC)C5=C6SC(C)=C5)=C6S4)S3)=N7)=C7S2)S1,,,12.56,0.55,0.92,5.74,3.7,2.04,5.1,3.3,1.8,6.37
206,O=C(N(CC(CCCCCCCCCC)CCCCCCCCCCCC)C1=O)C2=C(C1=CC=C3C4=NC5=C(C6=C(C)C(C)=C(C(C7=N8)=C9N=C(C%10=CC=C%11C(N(C%12=O)CC(CCCCCCCCCCCC)CCCCCCCCCC)=O)C(C%13=C%10C%11=C%12C=C%13)=NC9=C(C7=NC(C%14=C%15C%16=C%17C=C%14)=C8C%15=CC=C%16C(N(C%17=O)CC(CCCCCCCCCCCC)CCCCCCCCCC)=O)C%18=CC=CC=C%18)S6)C%19=NC%20=C%21C%22=C%23C(C%24=CC=C%23%20)=C(C(N(CC(CCCCCCCCCC)CCCCCCCCCCCC)C%24=O)=O)C=C%22)C3=C(C4=NC5=C(C%25=CC=CC=C%25)C%19=N%21)C=C2,CC1=CC(CC(CC)CCCC)=C(C2=NC(SC(C3=C(CC(CCCC)CC)C=C(C4=CC([Si](CC(CC)CCCC)(CC(CCCC)CC)C5=C6SC(C)=C5)=C6S4)S3)=N7)=C7S2)S1,,,5.61,0.57,0.82,5.82,3.66,2.16,5.1,3.3,1.8,2.61
207,O=C(N(CC(CCCCCCCCCC)CCCCCCCCCCCC)C1=O)C2=C(C1=CC=C3C4=NC5=C(C6=C(C)C(SC(C(C7=N8)=C9N=C(C%10=CC=C%11C(N(C%12=O)CC(CCCCCCCCCCCC)CCCCCCCCCC)=O)C(C%13=C%10C%11=C%12C=C%13)=NC9=C(C7=NC(C%14=C%15C%16=C%17C=C%14)=C8C%15=CC=C%16C(N(C%17=O)CC(CCCCCCCCCCCC)CCCCCCCCCC)=O)C%18=CC=CC=C%18)=C%19C)=C%19S6)C%20=NC%21=C%22C%23=C%24C(C%25=CC=C%24%21)=C(C(N(CC(CCCCCCCCCC)CCCCCCCCCCCC)C%25=O)=O)C=C%23)C3=C(C4=NC5=C(C%26=CC=CC=C%26)C%20=N%22)C=C2,CC1=CC(CC(CC)CCCC)=C(C2=NC(SC(C3=C(CC(CCCC)CC)C=C(C4=CC([Si](CC(CC)CCCC)(CC(CCCC)CC)C5=C6SC(C)=C5)=C6S4)S3)=N7)=C7S2)S1,,,8.33,0.51,0.94,5.76,3.67,2.09,5.1,3.3,1.8,3.94
208,CCCCCCC(C=C1)=CC=C1C(C2=C3SC(C4=C(CC(CC)CCCC)C=C(/C=C5C(C(C=CC=C6)=C6C\5=C(C#N)\C#N)=O)S4)=C2)(C7=CC=C(CCCCCC)C=C7)C8=C3C=C(C(C9=C%10SC(C(S%11)=C(C=C%11/C=C%12/C(C%13=C(C%12=O)C=CC=C%13)=C(C#N)/C#N)CC(CC)CCCC)=C9)(C%14=CC=C(CCCCCC)C=C%14)C%15=CC=C(CCCCCC)C=C%15)C%10=C8,CC1=C(C=C(S1)C2=C(C(F)=C(C3=NN(CCC)N=C32)C4=CC(CC(CCCCCCCCCC)CCCCCCCCCCCC)=C(S4)C5=CC(F)=C(S5)C6=C(F)C=C(S6)C)F)CC(CCCCCCCCCCCC)CCCCCCCCCC,,,12.2,0.59,0.998,5.45,3.88,1.57,5.28,3.37,1.91,7.3
209,O=C(N(C(CCCCCC)CCCCCC)C1=O)C2=CC(C3=CC(C45C(C=C(C6=C(C7=C8C=CC9C7C(C(N(C(CCCCC)CCCCC)C9=O)=O)=C6)C%10=CC=C%11C%12=C%10C8=CC=C%12C(N(C(CCCCCC)CCCCCC)C%11=O)=O)C=C%13)C%13C%14=C4C=C(C%15=C(C%16=CC=C(C%17=O)C%18C%16=C%19C=CC%18C(N%17C(CCCCCC)CCCCCC)=O)C(C%19=CC=C%20C(N(C(CCCCCC)CCCCCC)C%21=O)=O)=C%20C%21=C%15)C=C%14)=C(C%22C5C=CC(C(C=C%23C(N(C(CCCCCC)CCCCCC)C%24=O)=O)=C%25C%26=C%23C%24=CC=C%26C%27=CC=C(C%28=O)C%29C%27=C%25C=CC%29C(N%28C(CCCCCC)CCCCCC)=O)=C%22)C=C3)=C(C%30=C%31C=CC1C%302)C%32=CC=C%33C%34=C%32C%31=CC=C%34C(N(C(CCCCCC)CCCCCC)C%33=O)=O,CC1=C(C=C(S1)C2=C(C(F)=C(C3=NSN=C32)C4=CC(CC(CCCCCCCCCC)CCCCCCCCCCCC)=C(S4)C5=CC=C(S5)C6=CC=C(S6)C)F)CC(CCCCCCCCCCCC)CCCCCCCCCC,,,11.03,0.511,0.93,5.97,3.78,2.19,5.37,3.5,1.87,5.27
210,O=C(N(C(CCCCCC)CCCCCC)C1=O)C2=CC(C3=CC(C45C(C=C(C6=C(C7=C8C=CC9C7C(C(N(C(CCCCC)CCCCC)C9=O)=O)=C6)C%10=CC=C%11C%12=C%10C8=CC=C%12C(N(C(CCCCCC)CCCCCC)C%11=O)=O)C=C%13)C%13C%14=C4C=C(C%15=C(C%16=CC=C(C%17=O)C%18C%16=C%19C=CC%18C(N%17C(CCCCCC)CCCCCC)=O)C(C%19=CC=C%20C(N(C(CCCCCC)CCCCCC)C%21=O)=O)=C%20C%21=C%15)C=C%14)=C(C%22C5C=CC(C(C=C%23C(N(C(CCCCCC)CCCCCC)C%24=O)=O)=C%25C%26=C%23C%24=CC=C%26C%27=CC=C(C%28=O)C%29C%27=C%25C=CC%29C(N%28C(CCCCCC)CCCCCC)=O)=C%22)C=C3)=C(C%30=C%31C=CC1C%302)C%32=CC=C%33C%34=C%32C%31=CC=C%34C(N(C(CCCCCC)CCCCCC)C%33=O)=O,CC1=C(CC(CCCCCCCCCC)CCCCCCCCCCCC)C=C(C2=C(F)C(F)=C(C3=CC(CC(CCCCCCCCCCCC)CCCCCCCCCC)=C(C4=CC=C(/C=C/C5=CC=C(C)S5)S4)S3)C6=NSN=C62)S1,,,12.02,0.542,0.9,5.97,3.78,2.19,5.27,3.51,1.76,5.98
211,O=C(N(CC(CCCCCCCCCC)CCCCCCCCCCCC)C1=O)C2=C(C1=CC=C3C4=NC5=C(C6=C(OCCO7)C7=C(C(C8=N9)=C%10N=C(C%11=CC=C%12C(N(C%13=O)CC(CCCCCCCCCCCC)CCCCCCCCCC)=O)C(C%14=C%11C%12=C%13C=C%14)=NC%10=C(C8=NC(C%15=C%16C%17=C%18C=C%15)=C9C%16=CC=C%17C(N(C%18=O)CC(CCCCCCCCCCCC)CCCCCCCCCC)=O)C%19=CC=CC=C%19)S6)C%20=NC%21=C%22C%23=C%24C(C%25=CC=C%24%21)=C(C(N(CC(CCCCCCCCCC)CCCCCCCCCCCC)C%25=O)=O)C=C%23)C3=C(C4=NC5=C(C%26=CC=CC=C%26)C%20=N%22)C=C2,CC1=CC(CC(CC)CCCC)=C(C2=NC(SC(C3=C(CC(CCCC)CC)C=C(C4=CC([Si](CC(CC)CCCC)(CC(CCCC)CC)C5=C6SC(C)=C5)=C6S4)S3)=N7)=C7S2)S1,,,13.82,0.63,0.93,5.76,3.65,2.11,5.1,3.3,1.8,8.1
212,O=C(N(CC(CCCCCCCCCC)CCCCCCCCCCCC)C1=O)C2=C(C1=CC=C3C4=NC5=C(C6=C(OCCO7)C7=C(C(C8=N9)=C%10N=C(C%11=CC=C%12C(N(C%13=O)CC(CCCCCCCCCCCC)CCCCCCCCCC)=O)C(C%14=C%11C%12=C%13C=C%14)=NC%10=C(C8=NC(C%15=C%16C%17=C%18C=C%15)=C9C%16=CC=C%17C(N(C%18=O)CC(CCCCCCCCCCCC)CCCCCCCCCC)=O)C%19=CC=CC=C%19)S6)C%20=NC%21=C%22C%23=C%24C(C%25=CC=C%24%21)=C(C(N(CC(CCCCCCCCCC)CCCCCCCCCCCC)C%25=O)=O)C=C%23)C3=C(C4=NC5=C(C%26=CC=CC=C%26)C%20=N%22)C=C2,O=C(OCC(CC)CCCC)C1=C(F)C2=C(C)SC(C3=CC4=C(C(C5=CC=C(CC(CC)CCCC)S5)=C(C=C(C)S6)C6=C4C7=CC=C(CC(CC)CCCC)S7)S3)=C2S1,,,13.99,0.51,0.95,5.76,3.65,2.11,5.2,3.59,1.61,6.7
213,O=C(N(CC(CC)CCCC)C1=O)C2=CC=CC3=C2C1=CC=C3C4=CC=C(/C(C#N)=C/C5=C(OCCCCCC)C=C(/C=C(C#N)/C(S6)=CC=C6C7=CC=C8C9=C7C=CC=C9C(N(CC(CC)CCCC)C8=O)=O)C(OCCCCCC)=C5)S4,FC(C(F)=C(C1=NSN=C12)C)=C2C(S3)=CC=C3C4=C(OCC(CCCCCC)CCCCCCCC)C=C(C5=CC=C(C)S5)C(OCC(CCCCCC)CCCCCCCC)=C4,,,11.88,0.63,1.03,5.79,3.75,2.04,5.43,3.67,1.76,7.64
214,CCCCCCC(C=C1)=CC=C1C2(C3=CC=C(CCCCCC)C=C3)C4=CC5=C(C(C6=C5SC7=C6SC(/C=C8C(C(C=CC=C9)=C9C\8=C(C#N)\C#N)=O)=C7)(C%10=CC=C(CCCCCC)C=C%10)C%11=CC=C(CCCCCC)C=C%11)C=C4C%12=C2C(SC(/C=C%13C(C(C=CC=C%14)=C%14C\%13=C(C#N)/C#N)=O)=C%15)=C%15S%12,CC(SC1=C2C3=CC=C(CC(CC)CCCC)S3)=CC1=C(C4=CC=C(CC(CC)CCCC)S4)C5=C2C=C(S5)C6=CC=C(C7=C8C(C(C9=C(CC(CC)CCCC)SC(CC(CC)CCCC)=C9C8=O)=O)=C(C%10=CC=C(C)S%10)S7)S6,,,16.81,0.742,0.899,5.51,3.78,1.73,5.33,3.53,1.8,11.21
215,CCCCCCC(C=C1)=CC=C1C2(C3=CC=C(CCCCCC)C=C3)C4=CC5=C(C(C6=C5SC7=C6SC(/C=C8C(C(C=CC=C9)=C9C\8=C(C#N)\C#N)=O)=C7)(C%10=CC=C(CCCCCC)C=C%10)C%11=CC=C(CCCCCC)C=C%11)C=C4C%12=C2C(SC(/C=C%13C(C(C=CC=C%14)=C%14C\%13=C(C#N)/C#N)=O)=C%15)=C%15S%12,CC1=CC(C(S1)=C2C3=CC=C(CC(CCCCCC)CCCCCCCC)S3)=C(C4=C2C=C(C5=CC=C(C6=CC=C(C7=CC=C(C)S7)C8=NN(CCCCCCCC)N=C68)S5)S4)C9=CC=C(CC(CCCCCC)CCCCCCCC)S9,,,16.47,0.69,0.82,5.48,3.83,1.65,5.13,3.16,1.97,9.26
216,CCCCCCC(C=C1)=CC=C1C2(C3=CC=C(CCCCCC)C=C3)C4=CC5=C(C(C6=C5SC7=C6SC(/C=C8C(C(C=CC=C9)=C9C\8=C(C#N)\C#N)=O)=C7)(C%10=CC=C(CCCCCC)C=C%10)C%11=CC=C(CCCCCC)C=C%11)C=C4C%12=C2C(SC(/C=C%13C(C(C=CC=C%14)=C%14C\%13=C(C#N)/C#N)=O)=C%15)=C%15S%12,CC1=CC(C(S1)=C2C3=CC=C(CC(CCCCCC)CCCCCCCC)S3)=C(C4=C2C=C(C5=CC=C(C6=C(F)C(F)=C(C7=CC=C(C)S7)C8=NN(CCCCCCCC)N=C68)S5)S4)C9=CC=C(CC(CCCCCC)CCCCCCCC)S9,,,12.93,0.53,0.71,5.48,3.83,1.65,5.26,3.08,2.18,4.8
217,CCCCCCC(C=C1)=CC=C1C2(C3=CC=C(CCCCCC)C=C3)C4=CC5=C(C(C6=C5SC7=C6SC(/C=C8C(C(C=CC(C)=C9)=C9C\8=C(C#N)\C#N)=O)=C7)(C%10=CC=C(CCCCCC)C=C%10)C%11=CC=C(CCCCCC)C=C%11)C=C4C%12=C2C(SC(/C=C%13C(C(C=CC(C)=C%14)=C%14C\%13=C(C#N)/C#N)=O)=C%15)=C%15S%12,CC(SC1=C2C3=CC=C(CC(CC)CCCC)S3)=CC1=C(C4=CC=C(CC(CC)CCCC)S4)C5=C2C=C(S5)C6=CC=C(C7=C8C(C(C9=C(CC(CC)CCCC)SC(CC(CC)CCCC)=C9C8=O)=O)=C(C%10=CC=C(C)S%10)S7)S6,,,17.44,0.735,0.94,5.58,3.98,1.6,5.33,3.53,1.8,12.05
218,CCCCCCC(C=C1)=CC=C1C2(C3=CC=C(CCCCCC)C=C3)C4=CC5=C(C(C6=C5SC7=C6SC(/C=C8C(C(C=C(C)C(C)=C9)=C9C\8=C(C#N)\C#N)=O)=C7)(C%10=CC=C(CCCCCC)C=C%10)C%11=CC=C(CCCCCC)C=C%11)C=C4C%12=C2C(SC(/C=C%13C(C(C=C(C)C(C)=C%14)=C%14C\%13=C(C#N)/C#N)=O)=C%15)=C%15S%12,CC(SC1=C2C3=CC=C(CC(CC)CCCC)S3)=CC1=C(C4=CC=C(CC(CC)CCCC)S4)C5=C2C=C(S5)C6=CC=C(C7=C8C(C(C9=C(CC(CC)CCCC)SC(CC(CC)CCCC)=C9C8=O)=O)=C(C%10=CC=C(C)S%10)S7)S6,,,16.48,0.706,0.97,5.56,3.93,1.63,5.33,3.53,1.8,11.29
219,CCCCCCC(C=C1)=CC=C1C2(C3=CC=C(CCCCCC)C=C3)C4=CC5=C(C(C6=C5SC7=C6SC(/C=C8C(C(C=CC=C9)=C9C\8=C(C#N)\C#N)=O)=C7)(C%10=CC=C(CCCCCC)C=C%10)C%11=CC=C(CCCCCC)C=C%11)C=C4C%12=C2C(SC(/C=C%13C(C(C=CC=C%14)=C%14C\%13=C(C#N)/C#N)=O)=C%15)=C%15S%12,CC(SC1=C2C3=CC=C(C=C3)SCC(CCCC)CC)=CC1=C(C4=C2C=C(C5=CC=C(S5)C6=C(C(OCC(CCCCCCCCCCCC)CCCCCCCCCC)=C(C7=NSN=C67)C8=CC=C(C)S8)F)S4)C9=CC=C(C=C9)SCC(CCCC)CC,,,13,0.63,0.925,5.51,3.78,1.73,5.43,3.41,2.02,7.72
220,O=C1C(C2=C(C3=CC=C(C4=CC=CC=C4)S3)N1CC(CC)CCCC)=C(C(S5)=CC=C5C6=CC7=C(C8C(C7(C9C%10C=CC(C%11=CC=C(C%12=C%13C(C(N%12CC(CC)CCCC)=O)=C(C%14=CC=C(C%15=CC=CC=C%15)S%14)N(CC(CC)CCCC)C%13=O)S%11)=C9)C%16=C%10C=CC(C%17=CC=C(C%18=C%19C(C(N%18CC(CC)CCCC)=O)=C(C%20=CC=C(C%21=CC=CC=C%21)S%20)N(CC(CC)CCCC)C%19=O)S%17)=C%16)C=C(C%22=CC=C(C%23=C%24C(C(N%23CC(CC)CCCC)=O)=C(C%25=CC=C(C%26=CC=CC=C%26)S%25)N(CC(CC)CCCC)C%24=O)S%22)C=C8)C=C6)N(CC(CC)CCCC)C2=O,CC1=CC(CCCCCC)=C(C)S1,,,10.23,0.54,1.11,5.6,3.5,2.1,5,3,2,6.09
221,CCCCCCC(C=C1)=CC=C1C(C2=C3SC(C4=C(CC(CC)CCCC)C=C(/C=C5C(C(C=CC=C6)=C6C\5=C(C#N)\C#N)=O)S4)=C2)(C7=CC=C(CCCCCC)C=C7)C8=C3C=C(C(C9=C%10SC(C(S%11)=C(C=C%11/C=C%12/C(C%13=C(C%12=O)C=CC=C%13)=C(C#N)/C#N)CC(CC)CCCC)=C9)(C%14=CC=C(CCCCCC)C=C%14)C%15=CC=C(CCCCCC)C=C%15)C%10=C8,O=C(OCC(CC)CCCC)C1=C(F)C2=C(C)SC(C3=CC4=C(C(C5=CC=C(CC(CC)CCCC)S5)=C(C=C(C)S6)C6=C4C7=CC=C(CC(CC)CCCC)S7)S3)=C2S1,,,14.22,0.47,0.95,5.4,3.8,1.6,5.2,3.6,1.6,6.31
222,O=C(N(C(CCCCCC)CCCCCC)C1=O)C2=CCC(C3=C4C5=CC1=C32)=C6C(C7=CC8=C9C%10=C7C%11=CC=C(C(N%12C(CCCCCC)CCCCCC)=O)C%13=C%11C(C%10=C%14C=C9C(N(C(CCCCCC)CCCCCC)C8=O)=O)=C([Se]%14)C=C%13C%12=O)C=C%15C%16=C6C4=C([Se]5)C=C%16C(N(C(CCCCCC)CCCCCC)C%15=O)=O,CC1=CC=C(C(S2)=C3C(C(C4=C(CC(CCCC)CC)SC(CC(CCCC)CC)=C4C3=O)=O)=C2C5=CC=C(C6=CC7=C(C8=C(C9=CC=C(CCCCCCCC)S9)C(SC%10=C%11SC(C)=C%10)=C%11C(C%12=CC=C(CCCCCCCC)S%12)=C8S7)S6)S5)S1,,,12.64,0.682,0.942,6.09,3.87,2.22,5.36,3.43,1.93,8.15
223,O=C(C(C=CC=C1)=C1C/2=C(C#N)\C#N)C2=C/C3=CC(S4)=C(S3)C5=C4C6=CC(C(C7=C8SC9=C7SC(/C=C%10C(C(C=CC=C%11)=C%11C\%10=C(C#N)\C#N)=O)=C9)(C%12=CC=C(CCCCCC)S%12)C%13=CC=C(CCCCCC)S%13)=C8C=C6C(C%14=CSC(CCCCCC)=C%14)5C%15=CC=C(CCCCCC)S%15,CC1=CC=C(C(S2)=C3C(C(C4=C(CC(CCCC)CC)SC(CC(CCCC)CC)=C4C3=O)=O)=C2C5=CC=C(C6=CC7=C(C8=C(C9=CC=C(CCCCCCCC)S9)C(SC%10=C%11SC(C)=C%10)=C%11C(C%12=CC=C(CCCCCCCC)S%12)=C8S7)S6)S5)S1,,,11.7,0.594,0.919,5.66,3.93,1.73,5.36,3.43,1.93,6.43
224,O=C(C(C=CC=C1)=C1C/2=C(C#N)/C#N)C2=C/C3=CC=C(C4=CC=C5C(C(CCCCCCCC)(CCCCCCCC)C6=C5C=CC(C7=CC=C(/C=C8/C(C9=C(C8=O)C=CC=C9)=C(C#N)/C#N)S7)=C6)=C4)S3,CC(SC1=C2C3=CC=C(CC(CC)CCCC)S3)=CC1=C(C4=CC=C(CC(CC)CCCC)S4)C5=C2C=C(S5)C6=CC=C(C7=C8C(C(C9=C(CC(CC)CCCC)SC(CC(CC)CCCC)=C9C8=O)=O)=C(C%10=CC=C(C)S%10)S7)S6,,,10.3,0.59,0.93,5.67,3.79,1.88,5.33,3.53,1.8,5.93
225,O=C(C(C=CC=C1)=C1C/2=C(C#N)/C#N)C2=C/C3=CC(C4(CCCCCCCC)CCCCCCCC)=C(S3)C(C4=C5)=CC6=C5C7=CC(C(C8=C9SC(/C=C%10/C(C%11=C(C%10=O)C=CC=C%11)=C(C#N)/C#N)=C8)(CCCCCCCC)CCCCCCCC)=C9C=C7C6(CCCCCCCC)CCCCCCCC,CC(SC1=C2C3=CC=C(CC(CC)CCCC)S3)=CC1=C(C4=CC=C(CC(CC)CCCC)S4)C5=C2C=C(S5)C6=CC=C(C7=C8C(C(C9=C(CC(CC)CCCC)SC(CC(CC)CCCC)=C9C8=O)=O)=C(C%10=CC=C(C)S%10)S7)S6,,,15.81,0.66,0.94,5.43,3.71,1.72,5.33,3.53,1.8,10.06
226,CCCCCCC(C=C1)=CC=C1C2(C3=CC=C(CCCCCC)C=C3)C4=CC5=C(C(C6=C5SC7=C6SC(/C=C8C(C(C=CC=C9)=C9C\8=C(C#N)\C#N)=O)=C7)(C%10=CC=C(CCCCCC)C=C%10)C%11=CC=C(CCCCCC)C=C%11)C=C4C%12=C2C(SC(/C=C%13C(C(C=CC=C%14)=C%14C\%13=C(C#N)/C#N)=O)=C%15)=C%15S%12,CC(SC1=C2C3=CC=C(CC(CC)CCCC)S3)=CC1=C(C4=CC=C(CC(CC)CCCC)S4)C5=C2C=C(S5)C6=CC=C(C(C7=NN(CCCCCCCC)N=C78)=C(C(C(N9CCCCCCCC)=O)=C8C%10=CC=C(C)S%10)C9=O)S6,,,16.84,0.615,0.91,5.51,3.78,1.73,5.34,3.46,1.88,9.43
227,CCCCCCC(C=C1)=CC=C1C2(C3=CC=C(CCCCCC)C=C3)C4=CC5=C(C(C6=C5SC7=C6SC(/C=C8C(C(C=CC=C9)=C9C\8=C(C#N)\C#N)=O)=C7)(C%10=CC=C(CCCCCC)C=C%10)C%11=CC=C(CCCCCC)C=C%11)C=C4C%12=C2C(SC(/C=C%13C(C(C=CC=C%14)=C%14C\%13=C(C#N)/C#N)=O)=C%15)=C%15S%12,CC1=CC=C(C2=C(C3=C(C4=NN(CCCCCCCC)N=C42)C5=CC=C(C6=CC7=C(S6)C8=C(C(C9=CC=C(CC(CC)CCCC)S9)=C%10C(SC(C)=C%11)=C%11SC%10=C8C%12=CC=C(CC(CC)CCCC)S%12)S7)S5)C(N(CCCCCCCC)C3=O)=O)S1,,,18.29,0.643,0.87,5.51,3.78,1.73,5.39,3.51,1.88,10.24
228,O=C(C(C=CC=C1)=C1C/2=C(C#N)\C#N)C2=C/C3=CC(S4)=C(S3)C5=C4C6=CC(C(C7=C8SC9=C7SC(/C=C%10C(C(C=CC=C%11)=C%11C\%10=C(C#N)\C#N)=O)=C9)(C%12=CC=C(CCCCCC)S%12)C%13=CC=C(CCCCCC)S%13)=C8C=C6C(C%14=CSC(CCCCCC)=C%14)5C%15=CC=C(CCCCCC)S%15,CC1=CC2=C(S1)C(CCC(CCCC)CCCCCC)=C3C=C(SC3=C2CCC(CCCC)CCCCCC)C4=CC=C(S4)C5=C(C(F)=C(C6=NN(N=C65)CC(CCCC)CCCCCC)C7=CC=C(S7)C)F,,,15.84,0.613,0.915,5.66,3.93,1.73,5.38,3.17,2.21,8.88
229,O=C(C(C=C(F)C(F)=C1)=C1C/2=C(C#N)\C#N)C2=C/C3=CC(S4)=C(S3)C5=C4C6=CC(C(C7=C8SC9=C7SC(/C=C%10C(C(C=C(F)C(F)=C%11)=C%11C\%10=C(C#N)\C#N)=O)=C9)(C%12=CC=C(CCCCCC)S%12)C%13=CC=C(CCCCCC)S%13)=C8C=C6C(C%14=CSC(CCCCCC)=C%14)5C%15=CC=C(CCCCCC)S%15,CC1=CC2=C(S1)C(CCC(CCCC)CCCCCC)=C3C=C(SC3=C2CCC(CCCC)CCCCCC)C4=CC=C(S4)C5=C(C(F)=C(C6=NN(N=C65)CC(CCCC)CCCCCC)C7=CC=C(S7)C)F,,,19.33,0.737,0.849,5.74,4.01,1.73,5.38,3.17,2.21,12.1
230,CCCCCCC(C=C1)=CC=C1C2(C3=CC=C(CCCCCC)C=C3)C4=CC5=C(C(C6=C5SC7=C6SC(/C=C8C(C(SC=C9)=C9C\8=C(C#N)\C#N)=O)=C7)(C%10=CC=C(CCCCCC)C=C%10)C%11=CC=C(CCCCCC)C=C%11)C=C4C%12=C2C(SC(/C=C%13C(C(SC=C%14)=C%14C\%13=C(C#N)/C#N)=O)=C%15)=C%15S%12,CC(SC1=C2C3=CC=C(CC(CC)CCCC)S3)=CC1=C(C4=CC=C(CC(CC)CCCC)S4)C5=C2C=C(S5)C6=CC=C(C7=C8C(C(C9=C(CC(CC)CCCC)SC(CC(CC)CCCC)=C9C8=O)=O)=C(C%10=CC=C(C)S%10)S7)S6,,,15.9,0.71,1.01,5.47,3.76,1.71,5.33,3.53,1.8,11.4
231,CCCCCCC(C=C1)=CC=C1C2(C3=CC=C(CCCCCC)C=C3)C4=CC5=C(C(C6=C5SC7=C6SC(/C=C8C(C(C=CC=C9)=C9C\8=C(C#N)\C#N)=O)=C7)(C%10=CC=C(CCCCCC)C=C%10)C%11=CC=C(CCCCCC)C=C%11)C=C4C%12=C2C(SC(/C=C%13C(C(C=CC=C%14)=C%14C\%13=C(C#N)/C#N)=O)=C%15)=C%15S%12,CC(SC1=C2C3=CC=C(CC(CC)CCCC)S3)=CC1=C(C4=CC=C(CC(CC)CCCC)S4)C5=C2C=C(S5)C6=CC=C(C7=C8C(C(C9=C(CC(CC)CCCC)SC(CC(CC)CCCC)=C9C8=O)=O)=C(C%10=CC=C(C)S%10)S7)S6,,,17,0.67,0.93,5.5,3.9,1.6,5.33,3.53,1.8,10.6
232,CCCCCCC(C=C1)=CC=C1C2(C3=CC=C(CCCCCC)C=C3)C4=CC5=C(C(C6=C5SC7=C6SC(/C=C8C(C(C=CC(C)=C9)=C9C\8=C(C#N)\C#N)=O)=C7)(C%10=CC=C(CCCCCC)C=C%10)C%11=CC=C(CCCCCC)C=C%11)C=C4C%12=C2C(SC(/C=C%13C(C(C=CC(C)=C%14)=C%14C\%13=C(C#N)/C#N)=O)=C%15)=C%15S%12,CC1=CC(C(S1)=C2C3=CC=C(CC(CC)CCCC)S3)=C(C4=C2C=C(C5=CC=C(C6=C(F)C(F)=C(C7=CC=C(C)S7)C8=NN(CC(CCCCCC)CCCCCCCC)N=C68)S5)S4)C9=CC=C(CC(CC)CCCC)S9,,,17.1,0.651,0.843,5.56,3.98,1.58,5.21,2.99,2.22,9.4
233,CCCCCCC(C=C1)=CC=C1C(C2=C3SC(C4=C(OCC(CC)CCCC)C(C=C5C(C(C=CC=C6)=C6/C5=C(C#N)/C#N)=O)=CS4)=C2)(C7=CC=C(CCCCCC)C=C7)C8=C3C=C(C(C9=C%10SC(C%11=C(C(/C=C%12\C(C%13=C(C%12=O)C=CC=C%13)=C(C#N)\C#N)=CS%11)OCC(CCCC)CC)=C9)(C%14=CC=C(CCCCCC)C=C%14)C%15=CC=C(CCCCCC)C=C%15)C%10=C8,CC1=CC(C(S1)=C2C3=CC=C(CC(CC)CCCC)S3)=C(C4=C2C=C(C5=CC=C(C6=C(F)C(F)=C(C7=CC=C(C)S7)C8=NN(CC(CCCCCC)CCCCCCCC)N=C68)S5)S4)C9=CC=C(CC(CC)CCCC)S9,,,15.1,0.51,0.848,5.32,3.95,1.37,5.21,2.99,2.22,6.5
234,O=C(C(C=CC=C1)=C1C/2=C(C#N)/C#N)C2=C/C(S3)=CC4=C3C(SC5=C6SC7=C5C(C8=CC=C(CCCCCC)C=C8)(C9=CC=C(CCCCCC)C=C9)C%10=C7SC(/C=C%11C(C(C=CC=C%12)=C%12C\%11=C(C#N)\C#N)=O)=C%10)=C6C4(C%13=CC=C(CCCCCC)C=C%13)C%14=CC=C(CCCCCC)C=C%14,O=C(OCC(CC)CCCC)C1=C(F)C2=C(C)SC(C3=CC4=C(C(C5=CC=C(CC(CC)CCCC)S5)=C(C=C(C)S6)C6=C4C7=CC=C(CC(CC)CCCC)S7)S3)=C2S1,,,18.75,0.668,0.75,5.45,3.93,1.52,5.2,3.6,1.6,9.77
235,O=C(C(C=CC=C1)=C1C/2=C(C#N)/C#N)C2=C/C(S3)=CC4=C3C(SC5=C6C=C(S7)C(C(C8(C9=CC=C(CCCCCC)C=C9)C%10=CC=C(CCCCCC)C=C%10)=C7C%11=C8C=C(/C=C%12C(C(C=CC=C%13)=C%13C\%12=C(C#N)\C#N)=O)S%11)=C5)=C6C4(C%14=CC=C(CCCCCC)C=C%14)C%15=CC=C(CCCCCC)C=C%15,CC1=CC2=C(S1)C(CCC(CCCC)CCCCCC)=C3C=C(SC3=C2CCC(CCCC)CCCCCC)C4=CC=C(S4)C5=C(C(F)=C(C6=NN(N=C65)CC(CCCC)CCCCCC)C7=CC=C(S7)C)F,,,15.67,0.561,0.92,5.48,3.84,1.64,5.38,3.17,2.21,8.11
236,O=C(C(C=CC=C1)=C1C/2=C(C#N)/C#N)C2=C/C(S3)=CC4=C3C(SC5=C6C(C7=CC=C(CC(CC)CCCC)S7)=C(S8)C(C(C9(C%10=CC=C(CCCCCC)C=C%10)C%11=CC=C(CCCCCC)C=C%11)=C8C%12=C9C=C(/C=C%13C(C(C=CC=C%14)=C%14C\%13=C(C#N)\C#N)=O)S%12)=C5C%15=CC=C(CC(CC)CCCC)S%15)=C6C4(C%16=CC=C(CCCCCC)C=C%16)C%17=CC=C(CCCCCC)C=C%17,CC1=CC2=C(S1)C(CCC(CCCC)CCCCCC)=C3C=C(SC3=C2CCC(CCCC)CCCCCC)C4=CC=C(S4)C5=C(C(F)=C(C6=NN(N=C65)CC(CCCC)CCCCCC)C7=CC=C(S7)C)F,,,18.63,0.62,0.922,5.43,3.8,1.63,5.38,3.17,2.21,11
237,O=C(C(C=CC=C1)=C1C/2=C(C#N)\C#N)C2=C/C(S3)=CC4=C3C5=C(C4(CCCCCC)CCCCCC)C=C6C(C(CCCCCC)(CCCCCC)C7=C6SC(/C=C8C(C(C=CC=C9)=C9C\8=C(C#N)/C#N)=O)=C7)=C5,CC(SC1=C2C3=CC=C(CC(CC)CCCC)S3)=CC1=C(C4=CC=C(CC(CC)CCCC)S4)C5=C2C=C(S5)C6=C(CC(CC)CCCC)C=C(C7=NC8=C(N=C(C9=CC(CC(CC)CCCC)=C(C)S9)S8)S7)S6,,,16.4,0.762,0.92,5.69,3.98,1.71,5.31,3.34,1.97,11.5
238,CCCCCCC(C=C1)=CC=C1C(C2=C3SC(C4=C(OCC(CC)CCCC)C(C=C5C(C(C=C(Cl)C(Cl)=C6)=C6/C5=C(C#N)/C#N)=O)=CS4)=C2)(C7=CC=C(CCCCCC)C=C7)C8=C3C=C(C(C9=C%10SC(C%11=C(C(/C=C%12\C(C%13=C(C%12=O)C=C(Cl)C(Cl)=C%13)=C(C#N)\C#N)=CS%11)OCC(CCCC)CC)=C9)(C%14=CC=C(CCCCCC)C=C%14)C%15=CC=C(CCCCCC)C=C%15)C%10=C8,CC1=CC(C(S1)=C2C3=CC=C(CC(CC)CCCC)S3)=C(C4=C2C=C(C5=CC=C(C6=C(F)C(F)=C(C7=CC=C(C)S7)C8=NN(CC(CCCCCC)CCCCCCCC)N=C68)S5)S4)C9=CC=C(CC(CC)CCCC)S9,,,23.8,0.607,0.7,5.56,4.23,1.33,5.4,3.32,2.08,10.1
239,CCCCCCC(C=C1)=CC=C1C(C2=C3SC(C4=C(OCC(CC)CCCC)C(C=C5C(C(C=C(Cl)C(Cl)=C6)=C6/C5=C(C#N)/C#N)=O)=CS4)=C2)(C7=CC=C(CCCCCC)C=C7)C8=C3C=C(C(C9=C%10SC(C%11=C(C(/C=C%12\C(C%13=C(C%12=O)C=C(Cl)C(Cl)=C%13)=C(C#N)\C#N)=CS%11)OCC(CCCC)CC)=C9)(C%14=CC=C(CCCCCC)C=C%14)C%15=CC=C(CCCCCC)C=C%15)C%10=C8,CC(SC1=C2C3=CC=C(CC(CC)CCCC)S3)=CC1=C(C4=CC=C(CC(CC)CCCC)S4)C5=C2C=C(S5)C6=CC=C(C7=C8C(C(C9=C(CC(CC)CCCC)SC(CC(CC)CCCC)=C9C8=O)=O)=C(C%10=CC=C(C)S%10)S7)S6,,,20.8,0.625,0.744,5.56,4.23,1.33,5.33,3.53,1.8,9.67
240,CCCCCCC(C=C1)=CC=C1C(C2=C3SC(C4=C(OCC(CC)CCCC)C(C=C5C(C(C=C(Cl)C(Cl)=C6)=C6/C5=C(C#N)/C#N)=O)=CS4)=C2)(C7=CC=C(CCCCCC)C=C7)C8=C3C=C(C(C9=C%10SC(C%11=C(C(/C=C%12\C(C%13=C(C%12=O)C=C(Cl)C(Cl)=C%13)=C(C#N)\C#N)=CS%11)OCC(CCCC)CC)=C9)(C%14=CC=C(CCCCCC)C=C%14)C%15=CC=C(CCCCCC)C=C%15)C%10=C8,O=C(OCC(CC)CCCC)C1=C(F)C2=C(C)SC(C3=CC4=C(C(C5=CC=C(CC(CC)CCCC)S5)=C(C=C(C)S6)C6=C4C7=CC=C(CC(CC)CCCC)S7)S3)=C2S1,,,22.8,0.62,0.727,5.56,4.23,1.33,5.2,3.6,1.6,10.3
241,O=C(/C(S/1)=C/C2=CC=C(C(C=C3)=CC4=C3C5=CC=C(C6=CC=C(/C=C7S/C(N(CC)C\7=O)=C(C#N)\C#N)C8=NSN=C68)C=C5C49C(C=CC(OCCCCCCCC)=C%10)=C%10C%11=CC(OCCCCCCCC)=CC=C%119)C%12=NSN=C2%12)N(CC)C1=C(C#N)/C#N,CC(SC1=C2C3=CC=C(CC(CC)CCCC)S3)=CC1=C(C4=CC=C(CC(CC)CCCC)S4)C5=C2C=C(S5)C6=CC=C(C7=C8C(C(C9=C(CC(CC)CCCC)SC(CC(CC)CCCC)=C9C8=O)=O)=C(C%10=CC=C(C)S%10)S7)S6,,,13.65,0.709,0.97,5.93,3.86,2.07,5.33,3.53,1.8,9.39
242,O=C(/C(S/1)=C/C2=CC=C(C(C=C3)=CC4=C3C5=CC=C(C6=CC=C(/C=C7S/C(N(CC)C\7=O)=C(C#N)\C#N)C8=NSN=C68)C=C5C49C(C=CC(OCCCCCCCC)=C%10)=C%10C%11=CC(OCCCCCCCC)=CC=C%119)C%12=NSN=C2%12)N(CC)C1=C(C#N)/C#N,O=C(OCC(CC)CCCC)C1=C(F)C2=C(C)SC(C3=CC4=C(C(C5=CC=C(CC(CC)CCCC)S5)=C(C=C(C)S6)C6=C4C7=CC=C(CC(CC)CCCC)S7)S3)=C2S1,,,17.11,0.649,0.91,5.93,3.86,2.07,5.27,3.55,1.72,10.1
243,O=C(N(CCCCCC)/C(S/1)=C(C#N)\C#N)C1=C\C(S2)=CC(CC(CC)CCCC)=C2C(S3)=CC4=C3C5=CC(C(C6=CC=C(CCCCCC)S6)(C7=CC=C(CCCCCC)S7)C8=C9SC(C%10=C(CC(CC)CCCC)C=C(/C=C%11S/C(N(C\%11=O)CCCCCC)=C(C#N)/C#N)S%10)=C8)=C9C=C5C4(C%12=CC=C(CCCCC)S%12)C%13=CC=C(CCCCCC)S%13,CC(SC1=C2C3=CC=C(CC(CC)CCCC)S3)=CC1=C(C4=CC=C(CC(CC)CCCC)S4)C5=C2C=C(S5)C6=CC=C(C7=C8C(C(C9=C(CC(CC)CCCC)SC(CC(CC)CCCC)=C9C8=O)=O)=C(C%10=CC=C(C)S%10)S7)S6,,,4.97,0.367,1.165,5.4,3.62,1.78,5.21,3.41,1.8,2.21
244,CCCCCCC(C=C1)=CC=C1C2(C3=CC=C(CCCCCC)C=C3)C4=CC5=C(C(C6=C5SC7=C6SC(/C=C8C(C(C=CC(C)=C9)=C9C\8=C(C#N)\C#N)=O)=C7)(C%10=CC=C(CCCCCC)C=C%10)C%11=CC=C(CCCCCC)C=C%11)C=C4C%12=C2C(SC(/C=C%13C(C(C=CC(C)=C%14)=C%14C\%13=C(C#N)/C#N)=O)=C%15)=C%15S%12,CC(SC1=C2C3=CC=C(CC(CC)CCCC)S3)=CC1=C(C4=CC=C(CC(CC)CCCC)S4)C5=C2C=C(S5)C6=CC=C(C7=C8C(C(C9=C(CC(CC)CCCC)SC(CC(CC)CCCC)=C9C8=O)=O)=C(C%10=CC=C(C)S%10)S7)S6,,,17.05,0.681,0.937,5.58,3.98,1.6,5.21,3.41,1.8,10.89
245,CCCCCCC(C=C1)=CC=C1C2(C3=CC=C(CCCCCC)C=C3)C4=CC5=C(C(C6=C5SC7=C6SC(/C=C8C(C(C=CC=C9)=C9C\8=C(C#N)\C#N)=O)=C7)(C%10=CC=C(CCCCCC)C=C%10)C%11=CC=C(CCCCCC)C=C%11)C=C4C%12=C2C(SC(/C=C%13C(C(C=CC=C%14)=C%14C\%13=C(C#N)/C#N)=O)=C%15)=C%15S%12,CC(SC1=C2C3=CC=C(CC(CCCC)CCCCCC)S3)=CC1=C(C4=CC=C(CC(CCCC)CCCCCC)S4)C5=C2C=C(S5)C6=C(CCCCCCCC)C=C(C7=NN=C(C8=CC(CCCCCCCC)=C(C)S8)S7)S6,,,17.15,0.677,1.01,5.48,3.83,1.65,5.35,2.78,2.57,11.72
246,CCCCCCC(C=C1)=CC=C1C2(C3=CC=C(CCCCCC)C=C3)C4=CC5=C(C(C6=C5SC7=C6SC(/C=C8C(C(C=CC=C9)=C9C\8=C(C#N)\C#N)=O)=C7)(C%10=CC=C(CCCCCC)C=C%10)C%11=CC=C(CCCCCC)C=C%11)C=C4C%12=C2C(SC(/C=C%13C(C(C=CC=C%14)=C%14C\%13=C(C#N)/C#N)=O)=C%15)=C%15S%12,CC(SC1=C2C3=CC=C(SCC(CCCC)CCCCCC)S3)=CC1=C(C4=CC=C(SCC(CCCC)CCCCCC)S4)C5=C2C=C(S5)C6=C(CCCCCCCC)C=C(C7=NN=C(C8=CC(CCCCCCCC)=C(C)S8)S7)S6,,,17.78,0.654,1.1,5.48,3.83,1.65,5.39,2.8,2.59,12.8
247,O=C(C(C=CC=C1)=C1C/2=C(C#N)\C#N)C2=C/C(S3)=CC4=C3C5=C(C4(CCCCCC)CCCCCC)C=C6C(C(CCCCCC)(CCCCCC)C7=C6SC(/C=C8C(C(C=CC=C9)=C9C\8=C(C#N)/C#N)=O)=C7)=C5,CC(SC1=C2C3=CC(F)=C(CC(CC)CCCC)S3)=CC1=C(C4=CC(F)=C(CC(CC)CCCC)S4)C5=C2C=C(S5)C6=CC=C(C7=C8C(C(C9=C(CC(CC)CCCC)SC(CC(CC)CCCC)=C9C8=O)=O)=C(C%10=CC=C(C)S%10)S7)S6,,,17.3,0.7,0.95,5.65,3.91,1.74,5.5,3.61,1.89,11.5
248,O=C(C(C=C(F)C(F)=C1)=C1C/2=C(C#N)/C#N)C2=C/C(S3)=CC4=C3C(C=CC5=C6C=CC7=C5C(C8=CC=C(CCCCCC)C=C8)(C9=CC=C(CCCCCC)C=C9)C%10=C7SC(/C=C%11C(C(C=C(F)C(F)=C%12)=C%12C\%11=C(C#N)\C#N)=O)=C%10)=C6C4(C%13=CC=C(CCCCCC)C=C%13)C%14=CC=C(CCCCCC)C=C%14,CC1=CC2=C(S1)C(CCC(CCCC)CCCCCC)=C3C=C(SC3=C2CCC(CCCC)CCCCCC)C4=CC=C(S4)C5=C(C(F)=C(C6=NN(N=C65)CC(CCCC)CCCCCC)C7=CC=C(S7)C)F,,,15.7,0.612,0.775,5.69,3.86,1.83,5.38,3.17,2.21,7.45
249,O=C(C(C=C(F)C(F)=C1)=C1C/2=C(C#N)/C#N)C2=C/C(S3)=CC4=C3C5=C(C(C(CCCCCC)=CC6=C7C=C(CCCCCC)C8=C6SC9=C8C(C%10=CC=C(CCCCCC)C=C%10)(C%11=CC=C(CCCCCC)C=C%11)C%12=C9SC(/C=C%13C(C(C=C(F)C(F)=C%14)=C%14C\%13=C(C#N)\C#N)=O)=C%12)=C7S5)C4(C%15=CC=C(CCCCCC)C=C%15)C%16=CC=C(CCCCCC)C=C%16,CC1=CC2=C(S1)C(CCC(CCCC)CCCCCC)=C3C=C(SC3=C2CCC(CCCC)CCCCCC)C4=CC=C(S4)C5=C(C(F)=C(C6=NN(N=C65)CC(CCCC)CCCCCC)C7=CC=C(S7)C)F,,,19.7,0.693,0.9,5.41,3.78,1.63,5.38,3.17,2.21,12.3
250,O=C1C2=C(C(/C1=C/C(S3)=CC4=C3C5=C(C4(C6=CC=C(CCCCCC)C=C6)C7=CC=C(CCCCCC)C=C7)C8=CC(SC9=C%10C(C%11=CC=C(CCCCCC)C=C%11)(C%12=CC=C(CCCCCC)C=C%12)C%13=C9SC(/C=C%14C(C(C=CC=C%15)=C%15C\%14=C(C#N)\C#N)=O)=C%13)=C%10C=C8S5)=C(C#N)/C#N)C=CC=C2,CC(SC1=C2C3=CC=C(CC(CC)CCCC)S3)=CC1=C(C4=CC=C(CC(CC)CCCC)S4)C5=C2C=C(S5)C6=CC=C(C7=C8C(C(C9=C(CC(CC)CCCC)SC(CC(CC)CCCC)=C9C8=O)=O)=C(C%10=CC=C(C)S%10)S7)S6,,,17.85,0.672,0.868,5.4,3.83,1.57,5.33,3.53,1.8,10.42
251,O=C1C2=C(C(/C1=C/C(S3)=CC4=C3C5=C(C4(C6=CC=C(CCCCCC)C=C6)C7=CC=C(CCCCCC)C=C7)C8=C(CCCCCCCC)C(SC9=C%10C(C%11=CC=C(CCCCCC)C=C%11)(C%12=CC=C(CCCCCC)C=C%12)C%13=C9SC(/C=C%14C(C(C=CC(F)=C%15)=C%15C\%14=C(C#N)\C#N)=O)=C%13)=C%10C(CCCCCCCC)=C8S5)=C(C#N)/C#N)C=C(F)C=C2,CC(SC1=C2C3=CC=C(CC(CC)CCCC)S3)=CC1=C(C4=CC=C(CC(CC)CCCC)S4)C5=C2C=C(S5)C6=CC=C(C7=C8C(C(C9=C(CC(CC)CCCC)SC(CC(CC)CCCC)=C9C8=O)=O)=C(C%10=CC=C(C)S%10)S7)S6,,,20.33,0.71,0.839,5.36,3.89,1.47,5.33,3.53,1.8,12.12
252,O=C1C2=C(C(/C1=C/C(S3)=CC4=C3C5=C(C4(C6=CC=C(CCCCCC)C=C6)C7=CC=C(CCCCCC)C=C7)C8=C(CCCCCCCC)C(SC9=C%10C(C%11=CC=C(CCCCCC)C=C%11)(C%12=CC=C(CCCCCC)C=C%12)C%13=C9SC(/C=C%14C(C(C=CC(F)=C%15)=C%15C\%14=C(C#N)\C#N)=O)=C%13)=C%10C(CCCCCCCC)=C8S5)=C(C#N)/C#N)C=C(F)C=C2,O=C(OCC(CC)CCCC)C1=C(F)C2=C(C)SC(C3=CC4=C(C(C5=CC=C(CC(CC)CCCC)S5)=C(C=C(C)S6)C6=C4C7=CC=C(CC(CC)CCCC)S7)S3)=C2S1,,,18.64,0.685,0.775,5.36,3.89,1.47,5.2,3.6,1.6,9.89
253,O=C1C2=C(C(/C1=C/C(S3)=CC4=C3C5=C(C4(CC(CC)CCCC)CC(CC)CCCC)C=C(C(C(F)=C6)=CC(F)=C6C(S7)=CC8=C7C(SC(/C=C9C(C(C=CC=C%10)=C%10C\9=C(C#N)\C#N)=O)=C%11)=C%11C8(CC(CC)CCCC)CC(CC)CCCC)S5)=C(C#N)/C#N)C=CC=C2,CC(SC1=C2C3=CC=C(CC(CC)CCCC)S3)=CC1=C(C4=CC=C(CC(CC)CCCC)S4)C5=C2C=C(S5)C6=CC=C(C7=C8C(C(C9=C(CC(CC)CCCC)SC(CC(CC)CCCC)=C9C8=O)=O)=C(C%10=CC=C(C)S%10)S7)S6,,,15.66,0.72,0.91,5.49,3.77,1.72,5.33,3.53,1.8,10.14
254,CCCCCCC(C=C1)=CC=C1C2(C3=CC=C(CCCCCC)C=C3)C4=CC5=C(C(C6=C5SC7=C6SC(/C=C8C(C(C=CC=C9)=C9C\8=C(C#N)\C#N)=O)=C7)(C%10=CC=C(CCCCCC)C=C%10)C%11=CC=C(CCCCCC)C=C%11)C=C4C%12=C2C(SC(/C=C%13C(C(C=CC=C%14)=C%14C\%13=C(C#N)/C#N)=O)=C%15)=C%15S%12,CC(SC1=C2C3=CC=C(CC(CC)CCCC)S3)=CC1=C(C4=CC=C(CC(CC)CCCC)S4)C5=C2C=C(S5)C6=CC=C(C7=C8C(C(C9=C(CC(CC)CCCC)SC(CC(CC)CCCC)=C9C8=O)=O)=C(C%10=CC=C(C)S%10)S7)S6,,,17,0.66,0.89,5.64,3.92,1.72,5.33,3.29,2.04,10
255,O=C(C(C=CC=C1)=C1C/2=C(C#N)\C#N)C2=C/C3=CC(S4)=C(S3)C5=C4C6=CC(C(CCCCCCCC)(CCCCCCCC)C7=C8SC9=C7SC(/C=C%10C(C(C=CC=C%11)=C%11C\%10=C(C#N)\C#N)=O)=C9)=C8C=C6C5(CCCCCCCC)CCCCCCCC,CC(SC1=C2C3=CC=C(CC(CC)CCCC)S3)=CC1=C(C4=CC=C(CC(CC)CCCC)S4)C5=C2C=C(S5)C6=CC=C(C7=C8C(C(C9=C(CC(CC)CCCC)SC(CC(CC)CCCC)=C9C8=O)=O)=C(C%10=CC=C(C)S%10)S7)S6,,,19.7,0.73,0.87,5.63,3.91,1.72,5.33,3.29,2.04,12.41
256,CCCCCCC(C=C1)=CC=C1C2(C3=CC=C(CCCCCC)C=C3)C4=CC5=C(C(C6=C5SC7=C6SC(/C=C8C(C(C=CC=C9)=C9C\8=C(C#N)\C#N)=O)=C7)(C%10=CC=C(CCCCCC)C=C%10)C%11=CC=C(CCCCCC)C=C%11)C=C4C%12=C2C(SC(/C=C%13C(C(C=CC=C%14)=C%14C\%13=C(C#N)/C#N)=O)=C%15)=C%15S%12,CC(SC1=C2C3=CC=C(CC(CC)CCCC)S3)=CC1=C(C4=CC=C(CC(CC)CCCC)S4)C5=C2C=C(S5)C6=C(F)C=C(C7=C8C(C(C9=C(CC(CC)CCCC)SC(CC(CC)CCCC)=C9C8=O)=O)=C(C%10=CC(F)=C(C)S%10)S7)S6,,,18.5,0.66,0.95,5.64,3.92,1.72,5.47,3.46,2.01,11.71
257,O=C(C(C=CC=C1)=C1C/2=C(C#N)\C#N)C2=C/C3=CC(S4)=C(S3)C5=C4C6=CC(C(CCCCCCCC)(CCCCCCCC)C7=C8SC9=C7SC(/C=C%10C(C(C=CC=C%11)=C%11C\%10=C(C#N)\C#N)=O)=C9)=C8C=C6C5(CCCCCCCC)CCCCCCCC,CC(SC1=C2C3=CC=C(CC(CC)CCCC)S3)=CC1=C(C4=CC=C(CC(CC)CCCC)S4)C5=C2C=C(S5)C6=C(F)C=C(C7=C8C(C(C9=C(CC(CC)CCCC)SC(CC(CC)CCCC)=C9C8=O)=O)=C(C%10=CC(F)=C(C)S%10)S7)S6,,,19.6,0.72,0.94,5.63,3.91,1.72,5.47,3.46,2.01,13.2
258,CCCCCCC(C=C1)=CC=C1C2(C3=CC=C(CCCCCC)C=C3)C4=CC5=C(C(C6=C5SC7=C6SC(/C=C8C(C9=CSC=C9C\8=C(C#N)\C#N)=O)=C7)(C%10=CC=C(CCCCCC)C=C%10)C%11=CC=C(CCCCCC)C=C%11)C=C4C%12=C2C(SC(/C=C%13C(C%14=CSC=C%14C\%13=C(C#N)/C#N)=O)=C%15)=C%15S%12,CCC[Si](CCC)(C1=CC=C(C(C2=C3C=C(C4=CC=C(C5=C(F)C(F)=C(C6=CC=C(C)S6)C7=NN(CC(CCCCCC)CCCCCCCC)N=C57)S4)S2)=C8C(SC(C)=C8)=C3C9=CC=C([Si](CCC)(CCC)CCC)S9)S1)CCC,,,17.52,0.741,0.896,5.62,3.96,1.66,5.4,3.24,2.16,11.63
259,CCCCCCC(C=C1)=CC=C1C2(C3=CC=C(CCCCCC)C=C3)C4=CC5=C(C(C6=C5SC7=C6SC(/C=C8C(C9=C(C)SC=C9C\8=C(C#N)\C#N)=O)=C7)(C%10=CC=C(CCCCCC)C=C%10)C%11=CC=C(CCCCCC)C=C%11)C=C4C%12=C2C(SC(/C=C%13C(C%14=C(C)SC=C%14C\%13=C(C#N)/C#N)=O)=C%15)=C%15S%12,CCC[Si](CCC)(C1=CC=C(C(C2=C3C=C(C4=CC=C(C5=C(F)C(F)=C(C6=CC=C(C)S6)C7=NN(CC(CCCCCC)CCCCCCCC)N=C57)S4)S2)=C8C(SC(C)=C8)=C3C9=CC=C([Si](CCC)(CCC)CCC)S9)S1)CCC,,,18.41,0.742,0.918,5.57,3.92,1.65,5.4,3.24,2.16,12.54
260,O=C(C(C=CC=C1)=C1C/2=C(C#N)\C#N)C2=C/C(S3)=CC4=C3C5=C(C4(CCCCCC)CCCCCC)C=C6C(C(CCCCCC)(CCCCCC)C7=C6SC(/C=C8C(C(C=CC=C9)=C9C\8=C(C#N)/C#N)=O)=C7)=C5,CC1=CC2=C(C(CCC(CCCCCC)CCCC)=C(C=C(C3=CC=C(C4=C(F)C(F)=C(C5=CC=C(C)S5)C6=NN(CCC(CCCCCC)CCCC)N=C64)S3)S7)C7=C2CCC(CCCCCC)CCCC)S1,,,20.8,0.718,0.84,5.69,3.98,1.71,5.38,3.17,2.21,12.5
261,CCCCCCC(C=C1)=CC=C1C2(C3=CC=C(CCCCCC)C=C3)C4=CC5=C(C(C6=C5SC7=C6N(CCCCCCCC)C8=C7SC(/C=C9C(C(C=CC=C%10)=C%10C\9=C(C#N)\C#N)=O)=C8)(C%11=CC=C(CCCCCC)C=C%11)C%12=CC=C(CCCCCC)C=C%12)C=C4C%13=C2C(N(CCCCCCCC)C%14=C%15SC(/C=C%16/C(C%17=C(C%16=O)C=CC=C%17)=C(C#N)\C#N)=C%14)=C%15S%13,CC(SC1=C2C3=CC=C(CC(CC)CCCC)S3)=CC1=C(C4=CC=C(CC(CC)CCCC)S4)C5=C2C=C(S5)C6=CC=C(C7=C8C(C(C9=C(CC(CC)CCCC)SC(CC(CC)CCCC)=C9C8=O)=O)=C(C%10=CC=C(C)S%10)S7)S6,,,8.55,0.525,0.96,5.36,3.82,1.54,5.26,3.63,1.63,4.31
262,CCCCCCC(C=C1)=CC=C1C2(C3=CC=C(CCCCCC)C=C3)C4=CC5=C(C(C6=C5SC7=C6N(CCCCCCCC)C8=C7SC(/C=C9C(C(C=C(F)C(F)=C%10)=C%10C\9=C(C#N)\C#N)=O)=C8)(C%11=CC=C(CCCCCC)C=C%11)C%12=CC=C(CCCCCC)C=C%12)C=C4C%13=C2C(N(CCCCCCCC)C%14=C%15SC(/C=C%16/C(C%17=C(C%16=O)C=C(F)C(F)=C%17)=C(C#N)\C#N)=C%14)=C%15S%13,CC(SC1=C2C3=CC=C(CC(CC)CCCC)S3)=CC1=C(C4=CC=C(CC(CC)CCCC)S4)C5=C2C=C(S5)C6=CC=C(C7=C8C(C(C9=C(CC(CC)CCCC)SC(CC(CC)CCCC)=C9C8=O)=O)=C(C%10=CC=C(C)S%10)S7)S6,,,21.61,0.715,0.85,5.42,3.94,1.48,5.26,3.63,1.63,13.13
263,CCCCCCC(C=C1)=CC=C1C2(C3=CC=C(CCCCCC)C=C3)C4=CC5=C(C(C6=C5SC7=C6SC(/C=C8C(C(C=CC(C)=C9)=C9C\8=C(C#N)\C#N)=O)=C7)(C%10=CC=C(CCCCCC)C=C%10)C%11=CC=C(CCCCCC)C=C%11)C=C4C%12=C2C(SC(/C=C%13C(C(C=CC(C)=C%14)=C%14C\%13=C(C#N)/C#N)=O)=C%15)=C%15S%12,CC(SC1=C2C3=CC(F)=C(CC(CC)CCCC)S3)=CC1=C(C4=CC(F)=C(CC(CC)CCCC)S4)C5=C2C=C(S5)C6=CC=C(C7=C8C(C(C9=C(CC(CC)CCCC)SC(CC(CC)CCCC)=C9C8=O)=O)=C(C%10=CC=C(C)S%10)S7)S6,,,15.78,0.65,1.02,5.58,3.93,1.65,5.54,3.65,1.89,10.5
264,CCCCCCC(C=C1)=CC=C1C2(C3=CC=C(CCCCCC)C=C3)C4=CC5=C(C(C6=C5SC7=C6SC(/C=C8C(C(C=C(F)C(F)=C9)=C9C\8=C(C#N)\C#N)=O)=C7)(C%10=CC=C(CCCCCC)C=C%10)C%11=CC=C(CCCCCC)C=C%11)C=C4C%12=C2C(SC(/C=C%13C(C(C=C(F)C(F)=C%14)=C%14C\%13=C(C#N)/C#N)=O)=C%15)=C%15S%12,CC(SC1=C2C3=CC(F)=C(CC(CC)CCCC)S3)=CC1=C(C4=CC(F)=C(CC(CC)CCCC)S4)C5=C2C=C(S5)C6=CC=C(C7=C8C(C(C9=C(CC(CC)CCCC)SC(CC(CC)CCCC)=C9C8=O)=O)=C(C%10=CC=C(C)S%10)S7)S6,,,20.38,0.77,0.87,5.67,4.15,1.52,5.54,3.65,1.89,13.7
265,O=C(C(C=CC=C1)=C1C/2=C(C#N)/C#N)C2=C/C3=CC4=C(S3)C5=CC6=C(C(C=C(C(CCCCCCCC)(CCCCCCCC)C7=C8SC(/C=C9C(C(C=CC=C%10)=C%10C\9=C(C#N)\C#N)=O)=C7)C8=C%11)=C%11C6(CCCCCCCC)CCCCCCCC)C=C5C4(CCCCCCCC)CCCCCCCC,CC(SC1=C2C3=CC=C(CC(CC)CCCC)S3)=CC1=C(C4=CC=C(CC(CC)CCCC)S4)C5=C2C=C(S5)C6=CC=C(C7=C8C(C(C9=C(CC(CC)CCCC)SC(CC(CC)CCCC)=C9C8=O)=O)=C(C%10=CC=C(C)S%10)S7)S6,,,15.81,0.67,0.94,5.42,3.71,1.71,5.33,3.53,1.8,10.06
266,O=C(C(C=CC(C)=C1)=C1C/2=C(C#N)/C#N)C2=C/C3=CC4=C(S3)C5=CC6=C(C(C=C(C(CCCCCCCC)(CCCCCCCC)C7=C8SC(/C=C9C(C(C=CC(C)=C%10)=C%10C\9=C(C#N)\C#N)=O)=C7)C8=C%11)=C%11C6(CCCCCCCC)CCCCCCCC)C=C5C4(CCCCCCCC)CCCCCCCC,CC(SC1=C2C3=CC=C(CC(CC)CCCC)S3)=CC1=C(C4=CC=C(CC(CC)CCCC)S4)C5=C2C=C(S5)C6=CC=C(C7=C8C(C(C9=C(CC(CC)CCCC)SC(CC(CC)CCCC)=C9C8=O)=O)=C(C%10=CC=C(C)S%10)S7)S6,,,14.56,0.71,0.98,5.42,3.7,1.72,5.33,3.53,1.8,10.29
267,O=C1C2=C(C(/C1=C/C(S3)=CC4=C3C5=C(C4(C6=CC=C(CCCCCC)C=C6)C7=CC=C(CCCCCC)C=C7)C8=CC(SC9=C%10C(C%11=CC=C(CCCCCC)C=C%11)(C%12=CC=C(CCCCCC)C=C%12)C%13=C9SC(/C=C%14C(C(C=CC=C%15)=C%15C\%14=C(C#N)\C#N)=O)=C%13)=C%10C=C8S5)=C(C#N)/C#N)C=CC=C2,O=C(OCC(CC)CCCC)C1=C(F)C2=C(C)SC(C3=CC4=C(C(C5=CC=C(CC(CC)CCCC)S5)=C(C=C(C)S6)C6=C4C7=CC=C(CC(CC)CCCC)S7)S3)=C2S1,,,14.59,0.58,0.8,5.43,3.88,1.55,5.22,3.64,1.58,6.74
268,O=C1C2=C(C(/C1=C/C(S3)=CC4=C3C5=C(C4(C6=CC=C(CCCCCC)C=C6)C7=CC=C(CCCCCC)C=C7)C8=C(OCCCCCCCC)C(SC9=C%10C(C%11=CC=C(CCCCCC)C=C%11)(C%12=CC=C(CCCCCC)C=C%12)C%13=C9SC(/C=C%14C(C(C=CC(F)=C%15)=C%15C\%14=C(C#N)\C#N)=O)=C%13)=C%10C(OCCCCCCCC)=C8S5)=C(C#N)/C#N)C=C(F)C=C2,O=C(OCC(CC)CCCC)C1=C(F)C2=C(C)SC(C3=CC4=C(C(C5=CC=C(CC(CC)CCCC)S5)=C(C=C(C)S6)C6=C4C7=CC=C(CC(CC)CCCC)S7)S3)=C2S1,,,19.16,0.7,0.77,5.26,3.89,1.37,5.22,3.64,1.58,10.55
269,CCCCCCC(C=C1)=CC=C1C2(C3=CC=C(CCCCCC)C=C3)C4=CC5=C(C(C6=C5SC(/C=C7C(C8=CSC=C8C\7=C(C#N)\C#N)=O)=C6)(C9=CC=C(CCCCCC)C=C9)C%10=CC=C(CCCCCC)C=C%10)C=C4C%11=C2C=C(C=C%12C(C%13=CSC=C%13/C%12=C(C#N)\C#N)=O)S%11,CC(SC1=C2C3=CC=C(CC(CC)CCCC)S3)=CC1=C(C4=CC=C(CC(CC)CCCC)S4)C5=C2C=C(S5)C6=CC=C(C7=C8C(C(C9=C(CC(CC)CCCC)SC(CC(CC)CCCC)=C9C8=O)=O)=C(C%10=CC=C(C)S%10)S7)S6,,,12.06,0.625,0.85,5.87,3.92,1.95,5.23,3.18,2.05,6.4
270,CCCCCCC(C=C1)=CC=C1C2(C3=CC=C(CCCCCC)C=C3)C4=CC5=C(C(C6=C5SC7=C6SC(/C=C8C(C9=CSC=C9C\8=C(C#N)\C#N)=O)=C7)(C%10=CC=C(CCCCCC)C=C%10)C%11=CC=C(CCCCCC)C=C%11)C=C4C%12=C2C(SC(/C=C%13C(C%14=CSC=C%14C\%13=C(C#N)/C#N)=O)=C%15)=C%15S%12,CC(SC1=C2C3=CC=C(CC(CC)CCCC)S3)=CC1=C(C4=CC=C(CC(CC)CCCC)S4)C5=C2C=C(S5)C6=CC=C(C7=C8C(C(C9=C(CC(CC)CCCC)SC(CC(CC)CCCC)=C9C8=O)=O)=C(C%10=CC=C(C)S%10)S7)S6,,,17.53,0.728,0.84,5.61,3.96,1.65,5.23,3.18,2.05,10.74
271,CCCCCCC(C=C1)=CC=C1C2(C3=CC=C(CCCCCC)C=C3)C4=CC5=C(C(C6=C5SC7=C6SC(/C=C8C(C(C=CC=C9)=C9C\8=C(C#N)\C#N)=O)=C7)(C%10=CC=C(CCCCCC)C=C%10)C%11=CC=C(CCCCCC)C=C%11)C=C4C%12=C2C=C(/C=C%13C(C(C=CC=C%14)=C%14C\%13=C(C#N)/C#N)=O)S%12,CC(SC1=C2C3=CC=C(CC(CC)CCCC)S3)=CC1=C(C4=CC=C(CC(CC)CCCC)S4)C5=C2C=C(S5)C6=CC=C(C7=C8C(C(C9=C(CC(CC)CCCC)SC(CC(CC)CCCC)=C9C8=O)=O)=C(C%10=CC=C(C)S%10)S7)S6,,,15.14,0.738,0.83,5.68,3.97,1.71,5.23,3.18,2.05,9.2
272,O=C(C(C=CC=C1)=C1C/2=C(C#N)\C#N)C2=C/C(S3)=CC4=C3C5=CC(C(C6=C7SC8=C6SC(/C=C9C(C(C=CC=C%10)=C%10C\9=C(C#N)\C#N)=O)=C8)(C%11=CC=C(CCCCCC)S%11)C%12=CC=C(CCCCCC)S%12)=C7C=C5C(C%13=CC=C(CCCCCC)S%13)4C%14=CC=C(CCCCCC)S%14,CC(SC1=C2C3=CC=C(CC(CC)CCCC)S3)=CC1=C(C4=CC=C(CC(CC)CCCC)S4)C5=C2C=C(S5)C6=CC=C(C7=C8C(C(C9=C(CC(CC)CCCC)SC(CC(CC)CCCC)=C9C8=O)=O)=C(C%10=CC=C(C)S%10)S7)S6,,,16.75,0.767,0.81,5.71,4.01,1.7,5.23,3.18,2.05,10.41
273,CCCCCCC(C=C1)=CC=C1C2(C3=CC=C(CCCCCC)C=C3)C4=CC5=C(C(C6=C5SC7=C6SC(/C=C8C(C(C=CC(C)=C9)=C9C\8=C(C#N)\C#N)=O)=C7)(C%10=CC=C(CCCCCC)C=C%10)C%11=CC=C(CCCCCC)C=C%11)C=C4C%12=C2C=C(/C=C%13C(C(C=C(C)C=C%14)=C%14C\%13=C(C#N)/C#N)=O)S%12,CC(SC1=C2C3=CC=C(CC(CC)CCCC)S3)=CC1=C(C4=CC=C(CC(CC)CCCC)S4)C5=C2C=C(S5)C6=CC=C(C7=C8C(C(C9=C(CC(CC)CCCC)SC(CC(CC)CCCC)=C9C8=O)=O)=C(C%10=CC=C(C)S%10)S7)S6,,,16.02,0.768,0.91,5.6,3.87,1.73,5.23,3.18,2.05,11.2
274,CCCCCCC(C=C1)=CC=C1C2(C3=CC=C(CCCCCC)C=C3)C4=CC5=C(C(C6=C5SC7=C6SC(/C=C8C(C(C=C(Cl)C(Cl)=C9)=C9C\8=C(C#N)\C#N)=O)=C7)(C%10=CC=C(CCCCCC)C=C%10)C%11=CC=C(CCCCCC)C=C%11)C=C4C%12=C2C(SC(/C=C%13C(C(C=C(Cl)C(Cl)=C%14)=C%14C\%13=C(C#N)/C#N)=O)=C%15)=C%15S%12,CC(SC1=C2C3=CC(F)=C(CC(CC)CCCC)S3)=CC1=C(C4=CC(F)=C(CC(CC)CCCC)S4)C5=C2C=C(S5)C6=CC=C(C7=C8C(C(C9=C(CC(CC)CCCC)SC(CC(CC)CCCC)=C9C8=O)=O)=C(C%10=CC=C(C)S%10)S7)S6,,,22.67,0.752,0.79,5.75,4.09,1.66,5.45,3.65,1.8,13.45
275,CCCCCCC(C=C1)=CC=C1C2(C3=CC=C(CCCCCC)C=C3)C4=CC5=C(C(C6=C5SC7=C6SC(/C=C8C(C(C=CC(Cl)=C9)=C9C\8=C(C#N)\C#N)=O)=C7)(C%10=CC=C(CCCCCC)C=C%10)C%11=CC=C(CCCCCC)C=C%11)C=C4C%12=C2C(SC(/C=C%13C(C(C=CC(Cl)=C%14)=C%14C\%13=C(C#N)/C#N)=O)=C%15)=C%15S%12,CC(SC1=C2C3=CC(F)=C(CC(CC)CCCC)S3)=CC1=C(C4=CC(F)=C(CC(CC)CCCC)S4)C5=C2C=C(S5)C6=CC=C(C7=C8C(C(C9=C(CC(CC)CCCC)SC(CC(CC)CCCC)=C9C8=O)=O)=C(C%10=CC=C(C)S%10)S7)S6,,,19.08,0.748,0.922,5.68,3.99,1.69,5.45,3.65,1.8,13.16
276,O=C(C(C=CC=C1)=C1C/2=C(C#N)\C#N)C2=C/C3=CC(S4)=C(S3)C5=C4C6=CC(C(C7=C8SC9=C7SC(/C=C%10C(C(C=CC=C%11)=C%11C\%10=C(C#N)\C#N)=O)=C9)(C%12=CC=C(CCCCCC)S%12)C%13=CC=C(CCCCCC)S%13)=C8C=C6C(C%14=CSC(CCCCCC)=C%14)5C%15=CC=C(CCCCCC)S%15,CC(SC1=C2C3=CC=C(CC(CCCCCC)CCCCCCCC)S3)=CC1=C(C4=CC=C(CC(CCCCCC)CCCCCCCC)S4)C5=C2C=C(S5)C6=C(CCCCCCCC)C=C(C7=NN=C(C8=CC(CCCCCCCC)=C(C)S8)O7)S6,,,17.02,0.681,1.06,5.78,4,1.78,5.68,2.89,2.79,12.34
277,CCCCCCC(C=C1)=CC=C1C2(C3=CC=C(CCCCCC)C=C3)C4=CC5=C(C(C6=C5SC7=C6SC(/C=C8C(C(C=C(F)C(F)=C9)=C9C\8=C(C#N)\C#N)=O)=C7)(C%10=CC=C(CCCCCC)C=C%10)C%11=CC=C(CCCCCC)C=C%11)C=C4C%12=C2C(SC(/C=C%13C(C(C=C(F)C(F)=C%14)=C%14C\%13=C(C#N)/C#N)=O)=C%15)=C%15S%12,CC(SC1=C2C3=CC(F)=C(CC(CC)CCCC)S3)=CC1=C(C4=CC(F)=C(CC(CC)CCCC)S4)C5=C2C=C(S5)C6=CC=C(C7=C8C(C(C9=C(CC(CC)CCCC)SC(CC(CC)CCCC)=C9C8=O)=O)=C(C%10=CC=C(C)S%10)S7)S6,,,20.81,0.76,0.84,5.67,4.15,1.52,5.47,3.63,1.84,13.2
278,CCCCCCC(C=C1)=CC=C1C2(C3=CC=C(CCCCCC)C=C3)C4=CC5=C(C(C6=C5SC7=C6SC(/C=C8C(C(C=C(F)C(F)=C9)=C9C\8=C(C#N)\C#N)=O)=C7)(C%10=CC=C(CCCCCC)C=C%10)C%11=CC=C(CCCCCC)C=C%11)C=C4C%12=C2C(SC(/C=C%13C(C(C=C(F)C(F)=C%14)=C%14C\%13=C(C#N)/C#N)=O)=C%15)=C%15S%12,CC(SC1=C2C3=CC(Cl)=C(CC(CC)CCCC)S3)=CC1=C(C4=CC(Cl)=C(CC(CC)CCCC)S4)C5=C2C=C(S5)C6=CC=C(C7=C8C(C(C9=C(CC(CC)CCCC)SC(CC(CC)CCCC)=C9C8=O)=O)=C(C%10=CC=C(C)S%10)S7)S6,,,21.8,0.77,0.86,5.67,4.15,1.52,5.51,3.67,1.84,14.4
279,O=C(N(C(CCCCCC)CCCCCC)C1=O)C2=CC=C(C3=C4C=CC1C32)C5=C(C#CC6=CC(C(C)(C)C7=CC(C#CC(C=C8C(N(C(CCCCCC)CCCCCC)C9=O)=O)=C%10C%11=C8C9=CC=C%11C%12=CC=C(C%13=O)C%14C%12=C%10C=CC%14C(N%13C(CCCCCC)CCCCCC)=O)=CC(C(C)(C)C%15=CC(C#CC(C=C%16C(N(C(CCCCCC)CCCCCC)C%17=O)=O)=C%18C%19=C%16C%17=CC=C%19C%20=CC=C(C%21=O)C%22C%20=C%18C=CC%22C(N%21C(CCCCCC)CCCCCC)=O)=C%23)=C7%24)=C(N%24C%15=C%23C%25(C)C)C%25=C6)C=C%26C%27=C5C4=CC=C%27C(N(C(CCCCCC)CCCCCC)C%26=O)=O,O=C(OCC(CC)CCCC)C1=C(F)C2=C(C)SC(C3=CC4=C(C(C5=CC=C(CC(CC)CCCC)S5)=C(C=C(C)S6)C6=C4C7=CC=C(CC(CC)CCCC)S7)S3)=C2S1,,,11.27,0.515,0.829,5.36,3.74,1.62,5.22,3.64,1.58,4.91
280,O=C(C(C=C(F)C(F)=C1)=C1C/2=C(C#N)/C#N)C2=C/C3=CC(SC4=C5C(C6=CC=C(CC(CC)CCCC)C=C6)(C7=CC=C(CC(CC)CCCC)C=C7)C8=C4SC9=C8SC%10=C9C(C%11=CC=C(CC(CC)CCCC)C=C%11)(C%12=CC=C(CC(CC)CCCC)C=C%12)C%13=C%10SC%14=C%13SC(/C=C%15C(C(C=C(F)C(F)=C%16)=C%16C\%15=C(C#N)\C#N)=O)=C%14)=C5S3,O=C(OCC(CC)CCCC)C1=C(F)C2=C(C)SC(C3=CC4=C(C(C5=CC=C(CC(CC)CCCC)S5)=C(C=C(C)S6)C6=C4C7=CC=C(CC(CC)CCCC)S7)S3)=C2S1,,,25.89,0.712,0.662,5.42,4.17,1.25,5.22,3.64,1.58,12.21
281,O=C(N(C(CCCCCCCC)CCCCCCCC)C1=O)C2=CC=C3C4=C2C1=CC=C4C5=C6C(C7=CC=C8C9=C7C6=CC=C9C(N(C(CCCCCCCC)CCCCCCCC)C8=O)=O)=C%10C(C%11=CC=C%12C%13=C%11C%10=CC=C%13C(N(C(CCCCCCCC)CCCCCCCC)C%12=O)=O)=C53,CC1=CC(CCCCCC)=C(C)S1,,,4.87,0.57,0.58,5.81,3.61,2.2,4.9,3,1.9,1.6
282,O=C(N(CC(CCCCCC)CCCCCCCC)C1=O)C2=C(C1=CC=C3C4=NC5=C(C6=CC=CS6)C7=NC8=C9C%10=C%11C(C%12=CC=C%118)=C(C(N(CC(CCCCCC)CCCCCCCCC)C%12=O)=O)C=C%10)C3=C(C4=NC5=C(C%13=CC=CS%13)C7=N9)C=C2,CC1=CC(CC(CC)CCCC)=C(C2=NC(SC(C3=C(CC(CCCC)CC)C=C(C4=CC([Si](CC(CC)CCCC)(CC(CCCC)CC)C5=C6SC(C)=C5)=C6S4)S3)=N7)=C7S2)S1,,,5.14,0.44,0.79,5.3,3.7,1.6,5.1,3.3,1.8,1.8
283,O=C(C(C=CC=C1)=C1C/2=O)C2=C/C3=CC=C(C4=CC=C(C(C=CC(C5=CC=C(/C=C6C(C(C=CC=C7)=C7C\6=O)=O)S5)=C8)=C8[Si]9(CCCCCCCC)CCCCCCCC)C9=C4)S3,CC1=CC(CCCCCC)=C(C)S1,,,7.91,0.46,0.61,5.71,3.64,2.07,5.2,3.2,2,2.85
284,O=C(/C(S1)=C/C(C2=NON=C32)=CC=C3C(S4)=CC5=C4C6=CC(C(CCCCCCCC)(CCCCCCCC)C7=C8SC(C9=CC=C(/C=C%10SC(N(CC)C\%10=O)=S)C%11=NON=C9%11)=C7)=C8C=C6C5(CCCCCCCC)CCCCCCCC)N(CC)C1=S,CC(SC1=C2C3=CC=C(CC(CC)CCCC)S3)=CC1=C(C4=CC=C(CC(CC)CCCC)S4)C5=C2C=C(S5)C6=CC=C(C7=C8C(C(C9=C(CC(CC)CCCC)SC(CC(CC)CCCC)=C9C8=O)=O)=C(C%10=CC=C(C)S%10)S7)S6,,,15.98,0.547,0.89,5.49,3.93,1.56,5.33,3.53,1.8,7.74
285,O=C(/C(S1)=C/C(C2=N[Se]N=C32)=CC=C3C(S4)=CC5=C4C6=CC(C(CCCCCCCC)(CCCCCCCC)C7=C8SC(C9=CC=C(/C=C%10SC(N(CC)C\%10=O)=S)C%11=N[Se]N=C9%11)=C7)=C8C=C6C5(CCCCCCCC)CCCCCCCC)N(CC)C1=S,CC(SC1=C2C3=CC=C(CC(CC)CCCC)S3)=CC1=C(C4=CC=C(CC(CC)CCCC)S4)C5=C2C=C(S5)C6=CC=C(C7=C8C(C(C9=C(CC(CC)CCCC)SC(CC(CC)CCCC)=C9C8=O)=O)=C(C%10=CC=C(C)S%10)S7)S6,,,13.95,0.524,0.95,5.41,3.88,1.53,5.33,3.53,1.8,6.95
