Repository: yecaichao/PUFp-for-OPV-materials

# PUFp for OPV materials

This repository contains a lightweight workflow for polymer-unit recognition,
polymer-unit fingerprint (PUFp) generation, and OPV-oriented downstream
machine-learning experiments.

## Included files

- `get-polymer-unit.py`
- `polymer-unit-classify.py`
- `structure_identity_tool.py`
- `OPV_exp_data.csv`
- `con_smile.py`
- `RF.py`
- `KRR.py`
- `SVM.py`

## Input dataset

The packaged OPV dataset is:

- `OPV_exp_data.csv`

Important columns in this dataset include:

- `No.`
- `n(SMILES)`
- `p(SMILES)`
- `PCE_max(%)`

File: OPV_exp_data.csv (part 4 of 15)
No.,n(SMILES),p(SMILES),,,Jsc(mA/cm2),FF,Voc(V),'-HOMO_n(eV),'-LUMO_n(eV),Eg_n(eV),'-HOMO_p(eV),'-LUMO_p(eV),Eg_p(eV),PCE_max(%)
286,O=C(N(CCCCCCCC)C1=O)C2=C1C(C3=CC=CS3)=C(C4=CC=C(C5=CC=C(C([H])=O)C=C5)C6=C4C7=CC=C6)C7=C2C8=CC=CS8,CC1=CC(CCCCCC)=C(C)S1,,,5.14,0.45,1.03,6.18,2.72,3.46,4.9,3,1.9,2.4
287,O=C(N(CCCCCCCC)C1=O)C2=C1C(C3=CC=CS3)=C(C4=CC=C(C(OC)=O)C5=C4C6=CC=C5)C6=C2C7=CC=CS7,CC1=CC(CCCCCC)=C(C)S1,,,3.5,0.45,1.02,6.12,2.67,3.45,4.9,3,1.9,1.61
288,O=C(N(CCCCCCCC)C1=O)C2=C(C1=CC=C3C#CC#CC4=CC=C5C6=C(C(N(CCCCCCCC)C5=O)=O)C=CC=C64)C3=CC=C2,CCCCCCCCCN(C1=C2C=CC(C)=C1)C3=C2C=CC(C4=CC=C(S4)C5=C(C(OCCCCCCCCCCCC)=C(C6=NSN=C56)C7=CC=C(C)S7)OCCCCCCCCCCCC)=C3,,,4.1,0.43,1.06,6,3.57,2.43,5.23,3.26,1.97,1.87
289,O=C(N(CCCCCCCC)C1=O)C2=C(C1=CC=C3C#CC#CC4=CC=C5C6=C(C(N(CCCCCCCC)C5=O)=O)C=CC=C64)C3=CC=C2,CCCCC(CN(C1=C2C=CC(C)=C1)C3=C2C=CC(C4=CC=C(S4)C5=C(C(OCC(CCCCCCCC)CCCCCC)=C(C6=NSN=C56)C7=CC=C(C)S7)F)=C3)CC,,,6.29,0.55,1.07,6,3.57,2.43,5.28,3.33,1.95,3.71
290,O=C(N(C(CCCCC)CCCCC)C1=O)C2=CC=C(C3=C4C=CC1C32)C5=CC=C6C7=C5C4=CC=C7C(N(C(CCCCC)CCCCC)C6=O)=O,FC(C(F)=C(C1=NSN=C12)C)=C2C(S3)=CC=C3C4=C(OCC(CCCCCC)CCCCCCCC)C=C(C5=CC=C(C)S5)C(OCC(CCCCCC)CCCCCCCC)=C4,,,3.33,0.388,0.73,5.87,3.79,2.08,5.31,3.56,1.75,0.94
291,O=C(N(C(CCCCC)CCCCC)C1=O)C2=CC=C(C3=C4C=CC1C32)C5=C(C6=CC=C(C7(CCCCC7)C8=CC=C(C(C=C9%10)=C%11C%12=CC=C%13C(N(C(C%14C=CC(C%15=CC=C(C%10=C%15%11)C(N(C9=O)C(CCCCC)CCCCC)=O)=C%12C%13%14)=O)C(CCCCC)CCCCC)=O)C=C8)C=C6)C=C%16C%17=C5C4=CC=C%17C(N(C(CCCCC)CCCCC)C%16=O)=O,FC(C(F)=C(C1=NSN=C12)C)=C2C(S3)=CC=C3C4=C(OCC(CCCCCC)CCCCCCCC)C=C(C5=CC=C(C)S5)C(OCC(CCCCCC)CCCCCCCC)=C4,,,6.04,0.398,0.89,5.92,3.85,2.07,5.31,3.56,1.75,2.14
292,CCCCCC(N(C(C1=CC=C2C(C=CC34)=C5C4C(C(N(C6=CC=C(C7(CCCCC7)C8=CC=C(N(C9=O)C(C%10=CC=C%11C%12=C(C%13=CC=C(C%14=C%13C%11=CC=C%15%14)C(N(C%15=O)C(CCCCC)CCCCC)=O)C=CC9C%10%12)=O)C=C8)C=C6)C3=O)=O)=CC=C5C%16=CC=C%17C1=C2%16)=O)C%17=O)CCCCC,FC(C(F)=C(C1=NSN=C12)C)=C2C(S3)=CC=C3C4=C(OCC(CCCCCC)CCCCCCCC)C=C(C5=CC=C(C)S5)C(OCC(CCCCCC)CCCCCCCC)=C4,,,10.04,0.602,0.87,6.16,3.98,2.18,5.31,3.56,1.75,5.28
293,O=C(/C(S1)=C/C2=CC=C(C3=CC=C(C4=CC=C(C(C=CC(C5=CC=C(C6=CC=C(/C=C7SC(N(CC)C\7=O)=S)O6)C8=NSN=C58)=C9)=C9C%10(CC(CC)CCCC)CC(CC)CCCC)C%10=C4)C%11=NSN=C3%11)O2)N(CC)C1=S,O=C(OCC(CC)CCCC)C1=C(F)C2=C(C)SC(C3=CC4=C(C(C5=CC=C(CC(CC)CCCC)S5)=C(C=C(C)S6)C6=C4C7=CC=C(CC(CC)CCCC)S7)S3)=C2S1,,,15.7,0.723,0.833,5.67,3.58,2.09,5.22,3.64,1.58,9.4
294,CCCCCCCCC1(CCCCCCCC)C2=C(C=CC(C3=CC=C(/C=C4C(N(C)C(N(C)C\4=O)=O)=O)S3)=C2)C5=CC=C(C6=CC=C(/C=C7C(N(C)C(N(C)C\7=O)=O)=O)S6)C=C51,CC1=CC(CC(CC)CCCC)=C(C2=NC(SC(C3=C(CC(CCCC)CC)C=C(C4=CC([Si](CC(CC)CCCC)(CC(CCCC)CC)C5=C6SC(C)=C5)=C6S4)S3)=N7)=C7S2)S1,,,8.17,0.52,1.15,5.75,3.5,2.25,5.17,3.33,1.84,5.42
295,CCCCCCCCC1(CCCCCCCC)C2=C(C=CC(C3=CC=C(/C=C4C(N(CC)C(N(CC)C\4=O)=S)=O)S3)=C2)C5=CC=C(C6=CC=C(/C=C7C(N(CC)C(N(CC)C\7=O)=S)=O)S6)C=C51,CC1=CC(CC(CC)CCCC)=C(C2=NC(SC(C3=C(CC(CCCC)CC)C=C(C4=CC([Si](CC(CC)CCCC)(CC(CCCC)CC)C5=C6SC(C)=C5)=C6S4)S3)=N7)=C7S2)S1,,,12.47,0.51,1,5.66,3.72,1.94,5.17,3.33,1.84,7.17
296,CCCCCCC(C=C1)=CC=C1C2(C3=CC=C(CCCCCC)C=C3)C4=CC5=C(C(C6=C5SC(C7=C(CC(CC)CCCC)C=C(C8C9%10=C%11C%12=C%13C%14=C(C%15=C%12C(C%11=C%16C%17=C%189CN8C)=C%19%20)C%21=C%22C%23=C(C%24=C%25C%26=C%23%27)C%28=C%21C%15=C%19C%29=C%28C%24=C(C%30=C%25%31)C%32=C%29C%20=C%16C(C%17=C%33%34)=C%32C%30=C%33C%35=C%31C%26=C%36C%37=C%35C%34=C%18C(C%10=C%38%13)=C%37C%39=C%38C%14=C%22C%27=C%36%39)S7)=C6)(C%40=CC=C(CCCCCC)C=C%40)C%41=CC=C(CCCCCC)C=C%41)C=C4C%42=C2C=C(C%43=C(CC(CC)CCCC)C=C(/C=C%44C(C(C=CC=C%45)=C%45C\%44=C(C#N)/C#N)=O)S%43)S%42,CCC[Si](CCC)(C1=CC=C(C(C2=C3C=C(C4=CC=C(C5=C(F)C(F)=C(C6=CC=C(C)S6)C7=NN(CC(CCCCCC)CCCCCCCC)N=C57)S4)S2)=C8C(SC(C)=C8)=C3C9=CC=C([Si](CCC)(CCC)CCC)S9)S1)CCC,,,5.71,0.296,0.97,5.15,3.73,1.42,5.4,3.24,2.16,1.63
297,CCCCCCC(C=C1)=CC=C1C2(C3=CC=C(CCCCCC)C=C3)C4=CC5=C(C(C6=C5SC7=C6SC(C8C9%10=C%11C%12=C%13C%14=C(C%15=C%12C(C%11=C%16C%17=C%189CN8C)=C%19%20)C%21=C%22C%23=C(C%24=C%25C%26=C%23%27)C%28=C%21C%15=C%19C%29=C%28C%24=C(C%30=C%25%31)C%32=C%29C%20=C%16C(C%17=C%33%34)=C%32C%30=C%33C%35=C%31C%26=C%36C%37=C%35C%34=C%18C(C%10=C%38%13)=C%37C%39=C%38C%14=C%22C%27=C%36%39)=C7)(C%40=CC=C(CCCCCC)C=C%40)C%41=CC=C(CCCCCC)C=C%41)C=C4C%42=C2C(SC(/C=C%43C(C(C=CC=C%44)=C%44C\%43=C(C#N)/C#N)=O)=C%45)=C%45S%42,CCC[Si](CCC)(C1=CC=C(C(C2=C3C=C(C4=CC=C(C5=C(F)C(F)=C(C6=CC=C(C)S6)C7=NN(CC(CCCCCC)CCCCCCCC)N=C57)S4)S2)=C8C(SC(C)=C8)=C3C9=CC=C([Si](CCC)(CCC)CCC)S9)S1)CCC,,,11.63,0.396,0.98,5.37,3.67,1.7,5.4,3.24,2.16,4.52
298,O=C(N(C(CCCCCC)CCCCCC)C1=O)C2=CC(C3=CC(C4(C5C6C=CC(C7=C(C8=CC=C(C9=O)C%10C8=C%11C=CC%10C(N9C(CCCCCC)CCCCCC)=O)C(C%11=CC=C%12C(N(C(CCCCCC)CCCCCC)C%13=O)=O)=C%12C%13=C7)=C5)C%14=C6C=CC(C%15=C(C%16=C%17C=CC%18C%16C(C(N(C(CCCCCC)CCCCCC)C%18=O)=O)=C%15)C%19=CC=C%20C%21=C%19C%17=CC=C%21C(N(C(CCCCCC)CCCCCC)C%20=O)=O)=C%14)=C(C%22C4C=C(C%23=C(C%24=CC=C(C%25=O)C%26C%24=C%27C=CC%26C(N%25C(CCCCCC)CCCCCC)=O)C(C%27=CC=C%28C(N(C(CCCCCC)CCCCCC)C%29=O)=O)=C%28C%29=C%23)C=C%22)C=C3)=C(C%30=C%31C=CC1C%302)C%32=CC=C%33C%34=C%32C%31=CC=C%34C(N(C(CCCCCC)CCCCCC)C%33=O)=O,O=C(OCC(CC)CCCC)C1=C(F)C2=C(C)SC(C3=CC4=C(C(C5=CC=C(CC(CC)CCCC)S5)=C(C=C(C)S6)C6=C4C7=CC=C(CC(CC)CCCC)S7)S3)=C2S1,,,10.38,0.467,0.87,5.41,3.72,1.69,5.27,3.55,1.72,4.19
299,O=C(N(C(CCCCCC)CCCCCC)C1=O)C2=CC=C(C3=C4C=CC1C32)C5=C(C6=CC(C7C8C=CC(C9=C(C%10=C%11C=CC%12C%10C(C(N(C(CCCCCC)CCCCCC)C%12=O)=O)=C9)C%13=CC=C%14C%15=C%13C%11=CC=C%15C(N(C(CCCCCC)CCCCCC)C%14=O)=O)=C7)=C(C8(C%16C%17C=CC(C%18=C(C%19=CC=C(C%20=O)C%21C%19=C%22C=CC%21C(N%20C(CCCCCC)CCCCCC)=O)C(C%22=CC=C%23C(N(C(CCCCCC)CCCCCC)C%24=O)=O)=C%23C%24=C%18)=C%16)C%25=C%17C=CC(C%26=C(C%27=C%28C=CC%29C%27C(C(N(C(CCCCCC)CCCCCC)C%29=O)=O)=C%26)C%30=CC=C%31C%32=C%30C%28=CC=C%32C(N(C(CCCCCC)CCCCCC)C%31=O)=O)=C%25)C=C6)C=C%33C%34=C5C4=CC=C%34C(N(C(CCCCCC)CCCCCC)C%33=O)=O,O=C(OCC(CC)CCCC)C1=C(F)C2=C(C)SC(C3=CC4=C(C(C5=CC=C(CC(CC)CCCC)S5)=C(C=C(C)S6)C6=C4C7=CC=C(CC(CC)CCCC)S7)S3)=C2S1,,,12.32,0.587,0.82,5.42,3.78,1.64,5.27,3.55,1.72,5.83
300,O=C(N(CC(CC)CCCC)C1=O)C2=C(C3=CC=C(C4=CC=CS4)S3)C=C(C(N5CC(CC)CCCC)=O)C6=C2C1=CC(C7=CC=C(C8=CC=CS8)S7)=C6C5=O,CC1=CC(CCCCCC)=C(C)S1,,,0.81,0.34,0.71,5.83,4.12,1.71,5,3.1,1.9,0.19
301,O=C(N(CC(CC)CCCC)C1=O)C2=C(C3=CC=C(C4=CC=C(C5=CC=CS5)S4)S3)C=C(C(N6CC(CC)CCCC)=O)C7=C2C1=CC(C8=CC=C(C9=CC=C(C%10=CC=CS%10)S9)S8)=C7C6=O,CC1=CC(CCCCCC)=C(C)S1,,,0.45,0.33,0.64,5.6,4.14,1.46,5,3.1,1.9,0.09
302,O=C(N(CC(CC)CCCC)C1=O)C2=C(C3=CC=C(C4=CC=C(C5=CC=C(CCCCCC)S5)S4)S3)C=C(C(N6CC(CC)CCCC)=O)C7=C2C1=CC(C8=CC=C(C9=CC=C(C%10=CC=C(CCCCCC)S%10)S9)S8)=C7C6=O,CC1=CC(CCCCCC)=C(C)S1,,,3.43,0.53,0.82,5.53,4.05,1.48,5,3.1,1.9,1.5
303,O=C(N(CC(CC)CCCC)C1=O)C2=CC=C3C(C2=C1C=C4OC)=C4C5=CC=C(C(N6CC(CC)CCCC)=O)C7=C5C3=C(C8=CC=C(C(C=C9C(N(CC(CC)CCCC)C%10=O)=O)=C%11C%12=C9C%10=CC=C%12C%13=C(OC)C=C(C(N(CC(CC)CCCC)C%14=O)=O)C%15=C%14C=CC%11=C%13%15)S8)C=C7C6=O,O=C(C1=CC2=C(SC(C3=CC4=C(S3)C(C5=CC=C(S5)CC(CCCC)CC)=C6C=C(SC6=C4C7=CC=C(S7)CC(CCCC)CC)C)=C2S1)C)CC(CC)CCCC,,,9.99,0.528,0.78,5.65,3.84,1.81,5.11,3.25,1.86,4.34
304,O=C(N(CC(CC)CCCC)C1=O)C2=CC=C3C(C2=C1C=C4OCOC)=C4C5=CC=C(C(N6CC(CC)CCCC)=O)C7=C5C3=C(C8=CC=C(C(C=C9C(N(CC(CC)CCCC)C%10=O)=O)=C%11C%12=C9C%10=CC=C%12C%13=C(OCOC)C=C(C(N(CC(CC)CCCC)C%14=O)=O)C%15=C%14C=CC%11=C%13%15)S8)C=C7C6=O,O=C(C1=CC2=C(SC(C3=CC4=C(S3)C(C5=CC=C(S5)CC(CCCC)CC)=C6C=C(SC6=C4C7=CC=C(S7)CC(CCCC)CC)C)=C2S1)C)CC(CC)CCCC,,,12.83,0.564,0.84,5.65,3.84,1.81,5.11,3.25,1.86,6.08
305,O=C1N(CCCCCC)C(C2=C1C=CC(C#CC3=CC=C(C#CC(C=C4)=CC5=C4C(N(C5=O)CCCCCC)=O)C6=NSN=C36)=C2)=O,CC1=CC(CCCCCC)=C(C)S1,,,2.52,0.44,0.69,6.02,3.32,2.7,5,3.1,1.9,0.77
306,O=C1N(CCCCCCCCCC)C(C2=C1C=CC(C#CC3=CC=C(C#CC(C=C4)=CC5=C4C(N(C5=O)CCCCCCCCCC)=O)C6=NSN=C36)=C2)=O,CC1=CC(CCCCCC)=C(C)S1,,,1.03,0.31,0.51,6.02,3.32,2.7,5,3.1,1.9,0.16
307,O=C1N(CC(CC)CCCC)C(C2=C1C=CC(C#CC3=CC=C(C#CC(C=C4)=CC5=C4C(N(C5=O)CC(CC)CCCC)=O)C6=NSN=C36)=C2)=O,CC1=CC(CCCCCC)=C(C)S1,,,3.99,0.45,0.89,6.02,3.32,2.7,5,3.1,1.9,1.58
308,O=C1N(C(C)CCCCC)C(C2=C1C=CC(C#CC3=CC=C(C#CC(C=C4)=CC5=C4C(N(C5=O)C(C)CCCCC)=O)C6=NSN=C36)=C2)=O,CC1=CC(CCCCCC)=C(C)S1,,,4.49,0.48,0.76,6.01,3.31,2.7,5,3.1,1.9,2.05
309,O=C1N(CCCOC(C)C)C(C2=C1C=CC(C#CC3=CC=C(C#CC(C=C4)=CC5=C4C(N(C5=O)CCCOC(C)C)=O)C6=NSN=C36)=C2)=O,CC1=CC(CCCCCC)=C(C)S1,,,0.55,0.29,0.66,6.02,3.32,2.7,5,3.1,1.9,0.11
310,O=C1N(CCCCCC)C(C2=C1C=C(C#CC3=CC=C(C#CC(S4)=CC5=C4C(N(C5=O)CCCCCC)=O)C6=NSN=C36)S2)=O,CC1=CC(CCCCCC)=C(C)S1,,,1.44,0.36,0.72,5.98,3.4,2.58,5,3.1,1.9,0.38
311,O=C1N(CCCCCC)C(C2=C1N=CC(C#CC3=CC=C(C#CC(C=C4)=NC5=C4C(N(C5=O)CCCCCC)=O)C6=NSN=C36)=C2)=O,CC1=CC(CCCCCC)=C(C)S1,,,1.44,0.42,0.47,6.18,3.42,2.76,5,3.1,1.9,0.32
312,CCCCCCCCC1(CCCCCCCC)C2=C(C=CC(C3=CC=C(/C=C(C#N)\C#N)C4=NSN=C34)=C2)C5=C1C=C(C6=CC=C(/C=C(C#N)\C#N)C7=NSN=C67)C=C5,O=C(OCC(CC)CCCC)C1=C(F)C2=C(C)SC(C3=CC4=C(C(C5=CC=C(CC(CC)CCCC)S5)=C(C=C(C)S6)C6=C4C7=CC=C(CC(CC)CCCC)S7)S3)=C2S1,,,11.2,0.51,0.88,6.25,4.14,2.11,5.22,3.64,1.58,5.1
313,CCCCCCCCC(CCCCCCCC)N1C2=C(C=CC(C3=CC=C(/C=C(C#N)\C#N)C4=NSN=C34)=C2)C5=C1C=C(C6=CC=C(/C=C(C#N)\C#N)C7=NSN=C67)C=C5,O=C(OCC(CC)CCCC)C1=C(F)C2=C(C)SC(C3=CC4=C(C(C5=CC=C(CC(CC)CCCC)S5)=C(C=C(C)S6)C6=C4C7=CC=C(CC(CC)CCCC)S7)S3)=C2S1,,,10.6,0.53,0.88,6.05,4.13,1.92,5.22,3.64,1.58,5.3
314,CCCCCCCCC1(CCCCCCCC)C2=C(SC(C3=CC=C(/C=C(C#N)/C#N)C4=NSN=C34)=C2)C5=C1C=C(C6=CC=C(/C=C(C#N)\C#N)C7=NSN=C67)S5,O=C(OCC(CC)CCCC)C1=C(F)C2=C(C)SC(C3=CC4=C(C(C5=CC=C(CC(CC)CCCC)S5)=C(C=C(C)S6)C6=C4C7=CC=C(CC(CC)CCCC)S7)S3)=C2S1,,,11.9,0.6,0.66,5.69,4.28,1.41,5.22,3.64,1.58,5
315,O=C(/C(S1)=C/C(S2)=C(CCCCCCCC)C=C2C(C=C3)=CC4=C3C5=CC=C(C6=CC(CCCCCCCC)=C(/C=C7SC(N(CCCCCCCC)C\7=O)=S)S6)C=C5C84C9=CC(C%10=CC(CCCCCCCC)=C(/C=C%11SC(N(CCCCCCCC)C\%11=O)=S)S%10)=CC=C9C%12=C8C=C(C%13=CC(CCCCCCCC)=C(/C=C%14SC(N(CCCCCCCC)C\%14=O)=S)S%13)C=C%12)N(CCCCCCCC)C1=S,CC1=CC(CCCCCC)=C(C)S1,,,7.3,0.629,0.965,5.5,3.25,2.25,5,3.1,1.9,4.66
316,O=C(/C(S/1)=C/C(S2)=C(CCCCCCCC)C=C2C(C=C3)=CC4=C3C5=CC=C(C6=CC(CCCCCCCC)=C(/C=C7S/C(N(CCCCCCCC)C\7=O)=C(C#N)/C#N)S6)C=C5C84C9=CC(C%10=CC(CCCCCCCC)=C(/C=C%11S/C(N(CCCCCCCC)C\%11=O)=C(C#N)/C#N)S%10)=CC=C9C%12=C8C=C(C%13=CC(CCCCCCCC)=C(/C=C%14S/C(N(CCCCCCCC)C\%14=O)=C(C#N)/C#N)S%13)C=C%12)N(CCCCCCCC)C1=C(C#N)/C#N,CC1=CC(CCCCCC)=C(C)S1,,,7.58,0.633,0.912,5.55,3.29,2.26,5,3.1,1.9,4.48
317,O=C(N(C(CCCCCC)CCCCCC)C1=O)C2=CC=C(C3=C4C=CC1C32)C5=C(C(S6)=CC7=C6C(C8=CC=C(C9=CC%10C%11C%12=C9C%13=CC=C(C(N%14C(CCCCCC)CCCCCC)=O)C%15=C%13C(C%12=CC=C%11C(N(C(CCCCCC)CCCCCC)C%10=O)=O)=CC=C%15C%14=O)S8)=C(C=C(C%16=CC%17=C%18C(C%19=CC=C%20C%21=C%19C%17=CC=C%21C(N(C(CCCCCC)CCCCCC)C%20=O)=O)=CC=C(C%22=O)C%18C%16C(N%22C(CCCCCC)CCCCCC)=O)S%23)C%23=C7C%24=CC=C(C%25=C(C%26=C%27C=CC%28C%26C(C(N(C(CCCCCC)CCCCCC)C%28=O)=O)=C%25)C%29=CC=C%30C%31=C%29C%27=CC=C%31C(N(C(CCCCCC)CCCCCC)C%30=O)=O)S%24)C=C%32C%33=C5C4=CC=C%33C(N(C(CCC)CCC)C%32=O)=O,O=C(OCC(CC)CCCC)C1=C(F)C2=C(C)SC(C3=CC4=C(C(C5=CC=C(CC(CC)CCCC)S5)=C(C=C(C)S6)C6=C4C7=CC=C(CC(CC)CCCC)S7)S3)=C2S1,,,11.9,0.57,0.82,5.92,3.79,2.13,5.22,3.64,1.58,5.85
318,O=C(N(C(CCCCCC)CCCCCC)C1=O)C2=CC3=C(C4=C5C=CC1C42)C6=C(C7=C3SC8=C7C(C(S9)=CC%10=C9C%11=C(C%12=C%10C=C(C%13=O)C%14C%12=C%15C=CC%14C(N%13C(CCCCCC)CCCCCC)=O)C(C%15=CC=C%16C(N(C(CCCCCC)CCCCCC)C%17=O)=O)=C%16C%17=C%11)=C%18C(C%19=C(C(C=C%20C(N(C(CCCCCC)CCCCCC)C%21=O)=O)=C%22C%23=C%20C%21=CC=C%23C%24=CC=C(C%25=O)C%26C%24=C%22C%19=CC%26C(N%25C(CCCCCC)CCCCCC)=O)S%18)=C8C(S%27)=CC%28=C%27C%29=CC%30C%31C%32=C%29C%33=C%28C=C(C(N%34C(CCCCCC)CCCCCC)=O)C%35=C%33C(C%32=CC=C%31C(N(C(CCCCCC)CCCCCC)C%30=O)=O)=CC=C%35C%34=O)C=C%36C%37=C6C5=CC=C%37C(N(C(CCC)CCC)C%36=O)=O,O=C(OCC(CC)CCCC)C1=C(F)C2=C(C)SC(C3=CC4=C(C(C5=CC=C(CC(CC)CCCC)S5)=C(C=C(C)S6)C6=C4C7=CC=C(CC(CC)CCCC)S7)S3)=C2S1,,,14.7,0.56,0.92,6.21,3.75,2.46,5.22,3.64,1.58,7.69
319,O=C(C(C=CC=C1)=C1C/2=C(C#N)/C#N)C2=C/C3=CC4=C(S3)C5=C(C=CC6=C5C=CC7=C6C(SC(/C=C8C(C(C=CC=C9)=C9C\8=C(C#N)\C#N)=O)=C%10)=C%10C7(CCCCCC)CCCCCC)C4(CCCCCC)CCCCCC,CC(SC1=C2C3=CC=C(CC(CC)CCCC)S3)=CC1=C(C4=CC=C(CC(CC)CCCC)S4)C5=C2C=C(S5)C6=CC=C(C7=C8C(C(C9=C(CC(CC)CCCC)SC(CC(CC)CCCC)=C9C8=O)=O)=C(C%10=CC=C(C)S%10)S7)S6,,,7.71,0.456,0.96,5.87,3.92,1.95,5.33,2.92,2.41,3.39
320,O=C(C(C=CC=C1)=C1C/2=C(C#N)/C#N)C2=C/C3=CC4=C(S3)C5=C(C=CC6=C5C=CC7=C6C(SC(/C=C8C(C(C=CC=C9)=C9C\8=C(C#N)\C#N)=O)=C%10)=C%10C7(CC(CC)CCCC)CC(CC)CCCC)C4(CC(CC)CCCC)CC(CC)CCCC,CC(SC1=C2C3=CC=C(CC(CC)CCCC)S3)=CC1=C(C4=CC=C(CC(CC)CCCC)S4)C5=C2C=C(S5)C6=CC=C(C7=C8C(C(C9=C(CC(CC)CCCC)SC(CC(CC)CCCC)=C9C8=O)=O)=C(C%10=CC=C(C)S%10)S7)S6,,,12.92,0.728,0.96,5.91,3.93,1.98,5.33,2.92,2.41,9.03
321,O=C(/C(S1)=C/C(C2=NSN=C32)=C(F)C(F)=C3C(S4)=CC5=C4C6=CC(C(C7=CC=C(CCCCCC)C=C7)(C8=CC=C(CCCCCC)C=C8)C9=C%10SC(C%11=C(F)C(F)=C(/C=C%12SC(N(CC)C\%12=O)=S)C%13=NSN=C%11%13)=C9)=C%10C=C6C5(C%14=CC=C(CCCCCC)C=C%14)C%15=CC=C(CCCCCC)C=C%15)N(CC)C1=S,CC1=CC2=C(S1)C(C3=CC(CCCCCC)=C(CCCCCC)S3)=C4C=C(SC4=C2C5=CC(CCCCCC)=C(CCCCCC)S5)C6=CC=C(S6)C7=C(C(F)=C(C8=NN(N=C87)CC(CCCC)CCCCCC)C9=CC=C(S9)C)F,,,11.77,0.523,1.013,5.71,3.77,1.94,5.31,2.89,2.42,6.34
322,O=C(C(C=CC=C1)=C1C/2=C(C#N)/C#N)C2=C/C(S3)=CC4=C3C(C=C(C=C(C(C5=CC=C(CCCCCC)C=C5)(C6=CC=C(CCCCCC)C=C6)C7=C8SC(/C=C9C(C(C=CC=C%10)=C%10C\9=C(C#N)\C#N)=O)=C7)C8=C%11)C%11=C%12)=C%12C4(C%13=CC=C(CCCCCC)C=C%13)C%14=CC=C(CCCCCC)C=C%14,O=C(OCC(CC)CCCC)C1=C(F)C2=C(C)SC(C3=CC4=C(C(C5=CC=C(CC(CC)CCCC)S5)=C(C=C(C)S6)C6=C4C7=CC=C(CC(CC)CCCC)S7)S3)=C2S1,,,13.5,0.606,0.846,5.57,3.8,1.77,5.2,3.59,1.61,6.91
323,O=C(C(C=CC=C1)=C1C/2=C(C#N)/C#N)C2=C/C(S3)=CC4=C3C(SC5=C6SC7=C5C(C8=CC=C(CCCCCC)C=C8)(C9=CC=C(CCCCCC)C=C9)C%10=C7SC(/C=C%11C(C(C=CC=C%12)=C%12C\%11=C(C#N)\C#N)=O)=C%10)=C6C4(C%13=CC=C(CCCCCC)C=C%13)C%14=CC=C(CCCCCC)C=C%14,O=C(OCC(CC)CCCC)C1=C(F)C2=C(C)SC(C3=CC4=C(C(C5=CC=C(CC(CC)CCCC)S5)=C(C=C(C)S6)C6=C4C7=CC=C(CC(CC)CCCC)S7)S3)=C2S1,,,19.4,0.725,0.752,5.45,3.93,1.52,5.2,3.59,1.61,10.6
324,O=C(C(C=CC=C1)=C1C/2=C(C#N)/C#N)C2=C/C(S3)=CC4=C3C5=C(C(C=C(CCCCCCCCCCCC)C6=C7C(CCCCCCCCCCCC)=CC8=C6SC9=C8C(C%10=CC=C(CCCCCC)C=C%10)(C%11=CC=C(CCCCCC)C=C%11)C%12=C9SC(/C=C%13C(C(C=CC=C%14)=C%14C\%13=C(C#N)\C#N)=O)=C%12)=C7S5)C4(C%15=CC=C(CCCCCC)C=C%15)C%16=CC=C(CCCCCC)C=C%16,CC(SC1=C2C3=CC=C(CC(CC)CCCC)S3)=CC1=C(C4=CC=C(CC(CC)CCCC)S4)C5=C2C=C(S5)C6=CC=C(C7=C8C(C(C9=C(CC(CC)CCCC)SC(CC(CC)CCCC)=C9C8=O)=O)=C(C%10=CC=C(C)S%10)S7)S6,,,12.69,0.576,1,5.37,3.73,1.64,5.36,3.54,1.82,7.31
325,O=C(C(C=C(F)C(F)=C1)=C1C/2=C(C#N)/C#N)C2=C/C(S3)=CC4=C3C5=C(C(C=C(CCCCCCCCCCCC)C6=C7C(CCCCCCCCCCCC)=CC8=C6SC9=C8C(C%10=CC=C(CCCCCC)C=C%10)(C%11=CC=C(CCCCCC)C=C%11)C%12=C9SC(/C=C%13C(C(C=C(F)C(F)=C%14)=C%14C\%13=C(C#N)\C#N)=O)=C%12)=C7S5)C4(C%15=CC=C(CCCCCC)C=C%15)C%16=CC=C(CCCCCC)C=C%16,CC(SC1=C2C3=CC=C(CC(CC)CCCC)S3)=CC1=C(C4=CC=C(CC(CC)CCCC)S4)C5=C2C=C(S5)C6=CC=C(C7=C8C(C(C9=C(CC(CC)CCCC)SC(CC(CC)CCCC)=C9C8=O)=O)=C(C%10=CC=C(C)S%10)S7)S6,,,15.19,0.563,0.88,5.43,3.94,1.49,5.36,3.54,1.82,7.52
326,O=C(C(C=CC=C1)=C1C/2=C(C#N)/C#N)C2=C/C(S3)=CC4=C3C(SC5=C6SC7=C5N(C(CCCCCCCC)CCCCCCCC)C8=C7SC(/C=C9C(C(C=CC=C%10)=C%10C\9=C(C#N)\C#N)=O)=C8)=C6N4C(CCCCCCCC)CCCCCCCC,CC(SC1=C2C3=CC=C(CC(CC)CCCC)S3)=CC1=C(C4=CC=C(CC(CC)CCCC)S4)C5=C2C=C(S5)C6=CC=C(C7=C8C(C(C9=C(CC(CC)CCCC)SC(CC(CC)CCCC)=C9C8=O)=O)=C(C%10=CC=C(C)S%10)S7)S6,,,16.5,0.66,0.88,5.38,3.93,1.45,5.33,3.53,1.8,9.6
327,O=C(C(C=C(F)C(F)=C1)=C1C/2=C(C#N)/C#N)C2=C/C(S3)=CC4=C3C(SC5=C6SC7=C5N(C(CCCCCCCC)CCCCCCCC)C8=C7SC(/C=C9C(C(C=C(F)C(F)=C%10)=C%10C\9=C(C#N)\C#N)=O)=C8)=C6N4C(CCCCCCCC)CCCCCCCC,CC(SC1=C2C3=CC=C(CC(CC)CCCC)S3)=CC1=C(C4=CC=C(CC(CC)CCCC)S4)C5=C2C=C(S5)C6=CC=C(C7=C8C(C(C9=C(CC(CC)CCCC)SC(CC(CC)CCCC)=C9C8=O)=O)=C(C%10=CC=C(C)S%10)S7)S6,,,23.2,0.73,0.78,5.52,4.11,1.41,5.33,3.53,1.8,13.2
328,O=C(N(C(CCCCC)CCCCC)C1=O)C2=CC=C(C3=C4C(C5=CC6=C([C@H]7C(C=CC=C8)=C8[C@@H]6C9=C7C=CC=C9)C=C5%10)=CC1C32)C%11=CC=C%12C%13=C%11C4=C%10C=C%13C(N(C(CCCCC)CCCCC)C%12=O)=O,O=C(OCC(CC)CCCC)C1=C(F)C2=C(C)SC(C3=CC4=C(C(C5=CC=C(CC(CC)CCCC)S5)=C(C=C(C)S6)C6=C4C7=CC=C(CC(CC)CCCC)S7)S3)=C2S1,,,7.03,0.313,1.033,6.05,3.71,2.34,5.2,3.59,1.61,2.31
329,O=C(N(C(CCCCC)CCCCC)C1=O)C2=CC=C(C3=C4C(C5=CC6=C([C@H]7C(C=C(C8=C(C9=C%10C=C(C%11=O)C%12C9=C%13C=CC%12C(N%11C(CCCCC)CCCCC)=O)C(C%13=CC=C%14C(N(C(CCCCC)CCCCC)C%15=O)=O)=C%14C%15=C8)C%10=C%16)=C%16[C@@H]6C%17=C7C=CC=C%17)C=C5%18)=CC1C32)C%19=CC=C%20C%21=C%19C4=C%18C=C%21C(N(C(CCCCC)CCCCC)C%20=O)=O,O=C(OCC(CC)CCCC)C1=C(F)C2=C(C)SC(C3=CC4=C(C(C5=CC=C(CC(CC)CCCC)S5)=C(C=C(C)S6)C6=C4C7=CC=C(CC(CC)CCCC)S7)S3)=C2S1,,,12.8,0.492,0.96,6.09,3.73,2.36,5.2,3.59,1.61,6.15
330,O=C(N(C(CCCCC)CCCCC)C1=O)C2=CC=C(C3=C4C(C5=CC6=C([C@H]7C(C=C(C8=C(C9=C%10C=C(C%11=O)C%12C9=C%13C=CC%12C(N%11C(CCCCC)CCCCC)=O)C(C%13=CC=C%14C(N(C(CCCCC)CCCCC)C%15=O)=O)=C%14C%15=C8)C%10=C%16)=C%16[C@@H]6C%17=C7C=C(C(C=C%18C(N(C(CCCCC)CCCCC)C%19=O)=O)=C%20C%21=C%18C%19=CC=C%21C%22=CC=C(C%23=O)C%24C%22=C%20C%25=CC%24C(N%23C(CCCCC)CCCCC)=O)C%25=C%17)C=C5%26)=CC1C32)C%27=CC=C%28C%29=C%27C4=C%26C=C%29C(N(C(CCCCC)CCCCC)C%28=O)=O,O=C(OCC(CC)CCCC)C1=C(F)C2=C(C)SC(C3=CC4=C(C(C5=CC=C(CC(CC)CCCC)S5)=C(C=C(C)S6)C6=C4C7=CC=C(CC(CC)CCCC)S7)S3)=C2S1,,,12.74,0.446,0.902,6.1,3.73,2.37,5.2,3.59,1.61,5.26
331,CCCCC(CC)CC(C1=C2C=CC=C1)C3=C2C=CC(C4=CC=C(/C=C(C#N)/C#N)C5=NSN=C45)=C3,CC1=CC(CCCCCC)=C(C)S1,,,0.99,0.35,0.42,5.9,3.6,2.3,5,3.1,1.9,0.1
332,CCCCC(CC)CN1C2=C(SC=C2)C3=C1C=C(C4=CC=C(/C=C(C#N)/C#N)C5=NSN=C45)S3,CC1=CC(CCCCCC)=C(C)S1,,,2.3,0.36,0.48,5.7,3.6,2.1,5,3.1,1.9,0.4
333,CCCCCCN1C2=C(SC=C2)C3=C1C=C(C4=CC=C(/C=C(C#N)/C#N)C5=NSN=C45)S3,CC1=CC(CCCCCC)=C(C)S1,,,1.4,0.4,0.58,5.7,3.6,2.1,5,3.1,1.9,0.3
334,CCC[Si]1(CCC)C2=C(SC(C3=CC=C(F)C=C3)=C2)C4=C1C=C(C5=CC=C(/C=C(C#N)/C#N)C6=NSN=C56)S4,CC1=CC(CCCCCC)=C(C)S1,,,5.88,0.46,0.54,5.7,3.7,2,5,3.1,1.9,1.5
335,O=C(C(C=CC=C1)=C1C/2=C(C#N)/C#N)C2=C/C3=CC4=C(C(C=C(OC5(C6=CC=C(CCCCCC)C=C6)C7=CC=C(CCCCCC)C=C7)C(C8=C5C=C(/C=C9C(C(C=CC=C%10)=C%10C\9=C(C#N)\C#N)=O)S8)=C%11)=C%11OC4(C%12=CC=C(CCCCCC)C=C%12)C%13=CC=C(CCCCCC)C=C%13)S3,CC(SC1=C2C3=CC=C(CC(CC)CCCC)S3)=CC1=C(C4=CC=C(CC(CC)CCCC)S4)C5=C2C=C(S5)C6=CC=C(C7=C8C(C(C9=C(CC(CC)CCCC)SC(CC(CC)CCCC)=C9C8=O)=O)=C(C%10=CC=C(C)S%10)S7)S6,,,14.2,0.64,0.84,5.67,3.85,1.82,5.36,3.54,1.82,7.66
336,CCN(C/1=O)C(SC1=C\C2=CC=C(C3=CC(C4(C(C=CC=C5)=C5C6=C4C=CC=C6)C7C8C=CC(C(C9=NN(CCCCCCCC)N=C%109)=CC=C%10/C=C%11SC(N(C/%11=O)CC)=S)=C7)=C8C=C3)C%12=NN(CCCCCCCC)N=C2%12)=S,CC1=CC(CCCCCC)=C(C)S1,,,5.45,0.59,1.02,5.76,3.56,2.2,5,3.1,1.9,3.28
337,CCN(C/1=O)/C(SC1=C\C2=CC=C(C3=CC(C4(C(C=CC=C5)=C5C6=C4C=CC=C6)C7C8C=CC(C(C9=NN(CCCCCCCC)N=C%109)=CC=C%10/C=C%11S/C(N(C/%11=O)CC)=C(C#N)\C#N)=C7)=C8C=C3)C%12=NN(CCCCCCCC)N=C2%12)=C(C#N)/C#N,CC1=CC(CCCCCC)=C(C)S1,,,2.09,0.3,0.91,5.7,3.57,2.13,5,3.1,1.9,0.57
338,CCCCCCCCN1N=C2C(/C=C(C#N)/C#N)=CC=C(C3=CC(C4(C(C=CC=C5)=C5C6=C4C=CC=C6)C7C8C=CC(C(C9=NN(CCCCCCCC)N=C%109)=CC=C%10/C=C(C#N)\C#N)=C7)=C8C=C3)C2=N1,CC1=CC(CCCCCC)=C(C)S1,,,1.07,0.4,0.47,6.08,3.81,2.27,5,3.1,1.9,0.2
339,O=C(C(C=CC=C1)=C1C/2=C(C#N)\C#N)C2=C/C(S3)=CC4=C3C5=C([Si]4(CCCCCC)CCCCCC)C=C6C([Si](CCCCCC)(CCCCCC)C7=C6SC(/C=C8C(C(C=CC=C9)=C9C\8=C(C#N)/C#N)=O)=C7)=C5,CC(SC1=C2C3=CC=C(CC(CC)CCCC)S3)=CC1=C(C4=CC=C(CC(CC)CCCC)S4)C5=C2C=C(S5)C6=CC=C(C7=C8C(C(C9=C(CC(CC)CCCC)SC(CC(CC)CCCC)=C9C8=O)=O)=C(C%10=CC=C(C)S%10)S7)S6,,,13.53,0.656,0.92,5.47,3.78,1.69,5.33,3.53,1.8,8.16
340,O=C(C(C=CC=C1)=C1C/2=C(C#N)\C#N)C2=C/C(S3)=CC4=C3C5=C(C4(CCCCCC)CCCCCC)C=C6C(C(CCCCCC)(CCCCCC)C7=C6SC(/C=C8C(C(C=CC=C9)=C9C\8=C(C#N)/C#N)=O)=C7)=C5,CC(SC1=C2C3=CC=C(CC(CC)CCCC)S3)=CC1=C(C4=CC=C(CC(CC)CCCC)S4)C5=C2C=C(S5)C6=CC=C(C7=C8C(C(C9=C(CC(CC)CCCC)SC(CC(CC)CCCC)=C9C8=O)=O)=C(C%10=CC=C(C)S%10)S7)S6,,,16.69,0.654,0.81,5.53,3.91,1.62,5.33,3.53,1.8,8.83
341,CC(C)(C)C(C=C1)=CC=C1O[B@]23N4C5=C6C(C=C(C7=C(CCCCCCCC)C=C(/C=C8C(C(C=CC=C9)=C9C\8=C(C#N)/C#N)=O)S7)C=C6)=C4N=C%10C%11=C(C=C(C%12=C(CCCCCCCC)C=C(/C=C%13C(C(C=CC=C%14)=C%14C\%13=C(C#N)/C#N)=O)S%12)C=C%11)C(N%103)=NC%15=[N]2C(C%16=C%15C=C(C%17=C(CCCCCCCC)C=C(/C=C%18C(C(C=CC=C%19)=C%19C\%18=C(C#N)/C#N)=O)S%17)C=C%16)=N5,CC(SC1=C2C3=CC=C(CC(CC)CCCC)S3)=CC1=C(C4=CC=C(CC(CC)CCCC)S4)C5=C2C=C(S5)C6=CC=C(C7=C8C(C(C9=C(CC(CC)CCCC)SC(CC(CC)CCCC)=C9C8=O)=O)=C(C%10=CC=C(C)S%10)S7)S6,,,10.06,0.536,0.87,5.6,3.9,1.7,5.33,3.53,1.8,4.69
342,CC(C)(C)C(C=C1)=CC=C1O[B@]23N4C5=C6C(C=C(C7=C(CCCCCCCC)C=C(/C=C8C(C(C=C(F)C(F)=C9)=C9C\8=C(C#N)/C#N)=O)S7)C=C6)=C4N=C%10C%11=C(C=C(C%12=C(CCCCCCCC)C=C(/C=C%13C(C(C=C(F)C(F)=C%14)=C%14C\%13=C(C#N)/C#N)=O)S%12)C=C%11)C(N%103)=NC%15=[N]2C(C%16=C%15C=C(C%17=C(CCCCCCCC)C=C(/C=C%18C(C(C=C(F)C(F)=C%19)=C%19C\%18=C(C#N)/C#N)=O)S%17)C=C%16)=N5,CC(SC1=C2C3=CC=C(CC(CC)CCCC)S3)=CC1=C(C4=CC=C(CC(CC)CCCC)S4)C5=C2C=C(S5)C6=CC=C(C7=C8C(C(C9=C(CC(CC)CCCC)SC(CC(CC)CCCC)=C9C8=O)=O)=C(C%10=CC=C(C)S%10)S7)S6,,,10.51,0.47,0.77,5.63,4.06,1.57,5.33,3.53,1.8,3.8
343,O=C(N(C(CCCCCCC)CCCCCCC)C1=O)C2=CC=C(C3=C4C=CC1C32)C5=CC=C6C7=C5C4=CC=C7C(N(N8C(C9=CC=C%10C%11=C9C(C8=O)=CC=C%11C%12=CC=C(C%13=O)C%14C%12=C%10C=CC%14C(N%13C(CCCCCCC)CCCCCCC)=O)=O)C6=O)=O,O=C(C1=CC2=C(SC(C3=CC4=C(S3)C(C5=CC=C(S5)CC(CCCC)CC)=C6C=C(SC6=C4C7=CC=C(S7)CC(CCCC)CC)C)=C2S1)C)CC(CC)CCCC,,,9,0.46,0.77,5.9,3.8,2.1,5.11,3.25,1.86,3.2
344,O=C(N(C(CCCCC)CCCCC)C1=O)C2=CC=C(C3=C4C=CC1C32)C5=C(C6=CC7=C(C8C(C7(C9C%10C=CC=C9)C%11=C%10C=CC=C%11)C=C(C%12=C(C%13=C%14C=CC%15C%13C(C(N(C(CCCCC)CCCCC)C%15=O)=O)=C%12)C%16=CC=C%17C%18=C%16C%14=CC=C%18C(N(C(CCCCC)CCCCC)C%17=O)=O)C=C8)C=C6)C=C%19C%20=C5C4=CC=C%20C(N(C(CCCCC)CCCCC)C%19=O)=O,CC1=C(C=C(S1)C2=C(C(F)=C(C3=NSN=C32)C4=CC(CC(CCCCCCCCCC)CCCCCCCCCCCC)=C(S4)C5=CC=C(S5)C6=CC=C(S6)C)F)CC(CCCCCCCCCCCC)CCCCCCCCCC,,,10.7,0.57,0.98,5.9,3.83,2.07,5.36,3.71,1.65,6.3
345,O=C(N(C(CCCCCC)CCCCCC)C1=O)C2=CC3=C(C4=CC5=C6C7=C4C8=CC=C(C(N9C(CCCCCC)CCCCCC)=O)C%10=C8C(C7=CC=C6C(N(C(CCCCCC)CCCCCC)C5=O)=O)=CC=C%10C9=O)C=C%11C=C%12C%13=C%14C%11=C3C(C2=C1C=C%15)=C%15C%14=CC=C%13C(N(C(CCCCCC)CCCCCC)C%12=O)=O,CC1=C(C=C(S1)C2=C(C(F)=C(C3=NSN=C32)C4=CC(CC(CCCCCCCCCC)CCCCCCCCCCCC)=C(S4)C5=CC=C(S5)C6=CC=C(S6)C)F)CC(CCCCCCCCCCCC)CCCCCCCCCC,,,11.4,0.53,0.84,5.99,3.96,2.03,5.36,3.71,1.65,5.4
346,O=C(N(C(CCCCC)CCCCC)C1=O)C2=CC=C(C3=C4C=CC1C32)C5=C(C6=CC7=C(C8C(C7(C9C%10C=CC=C9)C%11=C%10C=CC=C%11)C=C(C%12=C(C%13=C%14C=CC%15C%13C(C(N(C(CCCCC)CCCCC)C%15=O)=O)=C%12)C%16=CC=C%17C%18=C%16C%14=CC=C%18C(N(C(CCCCC)CCCCC)C%17=O)=O)C=C8)C=C6)C=C%19C%20=C5C4=CC=C%20C(N(C(CCCCC)CCCCC)C%19=O)=O,O=C(OCC(CC)CCCC)C1=C(F)C2=C(C)SC(C3=CC4=C(C(C5=CC=C(CC(CC)CCCC)S5)=C(C=C(C)S6)C6=C4C7=CC=C(CC(CC)CCCC)S7)S3)=C2S1,,,7.4,0.39,1,5.9,3.83,2.07,5.39,3.79,1.6,3
347,CCCCCCC(C=C1)=CC=C1C(C2=C3SC(C4=C(CC(CC)CCCC)C=C(/C=C5C(C(C=CC=C6)=C6C\5=C(C#N)\C#N)=O)S4)=C2)(C7=CC=C(CCCCCC)C=C7)C8=C3C=C(C(C9=C%10SC(C(S%11)=C(C=C%11/C=C%12/C(C%13=C(C%12=O)C=CC=C%13)=C(C#N)/C#N)CC(CC)CCCC)=C9)(C%14=CC=C(CCCCCC)C=C%14)C%15=CC=C(CCCCCC)C=C%15)C%10=C8,O=C(OCC(CC)CCCC)C1=C(F)C2=C(C)SC(C3=CC4=C(C(C5=CC=C(CC(CC)CCCC)S5)=C(C=C(C)S6)C6=C4C7=CC=C(CC(CC)CCCC)S7)S3)=C2S1,,,13.55,0.48,0.97,5.45,3.88,1.57,5.39,3.79,1.6,6.31
348,CCCCCCC(C=C1)=CC=C1C(C2=C3[Se]C(C4=C(CC(CC)CCCC)C(C=C5C(C(C=CC=C6)=C6/C5=C(C#N)/C#N)=O)=CS4)=C2)(C7=CC=C(CCCCCC)C=C7)C8=C3C=C(C(C9=C%10[Se]C(C%11=C(C(/C=C%12\C(C%13=C(C%12=O)C=CC=C%13)=C(C#N)\C#N)=CS%11)CC(CC)CCCC)=C9)(C%14=CC=C(CCCCCC)C=C%14)C%15=CC=C(CCCCCC)C=C%15)C%10=C8,CC1=CC(C(S1)=C2C3=CC=C(CC(CCCCCC)CCCCCCCC)S3)=C(C4=C2C=C(C5=CC=C(C6=C(F)C(F)=C(C7=CC=C(C)S7)C8=NN(CCCCCCCC)N=C68)S5)S4)C9=CC=C(CC(CCCCCC)CCCCCCCC)S9,,,15.2,0.62,0.91,5.45,3.79,1.66,5.29,3.3,1.99,8.58
349,CCCCCCC(C=C1)=CC=C1C2(C3=CC=C(CCCCCC)C=C3)C4=CC5=C(C(C6=C5SC7=C6SC(/C=C8C(C(C=CC(C)=C9)=C9C\8=C(C#N)\C#N)=O)=C7)(C%10=CC=C(CCCCCC)C=C%10)C%11=CC=C(CCCCCC)C=C%11)C=C4C%12=C2C(SC(/C=C%13C(C(C=CC(C)=C%14)=C%14C\%13=C(C#N)/C#N)=O)=C%15)=C%15S%12,CC1=CC(C(S1)=C2C3=CC=C(SCCCCCCCC)S3)=C(C4=C2C=C(C5=CC(C(OCC(CC)CCCC)=O)=C(C6=CC=C(C7=C(C(OCC(CC)CCCC)=O)C=C(C)S7)S6)S5)S4)C8=CC=C(SCCCCCCCC)S8,,,18.9,0.63,1,5.58,3.96,1.62,5.39,3.37,2.02,11.9
350,CCCCCCC(C=C1)=CC=C1C2(C3=CC=C(CCCCCC)C=C3)C4=CC5=C(C(C6=C5SC7=C6SC(/C=C8C(C(C=CC(C)=C9)=C9C\8=C(C#N)\C#N)=O)=C7)(C%10=CC=C(CCCCCC)C=C%10)C%11=CC=C(CCCCCC)C=C%11)C=C4C%12=C2C(SC(/C=C%13C(C(C=CC(C)=C%14)=C%14C\%13=C(C#N)/C#N)=O)=C%15)=C%15S%12,CC1=CC(C(S1)=C2C3=CC=C(SCCCCCCCC)S3)=C(C4=C2C=C(C5=CC(C(OCC(CC)CCCC)=O)=C(C6=C(C(OCC(CC)CCCC)=O)C=C(C)S6)S5)S4)C7=CC=C(SCCCCCCCC)S7,,,0.08,0.26,0.56,5.58,3.96,1.62,5.63,3.63,2,0.01
351,O=C(C(C=CC=C1)=C1C/2=C(C#N)\C#N)C2=C/C3=CC(C4(C5=CC=C(CCCCCC)C=C5)C6=CC=C(CCCCCC)C=C6)=C(S3)C7=C4C8=C(OCC(CC)CCCC)C(SC9=C%10C(C%11=CC=C(CCCCCC)C=C%11)(C%12=CC=C(CCCCCC)C=C%12)C%13=C9SC(/C=C%14C(C(C=CC=C%15)=C%15C\%14=C(C#N)\C#N)=O)=C%13)=C%10C(OCC(CC)CCCCC)=C8S7,CC1=CC(C(S1)=C2C3=CC=C(SCCCCCCCCCCCC)S3)=C(C4=C2C=C(C5=CC=C(C6=C(F)C(F)=C(C7=CC=C(C)S7)C8=NN(CC(CCCCCC)CCCCCCCC)N=C68)S5)S4)C9=CC=C(SCCCCCCCCCCCC)S9,,,16.35,0.671,0.87,5.32,3.85,1.47,5.22,3.21,2.01,9.56
352,O=C(C(C=CC=C1)=C1C/2=C(C#N)\C#N)C2=C/C3=CC(C4(C5=CC=C(CCCCCC)C=C5)C6=CC=C(CCCCCC)C=C6)=C(S3)C7=C4C8=C(OCC(CC)CCCC)C(SC9=C%10C(C%11=CC=C(CCCCCC)C=C%11)(C%12=CC=C(CCCCCC)C=C%12)C%13=C9SC(/C=C%14C(C(C=CC=C%15)=C%15C\%14=C(C#N)\C#N)=O)=C%13)=C%10C(OCC(CC)CCCCC)=C8S7,CCC[Si](CCC)(C1=CC=C(C(C2=C3C=C(C4=CC=C(C5=C(F)C(F)=C(C6=CC=C(C)S6)C7=NN(CC(CCCCCC)CCCCCCCC)N=C57)S4)S2)=C8C(SC(C)=C8)=C3C9=CC=C([Si](CCC)(CCC)CCC)S9)S1)CCC,,,17.75,0.657,0.9,5.32,3.85,1.47,5.25,3.18,2.07,10.46
353,CCCCCCC(C=C1)=CC=C1C2(C3=CC=C(CCCCCC)C=C3)C4=CC5=C(C(C6=C5SC7=C6SC(/C=C8C(C(C=CC(C)=C9)=C9C\8=C(C#N)\C#N)=O)=C7)(C%10=CC=C(CCCCCC)C=C%10)C%11=CC=C(CCCCCC)C=C%11)C=C4C%12=C2C=C(/C=C%13C(C(C=C(C)C=C%14)=C%14C\%13=C(C#N)/C#N)=O)S%12,CC(SC1=C2C3=CC=C(CC(CC)CCCC)S3)=CC1=C(C4=CC=C(CC(CC)CCCC)S4)C5=C2C=C(S5)C6=CC=C(C7=C8C(C(C9=C(CC(CC)CCCC)SC(CC(CC)CCCC)=C9C8=O)=O)=C(C%10=CC=C(C)S%10)S7)S6,,,16,0.753,0.915,5.68,3.92,1.76,5.21,3.41,1.8,11.02
354,CCCCCCC(C=C1)=CC=C1C2(C3=CC=C(CCCCCC)C=C3)C4=CC5=C(C(C6=C5SC7=C6SC(/C=C8C(C9=CSC=C9C\8=C(C#N)\C#N)=O)=C7)(C%10=CC=C(CCCCCC)C=C%10)C%11=CC=C(CCCCCC)C=C%11)C=C4C%12=C2C(SC(/C=C%13C(C%14=CSC=C%14C\%13=C(C#N)\C#N)=O)=C%15)=C%15S%12,CC(SC1=C2C3=CC=C(CC(CC)CCCC)S3)=CC1=C(C4=CC=C(CC(CC)CCCC)S4)C5=C2C=C(S5)C6=CC=C(C7=C8C(C(C9=C(CC(CC)CCCC)SC(CC(CC)CCCC)=C9C8=O)=O)=C(C%10=CC=C(C)S%10)S7)S6,,,17.44,0.721,0.836,5.64,3.98,1.66,5.21,3.41,1.8,10.51
355,CCCCCCC(C=C1)=CC=C1C(C2=C3SC(/C=C4C(C5=C(C)SC=C5C\4=C(C#N)\C#N)=O)=C2)(C6=CC=C(CCCCCC)C=C6)C7=C3C=C(C(C8=C9SC%10=C8SC%11=C%10SC(/C=C%12C(C%13=C(C)SC=C%13C\%12=C(C#N)\C#N)=O)=C%11)(C%14=CC=C(CCCCCC)C=C%14)C%15=CC=C(CCCCCC)C=C%15)C9=C7,CC(SC1=C2C3=CC=C(CC(CC)CCCC)S3)=CC1=C(C4=CC=C(CC(CC)CCCC)S4)C5=C2C=C(S5)C6=CC=C(C7=C8C(C(C9=C(CC(CC)CCCC)SC(CC(CC)CCCC)=C9C8=O)=O)=C(C%10=CC=C(C)S%10)S7)S6,,,20.81,0.709,0.85,5.59,3.89,1.7,5.33,3.53,1.8,12.55
356,CCCCCCC(C=C1)=CC=C1C2(C3=CC=C(CCCCCC)C=C3)C4=CC5=C(C(C6=C5SC7=C6N(CCCCCCCC)C8=C7SC(/C=C9C(C(C=C(F)C(F)=C%10)=C%10C\9=C(C#N)\C#N)=O)=C8)(C%11=CC=C(CCCCCC)C=C%11)C%12=CC=C(CCCCCC)C=C%12)C=C4C%13=C2C(N(CCCCCCCC)C%14=C%15SC(/C=C%16/C(C%17=C(C%16=O)C=C(F)C(F)=C%17)=C(C#N)\C#N)=C%14)=C%15S%13,CC(SC1=C2C3=CC=C(CC(CC)CCCC)S3)=CC1=C(C4=CC=C(CC(CC)CCCC)S4)C5=C2C=C(S5)C6=CC=C(C7=C8C(C(C9=C(CC(CC)CCCC)SC(CC(CC)CCCC)=C9C8=O)=O)=C(C%10=CC=C(C)S%10)S7)S6,,,17.53,0.731,0.9,5.42,3.94,1.48,5.33,3.53,1.8,11.53
357,O=C(N(CC(CCCCCCCCCC)CCCCCCCCCCCC)C1=O)C2=C(C1=CC=C3C4=NC5=C(C6=CC=C(C(C7=N8)=C9N=C(C%10=CC=C%11C(N(C%12=O)CC(CCCCCCCCCCCC)CCCCCCCCCC)=O)C(C%13=C%10C%11=C%12C=C%13)=NC9=C(C7=NC(C%14=C%15C%16=C%17C=C%14)=C8C%15=CC=C%16C(N(C%17=O)CC(CCCCCCCCCCCC)CCCCCCCCCC)=O)C%18=CC=CC=C%18)S6)C%19=NC%20=C%21C%22=C%23C(C%24=CC=C%23%20)=C(C(N(CC(CCCCCCCCCC)CCCCCCCCCCCC)C%24=O)=O)C=C%22)C3=C(C4=NC5=C(C%25=CC=CC=C%25)C%19=N%21)C=C2,CC1=CC(CC(CC)CCCC)=C(C2=NC(SC(C3=C(CC(CCCC)CC)C=C(C4=CC([Si](CC(CC)CCCC)(CC(CCCC)CC)C5=C6SC(C)=C5)=C6S4)S3)=N7)=C7S2)S1,,,10.14,0.58,0.86,5.8,3.8,2,5.1,3.3,1.8,5.04
358,CCCCCCCCCCC(CN(C1=O)C(C2=CC=C3C4=C(C5=C3C2=C1C=C5)N=C6C(C7=CC=CC=C7)=C8N=C(C9=C%10C%11=C%12C=C9)C(C%10=CC=C%11C(N(C%12=O)CC(CCCCCCCCCCCC)CCCCCCCCCC)=O)=NC8=C(C%13=CC=CC=C%13)C6=N4)=O)CCCCCCCCCCCC,CC1=CC(CC(CC)CCCC)=C(C2=NC(SC(C3=C(CC(CCCC)CC)C=C(C4=CC([Si](CC(CC)CCCC)(CC(CCCC)CC)C5=C6SC(C)=C5)=C6S4)S3)=N7)=C7S2)S1,,,3.16,0.49,0.94,5.8,3.6,2.2,5.1,3.3,1.8,1.44
359,O=C(N(CCCCCCCC)C1=O)C2=C(CCCCCC)C=C(C3=C4C=C(CCCCCC)C1C32)C5=CC(CCCCCC)=C6C7=C5C4=CC(CCCCCC)=C7C(N(CCCCCCCC)C6=O)=O,O=C(N(CC(CCCC)CCCCCC)C(C1=C2SC(C3=C(CCCCCCCCCCCC)C=C(C4=CC=C(C5=CC(CCCCCCCCCCCC)=C(C)S5)S4)S3)=C1)=O)C6=C2SC(C)=C6,,,1.51,0.393,1.076,5.9,3.83,2.07,5.58,3.77,1.81,0.65
360,O=C(N(CCCCCCCC)C1=O)C2=C(CCC3=CC=CC=C3)C=C(C4=C5C=C(CCC6=CC=CC=C6)C1C42)C7=CC(CCC8=CC=CC=C8)=C9C%10=C7C5=CC(CCC%11=CC=CC=C%11)=C%10C(N(CCCCCCCC)C9=O)=O,O=C(N(CC(CCCC)CCCCCC)C(C1=C2SC(C3=C(CCCCCCCCCCCC)C=C(C4=CC=C(C5=CC(CCCCCCCCCCCC)=C(C)S5)S4)S3)=C1)=O)C6=C2SC(C)=C6,,,2.44,0.485,1.016,5.92,3.91,2.01,5.58,3.77,1.81,1.2
361,O=C(N(CCCCCCCC)C1=O)C2=C(C3=CC=CC=C3)C=C(C4=C5C=C(C6=CC=CC=C6)C1C42)C7=CC(C8=CC=CC=C8)=C9C%10=C7C5=CC(C%11=CC=CC=C%11)=C%10C(N(CCCCCCCC)C9=O)=O,O=C(N(CC(CCCC)CCCCCC)C(C1=C2SC(C3=C(CCCCCCCCCCCC)C=C(C4=CC=C(C5=CC(CCCCCCCCCCCC)=C(C)S5)S4)S3)=C1)=O)C6=C2SC(C)=C6,,,6.56,0.546,1.024,6.02,4.01,2.01,5.58,3.77,1.81,3.67
362,S=C(S/1)N(CC)C(C1=C/C2=CC=C(C3=CC(C4(CCCCCCCC)CCCCCCCC)=C(C=C3)C(C4=C5)=CC=C5C(C6=NSN=C67)=CC=C7/C=C8SC(N(C/8=O)CC)=S)C9=NSN=C29)=O,CC1=CC(CCCCCC)=C(C)S1,,,7.95,0.63,0.82,5.83,3.7,2.13,5,3.1,1.9,4.11
363,O=C(N(C(CCCCC)CCCCC)C1=O)C2=CCC(C3=C4C5=CC1=C32)=C6C(C7=CC8=C9C%10=C7C%11=CC=C(C(N%12C(CCCCC)CCCCC)=O)C%13=C%11C(C%10=C%14C=C9C(N(C(CCCCC)CCCCC)C8=O)=O)=C(S%14)C=C%13C%12=O)C=C%15C%16=C6C4=C(S5)C=C%16C(N(C(CCCCC)CCCCC)C%15=O)=O,CC1=CC=C(C(S2)=C3C(C(C4=C(CC(CCCC)CC)SC(CC(CCCC)CC)=C4C3=O)=O)=C2C5=CC=C(C6=CC7=C(C8=C(C9=CC=C(CCCCCCCC)S9)C(SC%10=C%11SC(C)=C%10)=C%11C(C%12=CC=C(CCCCCCCC)S%12)=C8S7)S6)S5)S1,,,11.65,0.655,0.9,6.05,3.85,2.2,5.36,3.43,1.93,7.16
364,O=C(N(C(CCCCCC)CCCCCC)C1=O)C2=CCC(C3=C4C5=CC1=C32)=C6C(C7=CC8=C9C%10=C7C%11=CC=C(C(N%12C(CCCCCC)CCCCCC)=O)C%13=C%11C(C%10=C%14C=C9C(N(C(CCCCCC)CCCCCC)C8=O)=O)=C([Se]%14)C=C%13C%12=O)C=C%15C%16=C6C4=C([Se]5)C=C%16C(N(C(CCCCCC)CCCCCC)C%15=O)=O,CC1=CC=C(C(S2)=C3C(C(C4=C(CC(CCCC)CC)SC(CC(CCCC)CC)=C4C3=O)=O)=C2C5=CC=C(C6=CC7=C(C8=C(C9=CC=C(CCCCCCCC)S9)C(SC%10=C%11SC(C)=C%10)=C%11C(C%12=CC=C(CCCCCCCC)S%12)=C8S7)S6)S5)S1,,,12.48,0.697,0.947,6.09,3.87,2.22,5.36,3.43,1.93,8.42
365,CCCCCCC(C=C1)=CC=C1C2(C3=CC=C(CCCCCC)C=C3)C4=CC5=C(C(C6=C5SC7=C6SC(/C=C8C(C(C=CC=C9)=C9C\8=C(C#N)\C#N)=O)=C7)(C%10=CC=C(CCCCCC)C=C%10)C%11=CC=C(CCCCCC)C=C%11)C=C4C%12=C2C(SC(/C=C%13C(C(C=CC=C%14)=C%14C\%13=C(C#N)/C#N)=O)=C%15)=C%15S%12,CC1=CC(C(S1)=C2C3=CC=C(CC(CC)CCCC)S3)=C(C4=C2C=C(C5=CC=C(C6=C(F)C(F)=C(C7=CC=C(C)S7)C8=NN(CC(CCCCCC)CCCCCCCC)N=C68)S5)S4)C9=CC=C(CC(CC)CCCC)S9,,,13.11,0.578,0.73,5.64,3.92,1.72,5.21,2.99,2.22,5.51
366,CCCCCCC(C=C1)=CC=C1C2(C3=CC=C(CCCCCC)C=C3)C4=CC5=C(C(C6=C5SC7=C6SC(/C=C8C(C(C=CC=C9)=C9C\8=C(C#N)\C#N)=O)=C7)(C%10=CC=C(CCCCCC)C=C%10)C%11=CC=C(CCCCCC)C=C%11)C=C4C%12=C2C(SC(/C=C%13C(C(C=CC=C%14)=C%14C\%13=C(C#N)/C#N)=O)=C%15)=C%15S%12,CC1=CC(C(S1)=C2C3=CC=C(SCC(CC)CCCC)S3)=C(C4=C2C=C(C5=CC=C(C6=C(F)C(F)=C(C7=CC=C(C)S7)C8=NN(CC(CCCCCC)CCCCCCCC)N=C68)S5)S4)C9=CC=C(SCC(CC)CCCC)S9,,,16.33,0.604,0.91,5.64,3.92,1.72,5.32,3.08,2.24,8.97
367,CCCCCCC(C=C1)=CC=C1C2(C3=CC=C(CCCCCC)C=C3)C4=CC5=C(C(C6=C5SC7=C6SC(/C=C8C(C(C=CC=C9)=C9C\8=C(C#N)\C#N)=O)=C7)(C%10=CC=C(CCCCCC)C=C%10)C%11=CC=C(CCCCCC)C=C%11)C=C4C%12=C2C(SC(/C=C%13C(C(C=CC=C%14)=C%14C\%13=C(C#N)/C#N)=O)=C%15)=C%15S%12,CC1=CC(C(S1)=C2C3=CC=C(SCCCCCCCCCCCC)S3)=C(C4=C2C=C(C5=CC=C(C6=C(F)C(F)=C(C7=CC=C(C)S7)C8=NN(CC(CCCCCC)CCCCCCCC)N=C68)S5)S4)C9=CC=C(SCCCCCCCCCCCC)S9,,,17.43,0.615,0.89,5.64,3.92,1.72,5.32,3.08,2.24,9.53
368,CCCCCCC(C=C1)=CC=C1C2(C3=CC=C(CCCCCC)C=C3)C4=CC5=C(C(C6=C5SC7=C6SC(/C=C8C(C(C=CC=C9)=C9C\8=C(C#N)\C#N)=O)=C7)(C%10=CC=C(CCCCCC)C=C%10)C%11=CC=C(CCCCCC)C=C%11)C=C4C%12=C2C(SC(/C=C%13C(C(C=CC=C%14)=C%14C\%13=C(C#N)/C#N)=O)=C%15)=C%15S%12,CC1=CC(C(S1)=C2C3=CC=C(SCCCCCCCCCCCC)S3)=C(C4=C2C=C(C5=CC=C(C6=C(F)C(F)=C(C7=CC=C(C)S7)C8=NN(CC(CCCCCC)CCCCCCCC)N=C68)S5)S4)C9=CC=C(SCCCCCCCCCCCC)S9,,,17.97,0.655,0.898,5.54,3.84,1.7,5.32,3.08,2.24,10.57
369,O=C(C(C=CC=C1)=C1C/2=C(C#N)\C#N)C2=C/C3=CC(S4)=C(S3)C5=C4C6=CC(C(C7=C8SC9=C7SC(/C=C%10C(C(C=CC=C%11)=C%11C\%10=C(C#N)\C#N)=O)=C9)(C%12=CC=CC(CCCCCC)=C%12)C%13=CC(CCCCCC)=CC=C%13)=C8C=C6C(C%14=CC(CCCCCC)=CC=C%14)5C%15=CC=CC(CCCCCC)=C%15,CC1=CC(C(S1)=C2C3=CC=C(SCCCCCCCCCCCC)S3)=C(C4=C2C=C(C5=CC=C(C6=C(F)C(F)=C(C7=CC=C(C)S7)C8=NN(CC(CCCCCC)CCCCCCCC)N=C68)S5)S4)C9=CC=C(SCCCCCCCCCCCC)S9,,,18.31,0.706,0.912,5.52,3.82,1.7,5.32,3.08,2.24,11.77
370,O=C(N(CC)/C(S/1)=C(C#N)\C#N)C1=C\C(S2)=C(SC(C(OCCCCCCCC)=O)=C3)C3=C2C(S4)=CC5=C4C6=CC(C(C7=CC=C(CCCCCC)C=C7)(C8=CC=C(CCCCCC)C=C8)C9=C%10SC(C%11=C%12C(SC(C(OCCCCCCCC)=O)=C%12)=C(/C=C%13S/C(N(C\%13=O)CC)=C(C#N)/C#N)S%11)=C9)=C%10C=C6C5(C%14=CC=C(CCCCCC)C=C%14)C%15=CC=C(CCCCCC)C=C%15,O=C(OCC(CC)CCCC)C1=C(F)C2=C(C)SC(C3=CC4=C(C(C5=CC=C(CC(CC)CCCC)S5)=C(C=C(C)S6)C6=C4C7=CC=C(CC(CC)CCCC)S7)S3)=C2S1,,,16.48,0.7,0.87,5.5,3.63,1.87,5.39,3.79,1.6,10.07
371,O=C1C2=C(C(/C1=C/C(S3)=CC4=C3C5=C(C4(C6=CC=C(CCCCCC)C=C6)C7=CC=C(CCCCCC)C=C7)C8=CC(SC9=C%10C(C%11=CC=C(CCCCCC)C=C%11)(C%12=CC=C(CCCCCC)C=C%12)C%13=C9SC(/C=C%14C(C(C=CC=C%15)=C%15C\%14=C(C#N)\C#N)=O)=C%13)=C%10C=C8S5)=C(C#N)/C#N)C=CC=C2,CC(SC1=C2C3=CC=C(CC(CC)CCCC)S3)=CC1=C(C4=CC=C(CC(CC)CCCC)S4)C5=C2C=C(S5)C6=CC=C(C7=C8C(C(C9=C(CC(CC)CCCC)SC(CC(CC)CCCC)=C9C8=O)=O)=C(C%10=CC=C(C)S%10)S7)S6,,,17.85,0.672,0.868,5.4,3.83,1.57,5.33,2.92,2.41,10.15
372,O=C(/C(S1)=C/C(C2=NSN=C32)=CC=C3C(S4)=CC5=C4C6=CC(C(CCCCCCCC)(CCCCCCCC)C7=C8SC(C9=CC=C(/C=C%10SC(N(CC)C\%10=O)=S)C%11=NSN=C9%11)=C7)=C8C=C6C5(CCCCCCCC)CCCCCCCC)N(CC)C1=S,FC(C(F)=C(C1=CC=C(C)S1)C2=NN(CCC)N=C32)=C3C4=C(CC(CCCCCCCCCC)CCCCCCCCCCCC)C=C(C5=C(C=CS6)C6=C(C7=CC(CC(CCCCCCCCCC)CCCCCCCCCCCC)=C(C)S7)C8=C5SC=C8)S4,,,16.26,0.636,1.08,5.51,3.88,1.63,5.47,3.42,2.05,11.6
373,O=C(N(C(CCCCCC)CCCCCC)C1=O)C2=CC(C(S3)=CC=C3C4=C(C5=CC=C(C6=CC7C8C9=C6C%10=CC=C(C(N%11C(CCCCCC)CCCCCC)=O)C%12=C%10C(C9=CC=C8C(N(C(CCCCCC)CCCCCC)C7=O)=O)=CC=C%12C%11=O)S5)C=C(C%13=CC=C(C(C=C%14C(N(C(CCCCCC)CCCCCC)C%15=O)=O)=C%16C%17=C%14C%15=CC=C%17C%18=CC=C(C%19=O)C%20C%18=C%16C=CC%20C(N%19C(CCCCCC)CCCCCC)=O)S%13)C(C%21=CC=C(C%22=CC%23C%24C%25=C%22C%26=CC=C(C(N%27C(CCCCCC)CCCCCC)=O)C%28=C%26C(C%25=CC=C%24C(N(C(CCCCCC)CCCCCC)C%23=O)=O)=CC=C%28C%27=O)S%21)=C4)=C(C%29=C%30C=CC1C%292)C%31=CC=C%32C%33=C%31C%30=CC=C%33C(N(C(CCCCCC)CCCCCC)C%32=O)=O,FC(C(F)=C(C1=CC=C(S1)C)C2=NSN=C23)=C3C4=CC=C(C5=C(CC(CCCCCC)CCCCCCC)C=C(C6=C(C(OCC(CCCCCCCC)CCCCCCCCC)=O)C=C(C7=C(F)C(F)=C(C8=CC(C(OCC(CCCCCCCC)CCCCCCCCC)=O)=C(C9=CC(CC(CCCCCC)CCCCCCC)=C(C)S9)S8)C%10=NSN=C7%10)S6)S5)S4,,,12.06,0.529,1.05,5.92,3.68,2.24,5.46,3.66,1.8,7.11
374,O=C(N(C(CCCCCC)CCCCCC)C1=O)C2=CC3=C(C4=C5C=CC1C42)C6=C(C7=C3SC(C8=C(C9=CC(C(C=C%10C(N(C(CCCCCC)CCCCCC)C%11=O)=O)=C%12C%13=C%10C%11=CC=C%13C%14=CC=C(C%15=O)C%16C%14=C%12C%17=CC%16C(N%15C(CCCCCC)CCCCCC)=O)=C%17S9)C=C(C%18=CC%19=C(C(C=C%20C(N(C(CCCCCC)CCCCCC)C%21=O)=O)=C%22C%23=C%20C%21=CC=C%23C%24=CC=C(C%25=O)C%26C%24=C%22C%19=CC%26C(N%25C(CCCCCC)CCCCCC)=O)S%18)C(C%27=CC(C(C=C%28C(N(C(CCCCCC)CCCCCC)C%29=O)=O)=C%30C%31=C%28C%29=CC=C%31C%32=CC=C(C%33=O)C%34C%32=C%30C%35=CC%34C(N%33C(CCCCCC)CCCCCC)=O)=C%35S%27)=C8)=C7)C=C%36C%37=C6C5=CC=C%37C(N(C(CCCCCC)CCCCCC)C%36=O)=O,FC(C(F)=C(C1=CC=C(S1)C)C2=NSN=C23)=C3C4=CC=C(C5=C(CC(CCCCCC)CCCCCCC)C=C(C6=C(C(OCC(CCCCCCCC)CCCCCCCCC)=O)C=C(C7=C(F)C(F)=C(C8=CC(C(OCC(CCCCCCCC)CCCCCCCCC)=O)=C(C9=CC(CC(CCCCCC)CCCCCCC)=C(C)S9)S8)C%10=NSN=C7%10)S6)S5)S4,,,13.89,0.659,1.13,5.74,3.58,2.16,5.46,3.66,1.8,10.58
375,O=C(C(C=CC=C1)=C1C/2=C(C#N)\C#N)C2=C/C3=CC(C4(C5=CC=C(CCCCCC)C=C5)C6=CC=C(CCCCCC)C=C6)=C(S3)C7=C4C8=C(OCC(CC)CCCC)C(SC9=C%10C(C%11=CC=C(CCCCCC)C=C%11)(C%12=CC=C(CCCCCC)C=C%12)C%13=C9SC(/C=C%14C(C(C=CC=C%15)=C%15C\%14=C(C#N)\C#N)=O)=C%13)=C%10C(OCC(CC)CCCCC)=C8S7,O=C(OCC(CC)CCCC)C1=C(F)C2=C(C)SC(C3=CC4=C(C(C5=CC=C(CC(CC)CCCC)S5)=C(C=C(C)S6)C6=C4C7=CC=C(CC(CC)CCCC)S7)S3)=C2S1,,,17.5,0.596,0.81,5.32,3.85,1.47,5.22,3.64,1.58,8.3
376,O=C(C(C=C(Cl)C(Cl)=C1)=C1C/2=C(C#N)\C#N)C2=C/C3=CC(C4(C5=CC=C(CCCCCC)C=C5)C6=CC=C(CCCCCC)C=C6)=C(S3)C7=C4C8=C(OCC(CC)CCCC)C(SC9=C%10C(C%11=CC=C(CCCCCC)C=C%11)(C%12=CC=C(CCCCCC)C=C%12)C%13=C9SC(/C=C%14C(C(C=C(Cl)C(Cl)=C%15)=C%15C\%14=C(C#N)\C#N)=O)=C%13)=C%10C(OCC(CC)CCCCC)=C8S7,O=C(OCC(CC)CCCC)C1=C(F)C2=C(C)SC(C3=CC4=C(C(C5=CC=C(CC(CC)CCCC)S5)=C(C=C(C)S6)C6=C4C7=CC=C(CC(CC)CCCC)S7)S3)=C2S1,,,22.5,0.71,0.7,5.49,4.09,1.4,5.22,3.64,1.58,11.2
377,CCCCCCC(C=C1)=CC=C1C2(C3=CC=C(CCCCCC)C=C3)C4=CC5=C(C(C6=C5SC7=C6SC(/C=C8C(C(C=C(F)C(F)=C9)=C9C\8=C(C#N)\C#N)=O)=C7)(C%10=CC=C(CCCCCC)C=C%10)C%11=CC=C(CCCCCC)C=C%11)C=C4C%12=C2C(SC(/C=C%13C(C(C=C(F)C(F)=C%14)=C%14C\%13=C(C#N)/C#N)=O)=C%15)=C%15S%12,CCCCC(CC)CSC1=CC=C(C(C2=C3C=C(C4=CC(C(OCCCCCCCC)=O)=C(C5=CC=C(C)S5)S4)S2)=C6C(SC(C7=CC(C(OCCCCCCCC)=O)=C(C)S7)=C6)=C3C8=CC=C(SCC(CC)CCCC)S8)S1,,,20.05,0.64,0.896,5.66,4.14,1.52,5.51,3.59,1.92,11.5
378,CCCCCCC(C=C1)=CC=C1C2(C3=CC=C(CCCCCC)C=C3)C4=CC5=C(C(C6=C5SC7=C6SC(/C=C8C(C(C=C(F)C(F)=C9)=C9C\8=C(C#N)\C#N)=O)=C7)(C%10=CC=C(CCCCCC)C=C%10)C%11=CC=C(CCCCCC)C=C%11)C=C4C%12=C2C(SC(/C=C%13C(C(C=C(F)C(F)=C%14)=C%14C\%13=C(C#N)/C#N)=O)=C%15)=C%15S%12,CCCCC(CC)CSC1=CC=C(C(C2=C3C=C(C4=CC(C(OCCCCCCCCCC)=O)=C(C5=CC=C(C)S5)S4)S2)=C6C(SC(C7=CC(C(OCCCCCCCCCC)=O)=C(C)S7)=C6)=C3C8=CC=C(SCC(CC)CCCC)S8)S1,,,20.73,0.76,0.9,5.66,4.14,1.52,5.5,3.59,1.91,14.2
379,CCCCCCC(C=C1)=CC=C1C2(C3=CC=C(CCCCCC)C=C3)C4=CC5=C(C(C6=C5SC7=C6SC(/C=C8C(C(C=C(F)C(F)=C9)=C9C\8=C(C#N)\C#N)=O)=C7)(C%10=CC=C(CCCCCC)C=C%10)C%11=CC=C(CCCCCC)C=C%11)C=C4C%12=C2C(SC(/C=C%13C(C(C=C(F)C(F)=C%14)=C%14C\%13=C(C#N)/C#N)=O)=C%15)=C%15S%12,CCCCC(CC)CSC1=CC=C(C(C2=C3C=C(C4=CC(C(OCCC(C)CCCC(C)C)=O)=C(C5=CC=C(C)S5)S4)S2)=C6C(SC(C7=CC(C(OCCC(C)CCCC(C)C)=O)=C(C)S7)=C6)=C3C8=CC=C(SCC(CC)CCCC)S8)S1,,,20.31,0.61,0.904,5.66,4.14,1.52,5.54,3.6,1.94,11.2
380,O=C(N(C(CCCCC)CCCCC)C1=O)C2=CC3=C(SC4=C5SC6=C4C(C7=CC=C(CCCCCC)C=C7)(C8=CC=C(CCCCCC)C=C8)C9=C6C=C%10C(C(S%11)=C(C(C%12=CC=C(CCCCCC)C=C%12)%10C%13=CC=C(CCCCCC)C=C%13)C%14=C%11C%15=C%16C=C%17C%18=C%19C%16=C(C(C=C%20C(N(C(CCCCC)CCCCC)C%21=O)=O)=C%15S%14)C(C%20=C%21C=C%22)=C%22C%19=CC=C%18C(N(C(CCCCC)CCCCC)C%17=O)=O)=C9)C5=C%23C=C%24C%25=C%26C%23=C3C(C2=C1C=C%27)=C%27C%26=CC=C%25C(N(C(CCCCC)CCCCC)C%24=O)=O,O=C(OCC(CC)CCCC)C1=C(F)C2=C(C)SC(C3=CC4=C(C(C5=CC=C(CC(CC)CCCC)S5)=C(C=C(C)S6)C6=C4C7=CC=C(CC(CC)CCCC)S7)S3)=C2S1,,,12.73,0.58,1.06,5.55,3.75,1.8,5.33,3.68,1.65,7.77
381,O=C(N(CCCCCCCC)C1=O)C2=CC=C(C3=C4C(C5=CC=CS5)=CC1C32)C6=C(C7=CC=CS7)C=C8C9=C6C4=CC=C9C(N(CCCCCCCC)C8=O)=O,CC1=CC(CCCCCC)=C(C)S1,,,1.72,0.371,0.3,5.67,3.8,1.87,5,3.1,1.9,0.19
382,O=C(N(CCCCCCCC)C1=O)C2=CC=C(C3=C4C(C5=CC=C(CCCCCC)S5)=CC1C32)C6=C(C7=CC=C(CCCCCC)S7)C=C8C9=C6C4=CC=C9C(N(CCCCCCCC)C8=O)=O,CC1=CC(CCCCCC)=C(C)S1,,,0.23,0.341,0.29,5.58,3.81,1.77,5,3.1,1.9,0.02
383,O=C(N(CCCCCCCC)C1=O)C2=CC=C(C3=C4C(C5=CC=C(C6=CC=CS6)S5)=CC1C32)C7=C(C8=CC=C(C9=CC=CS9)S8)C=C%10C%11=C7C4=CC=C%11C(N(CCCCCCCC)C%10=O)=O,CC1=CC(CCCCCC)=C(C)S1,,,1,0.36,0.3,5.38,3.9,1.48,5,3.1,1.9,0.11
384,O=C(N(CCCCCCCC)C1=O)C2=CC=C(C3=C4C(C5=CC=C(C6=CC=C(CCCCCC)S6)S5)=CC1C32)C7=C(C8=CC=C(C9=CC=C(CCCCCC)S9)S8)C=C%10C%11=C7C4=CC=C%11C(N(CCCCCCCC)C%10=O)=O,CC1=CC(CCCCCC)=C(C)S1,,,0.66,0.365,0.29,5.37,3.9,1.47,5,3.1,1.9,0.07
385,O=C(N(C(CCCCCCCC)CCCCCCCC)C1=O)C2=CC=C3C4=C2C1=CC=C4C5=C6C(C7=CC=C8C9=C7C6=CC=C9C(N(C(CCCCCCCC)CCCCCCCC)C8=O)=O)=C%10C(C%11=CC=C%12C%13=C%11C%10=CC=C%13C(N(C(CCCCCCCC)CCCCCCCC)C%12=O)=O)=C53,CC1=CC(CCCCCC)=C(C)S1,,,4.87,0.57,0.58,6.1,3.9,2.2,5.2,3.2,2,1.6
386,O=C(N(C(CC)CC)C1=O)C2=CC=C(C3=C4C=CC1C32)C5=CC=C6C7=C5C4=CC=C7C(N(C(CC)CC)C6=O)=O,O=C(C1=CC2=C(SC(C3=CC4=C(S3)C(C5=CC=C(S5)CC(CCCC)CC)=C6C=C(SC6=C4C7=CC=C(S7)CC(CCCC)CC)C)=C2S1)C)CC(CC)CCCC,,,8.1,0.519,0.8,5.9,3.8,2.1,5.11,3.25,1.86,3.71
387,C12=C3C4=C5C1=C6C=CC2=CC=C3C=CC4=CC=C5C=C6,CC1=CC(CCCCCC)=C(C)S1,,,0.41,0.62,0.75,6.3,2.65,3.65,5,3.1,1.9,0.19
388,O=C(N1CCCCCC)C2=CC(C3=C4C5=C(C6=C3)C(C7=C58)=C(C=C6)C=CC7=CC=C8C=C4)=CC=C2C1=O,CC1=CC(CCCCCC)=C(C)S1,,,0.96,0.4,0.83,6.3,3.1,3.2,5,3.1,1.9,0.32
389,O=C(N(CCCCCC)C1=O)C2=CC=C(C3=C4C5=C(C6=C3)C(C7=C58)=C(C=C6)C=CC7=CC=C8C=C4)C9=C2C1=CC=C9,CC1=CC(CCCCCC)=C(C)S1,,,2.75,0.46,0.82,6.28,3.24,3.04,5,3.1,1.9,1.03
390,CCCCCCC(C=C1)=CC=C1C2(C3=CC=C(CCCCCC)C=C3)C4=CC5=C(C(C6=C5SC(C7=CC=C(/C=C8C(C(C=CC=C9)=C9C\8=C(C#N)\C#N)=O)S7)=C6)(C%10=CC=C(CCCCCC)C=C%10)C%11=CC=C(CCCCCC)C=C%11)C=C4C%12=C2C=C(C%13=CC=C(/C=C%14C(C(C=CC=C%15)=C%15C\%14=C(C#N)\C#N)=O)S%13)S%12,O=C(C1=CC2=C(SC(C3=CC4=C(S3)C(C5=CC=C(S5)CC(CCCC)CC)=C6C=C(SC6=C4C7=CC=C(S7)CC(CCCC)CC)C)=C2S1)C)CC(CC)CCCC,,,8.33,0.523,0.9,5.43,3.85,1.58,5.11,3.25,1.86,3.93
