Repository: yecaichao/PUFp-for-OPV-materials

# PUFp for OPV materials

This repository contains a lightweight workflow for polymer-unit recognition,
polymer-unit fingerprint (PUFp) generation, and OPV-oriented downstream
machine-learning experiments.

## Included files

- `get-polymer-unit.py`
- `polymer-unit-classify.py`
- `structure_identity_tool.py`
- `OPV_exp_data.csv`
- `con_smile.py`
- `RF.py`
- `KRR.py`
- `SVM.py`

## Input dataset

The packaged OPV dataset is:

- `OPV_exp_data.csv`

Important columns in this dataset include:

- `No.`
- `n(SMILES)`
- `p(SMILES)`
- `PCE_max(%)`

File: OPV_exp_data.csv (part 5 of 15)
No.,n(SMILES),p(SMILES),,,Jsc(mA/cm2),FF,Voc(V),'-HOMO_n(eV),'-LUMO_n(eV),Eg_n(eV),'-HOMO_p(eV),'-LUMO_p(eV),Eg_p(eV),PCE_max(%)
391,O=C(N(C(CCCCCC)CCCCCC)C1=O)C2=CC=C(C3=C4C=CC1C32)C5=C(C6=CC=C(C(C7=CC=C(C8=C(C9=CC=C(C%10=O)C%11C9=C%12C=CC%11C(N%10C(CCCCCC)CCCCCC)=O)C(C%12=CC=C%13C(N(C(CCCCCC)CCCCCC)C%14=O)=O)=C%13C%14=C8)C=C7)(C%15=CC=C(C%16=C(C%17=C%18C=CC%19C%17C(C(N(C(CCCCCC)CCCCCC)C%19=O)=O)=C%16)C%20=CC=C%21C%22=C%20C%18=CC=C%22C(N(C(CCCCCC)CCCCCC)C%21=O)=O)C=C%15)C%23=CC=C(C%24=C(C%25=C%26C=CC%27C%25C(C(N(C(CCCCCC)CCCCCC)C%27=O)=O)=C%24)C%28=CC=C%29C%30=C%28C%26=CC=C%30C(N(C(CCCCCC)CCCCCC)C%29=O)=O)C=C%23)C=C6)C=C%31C%32=C5C4=CC=C%32C(N(C(CCCCCC)CCCCCC)C%31=O)=O,CC1=C(C=C(S1)C2=C(C(F)=C(C3=NSN=C32)C4=CC(CC(CCCCCCCCCC)CCCCCCCCCCCC)=C(S4)C5=CC=C(S5)C6=CC=C(S6)C)F)CC(CCCCCCCCCCCC)CCCCCCCCCC,,,9.2,0.49,0.96,6,3.75,2.25,5.24,3.59,1.65,4.3
392,O=C(N(C(CCCCCC)CCCCCC)C1=O)C2=CC=C(C3=C4C=CC1C32)C5=C(C6=CC=C([Si](C7=CC=C(C8=C(C9=CC=C(C%10=O)C%11C9=C%12C=CC%11C(N%10C(CCCCCC)CCCCCC)=O)C(C%12=CC=C%13C(N(C(CCCCCC)CCCCCC)C%14=O)=O)=C%13C%14=C8)C=C7)(C%15=CC=C(C%16=C(C%17=C%18C=CC%19C%17C(C(N(C(CCCCCC)CCCCCC)C%19=O)=O)=C%16)C%20=CC=C%21C%22=C%20C%18=CC=C%22C(N(C(CCCCCC)CCCCCC)C%21=O)=O)C=C%15)C%23=CC=C(C%24=C(C%25=C%26C=CC%27C%25C(C(N(C(CCCCCC)CCCCCC)C%27=O)=O)=C%24)C%28=CC=C%29C%30=C%28C%26=CC=C%30C(N(C(CCCCCC)CCCCCC)C%29=O)=O)C=C%23)C=C6)C=C%31C%32=C5C4=CC=C%32C(N(C(CCCCCC)CCCCCC)C%31=O)=O,CC1=C(C=C(S1)C2=C(C(F)=C(C3=NSN=C32)C4=CC(CC(CCCCCCCCCC)CCCCCCCCCCCC)=C(S4)C5=CC=C(S5)C6=CC=C(S6)C)F)CC(CCCCCCCCCCCC)CCCCCCCCCC,,,8.5,0.53,0.94,6.01,3.75,2.26,5.24,3.59,1.65,4.3
393,O=C(N(C(CCCCCC)CCCCCC)C1=O)C2=CC=C(C3=C4C=CC1C32)C5=C(C6=CC=C([Ge](C7=CC=C(C8=C(C9=CC=C(C%10=O)C%11C9=C%12C=CC%11C(N%10C(CCCCCC)CCCCCC)=O)C(C%12=CC=C%13C(N(C(CCCCCC)CCCCCC)C%14=O)=O)=C%13C%14=C8)C=C7)(C%15=CC=C(C%16=C(C%17=C%18C=CC%19C%17C(C(N(C(CCCCCC)CCCCCC)C%19=O)=O)=C%16)C%20=CC=C%21C%22=C%20C%18=CC=C%22C(N(C(CCCCCC)CCCCCC)C%21=O)=O)C=C%15)C%23=CC=C(C%24=C(C%25=C%26C=CC%27C%25C(C(N(C(CCCCCC)CCCCCC)C%27=O)=O)=C%24)C%28=CC=C%29C%30=C%28C%26=CC=C%30C(N(C(CCCCCC)CCCCCC)C%29=O)=O)C=C%23)C=C6)C=C%31C%32=C5C4=CC=C%32C(N(C(CCCCCC)CCCCCC)C%31=O)=O,CC1=C(C=C(S1)C2=C(C(F)=C(C3=NSN=C32)C4=CC(CC(CCCCCCCCCC)CCCCCCCCCCCC)=C(S4)C5=CC=C(S5)C6=CC=C(S6)C)F)CC(CCCCCCCCCCCC)CCCCCCCCCC,,,5,0.37,0.92,5.94,3.68,2.26,5.24,3.59,1.65,1.6
394,CCCCCCC(C=C1)=CC=C1C2(C3=CC=C(CCCCCC)C=C3)C4=CC5=C(C(C6=C5SC(C7=CC=C(/C=C(C#N)/C#N)C8=NSN=C87)=C6)(C9=CC=C(CCCCCC)C=C9)C%10=CC=C(CCCCCC)C=C%10)C=C4C%11=C2C=C(C%12=CC=C(/C=C(C#N)/C#N)C%13=NSN=C%13%12)S%11,O=C(C1=CC2=C(SC(C3=CC4=C(S3)C(C5=CC=C(S5)CC(CCCC)CC)=C6C=C(SC6=C4C7=CC=C(S7)CC(CCCC)CC)C)=C2S1)C)CC(CC)CCCC,,,10.1,0.551,0.766,5.6,3.8,1.8,5.11,3.25,1.86,4.26
395,CCCCCCC(C=C1)=CC=C1C2(C3=CC=C(CCCCCC)C=C3)C4=CC5=C(C(C6=C5SC7=C6SC(C8=CC=C(/C=C(C#N)/C#N)C9=NSN=C98)=C7)(C%10=CC=C(CCCCCC)C=C%10)C%11=CC=C(CCCCCC)C=C%11)C=C4C%12=C2C(SC(C%13=CC=C(/C=C(C#N)/C#N)C%14=NSN=C%14%13)=C%15)=C%15S%12,O=C(C1=CC2=C(SC(C3=CC4=C(S3)C(C5=CC=C(S5)CC(CCCC)CC)=C6C=C(SC6=C4C7=CC=C(S7)CC(CCCC)CC)C)=C2S1)C)CC(CC)CCCC,,,9.87,0.572,0.851,5.5,3.8,1.7,5.11,3.25,1.86,4.81
396,O=C(N(C(CCCCC)CCCCC)C1=O)C2=CCC(C3=C4C=CC1=C32)=C5CC=C6C7=C5C4=CC=C7C(N(C(CCCCC)CCCCC)C6=O)=O,O=C(OCC(CC)CCCC)C1=C(F)C2=C(C)SC(C3=CC4=C(C(C5=CC=C(CC(CC)CCCC)S5)=C(C=C(C)S6)C6=C4C7=CC=C(CC(CC)CCCC)S7)S3)=C2S1,,,4.88,0.602,0.8,6.08,3.8,2.28,5.22,3.64,1.58,2.48
397,O=C(N(C(CCCCC)CCCCC)C1=O)C2=CC(C(C=C3C(N(C(CCCCC)CCCCC)C4=O)=O)=C5C6=C3C4=CCC6=C7C8=C5C=CC9=C8C(C(N(C(CCCCC)CCCCC)C9=O)=O)=CC7)C(C%10=C%11C=CC1=C%102)=C%12CC=C%13C%14=C%12C%11=CC=C%14C(N(C(CCCCC)CCCCC)C%13=O)=O,O=C(OCC(CC)CCCC)C1=C(F)C2=C(C)SC(C3=CC4=C(C(C5=CC=C(CC(CC)CCCC)S5)=C(C=C(C)S6)C6=C4C7=CC=C(CC(CC)CCCC)S7)S3)=C2S1,,,13.01,0.533,0.76,6.09,3.88,2.21,5.22,3.64,1.58,5.32
398,O=C(N(C(CCCCC)CCCCC)C1=O)C2=CC(C3=CC(C(C4=C5C=CC(C6C(C7=C8C=CC9=C7C(C(N(C(CCCCC)CCCCC)C9=O)=O)=C6)=C%10CC=C%11C%12=C%10C8=CC=C%12C(N(C(CCCCC)CCCCC)C%11=O)=O)=C4)(C%13=C5C=CC(C%14=CC%15=C%16C%17=C%14C%18=CC=C(C(N(C(CCCCC)CCCCC)C%19=O)=O)C(C%19=CC%20)=C%18C%20=C%17CC=C%16C(N(C(CCCCC)CCCCC)C%15=O)=O)=C%13)C%21=C%22C=CC(C%23=CC%24=C%25C%26=C%23C%27=CC=C(C(N(C(CCCCC)CCCCC)C%28=O)=O)C(C%28=CC%29)=C%27C%29=C%26CC=C%25C(N(C(CCCCC)CCCCC)C%24=O)=O)=C%21)=C%22C=C3)C(C%30=C%31C=CC1=C%302)=C%32CC=C%33C%34=C%32C%31=CC=C%34C(N(C(CCCCC)CCCCC)C%33=O)=O,O=C(OCC(CC)CCCC)C1=C(F)C2=C(C)SC(C3=CC4=C(C(C5=CC=C(CC(CC)CCCC)S5)=C(C=C(C)S6)C6=C4C7=CC=C(CC(CC)CCCC)S7)S3)=C2S1,,,13.36,0.536,0.9,5.97,3.78,2.19,5.22,3.64,1.58,6.44
399,O=C(C1=C(C2=CC=C(C(/C(C3=CC=C(N(C4=C5C=CC=C4)C6=C5C=CC=C6)C=C3)=C(C#N)\C#N)=C(C#N)/C#N)S2)N7CCCCCCCCCC)N(CCCCCCCCCC)C(C8=CC=CS8)=C1C7=O,CC1=CC(F)=C(C2=CC3=C(C(SC(C)=C4)=C4[Si]3(CCCCCCCC)CCCCCCCC)S2)C5=NN(CCCCCC)N=C15,,,10.56,0.49,0.94,5.52,3.83,1.69,5.4,3.4,2,4.86
400,O=C(C1=C(C2=CC=C(C(/C(C3=CC=C(N(C4=C5C=CC=C4)C6=C5C=CC=C6)C=C3)=C(C#N)\C#N)=C(C#N)/C#N)S2)N7CCCCCCCCCC)N(CCCCCCCCCC)C(C8=CC=C(C#CC9=CC=C(N%10C(C=CC=C%11)=C%11C%12=C%10C=CC=C%12)C=C9)S8)=C1C7=O,CC1=CC(F)=C(C2=CC3=C(C(SC(C)=C4)=C4[Si]3(CCCCCCCC)CCCCCCCC)S2)C5=NN(CCCCCC)N=C15,,,13.78,0.58,0.9,5.33,3.81,1.52,5.4,3.4,2,7.19
401,O=C(N(C(CCCCC)CCCCC)C1=O)C2=CC=C(C3=C4C=CC1C32)C5=C(C6=CC7=C(C8C(C7(C9C%10C=CC=C9)C%11=C%10C=CC=C%11)C=C(C%12=C(C%13=C%14C=CC%15C%13C(C(N(C(CCCCC)CCCCC)C%15=O)=O)=C%12)C%16=CC=C%17C%18=C%16C%14=CC=C%18C(N(C(CCCCC)CCCCC)C%17=O)=O)C=C8)C=C6)C=C%19C%20=C5C4=CC=C%20C(N(C(CCCCC)CCCCC)C%19=O)=O,CC1=CC2=C(S1)C(CCC(CCCC)CCCCCC)=C3C=C(SC3=C2CCC(CCCC)CCCCCC)C4=CC=C(S4)C5=C(C(F)=C(C6=NN(N=C65)CC(CCCC)CCCCCC)C7=CC=C(S7)C)F,,,6.7,0.367,0.935,5.9,3.83,2.07,5.45,3.45,2,2.3
402,O=C(N(C(CCCCC)CCCCC)C1=O)C2=CC=C(C3=C4C=CC1C32)C5=C(C6=CC7=C(C8C(C7(C9C%10C=CC=C9)C%11=C%10C=CC=C%11)C=C(C%12=C(C%13=C%14C=CC%15C%13C(C(N(C(CCCCC)CCCCC)C%15=O)=O)=C%12)C%16=CC=C%17C%18=C%16C%14=CC=C%18C(N(C(CCCCC)CCCCC)C%17=O)=O)C=C8)C=C6)C=C%19C%20=C5C4=CC=C%20C(N(C(CCCCC)CCCCC)C%19=O)=O,CC1=CC2=C(C(CCC(CCCCCC)CCCC)=C3C=C(C4=CC=C(C5=C(C#N)N=C(C6=CC=C(C)S6)C7=NN(CC(CCCCCC)CCCC)N=C75)S4)SC3=C2CCC(CCCCCC)CCCC)S1,,,8.15,0.465,1.152,5.9,3.83,2.07,5.67,3.83,1.84,4.37
403,O=C(C(C=CC=C1)=C1C/2=C(C#N)/C#N)C2=C/C(S3)=CC4=C3C5=C(C(C6=CC=C(OCCCCCCCC)C=C6)4C7=CC=CC(OCCCCCCCC)=C7)C=C8C(N(CCCCCCCC)C9=C8C=C%10C(C(SC(/C=C%11C(C(C=CC=C%12)=C%12C\%11=C(C#N)\C#N)=O)=C%13)=C%13C%10(C%14=CC=C(OCCCCCCCC)C=C%14)C%15=CC=C(OCCCCCCCC)C=C%15)=C9)=C5,O=C(OCC(CC)CCCC)C1=C(F)C2=C(C)SC(C3=CC4=C(C(C5=CC=C(CC(CC)CCCC)S5)=C(C=C(C)S6)C6=C4C7=CC=C(CC(CC)CCCC)S7)S3)=C2S1,,,11.23,0.56,0.95,5.5,3.87,1.63,5.2,3.56,1.64,6
404,O=C(C(C=CC=C1)=C1C/2=C(C#N)/C#N)C2=C/C(S3)=CC4=C3C5=C(C4(CCCCCC)CCCCCC)C=C6C(C(CCCCCCCC)(CCCCCCCC)C7=C6C=C8C(C(SC(/C=C9C(C(C=CC=C%10)=C%10C\9=C(C#N)\C#N)=O)=C%11)=C%11C8(CCCCCC)CCCCCC)=C7)=C5,CC(SC1=C2C3=CC=C(CC(CC)CCCC)S3)=CC1=C(C4=CC=C(CC(CC)CCCC)S4)C5=C2C=C(S5)C6=CC=C(C7=C8C(C(C9=C(CC(CC)CCCC)SC(CC(CC)CCCC)=C9C8=O)=O)=C(C%10=CC=C(C)S%10)S7)S6,,,16.69,0.677,0.92,5.62,3.99,1.63,5.23,3.42,1.81,10.45
405,O=C(C(C=CC=C1)=C1C/2=C(C#N)/C#N)C2=C/C(S3)=CC4=C3C5=C(C4(CCCCCC)CCCCCC)C=C6C(C(CCCCCC)(CCCCCC)C7=C6C=C8C(C(SC(/C=C9C(C(C=CC=C%10)=C%10C\9=C(C#N)\C#N)=O)=C%11)=C%11C8(CCCCCC)CCCCCC)=C7)=C5,CC(SC1=C2C3=CC=C(CC(CC)CCCC)S3)=CC1=C(C4=CC=C(CC(CC)CCCC)S4)C5=C2C=C(S5)C6=CC=C(C7=C8C(C(C9=C(CC(CC)CCCC)SC(CC(CC)CCCC)=C9C8=O)=O)=C(C%10=CC=C(C)S%10)S7)S6,,,16.84,0.634,0.91,5.6,3.97,1.63,5.23,3.42,1.81,9.75
406,O=C(C(C=CC=C1)=C1C/2=C(C#N)/C#N)C2=C/C(S3)=CC4=C3C5=C(C4(CCCCCCCC)CCCCCCCC)C=C6C(C(CCCCCC)(CCCCCC)C7=C6C=C8C(C(SC(/C=C9C(C(C=CC=C%10)=C%10C\9=C(C#N)\C#N)=O)=C%11)=C%11C8(CCCCCCCC)CCCCCCCC)=C7)=C5,CC(SC1=C2C3=CC=C(CC(CC)CCCC)S3)=CC1=C(C4=CC=C(CC(CC)CCCC)S4)C5=C2C=C(S5)C6=CC=C(C7=C8C(C(C9=C(CC(CC)CCCC)SC(CC(CC)CCCC)=C9C8=O)=O)=C(C%10=CC=C(C)S%10)S7)S6,,,18.55,0.647,0.93,5.64,4.02,1.62,5.23,3.42,1.81,11.12
407,CCCCCCC(C=C1)=CC=C1C2(C3=CC=C(CCCCCC)C=C3)C4=CC5=C(C(C6=C5SC7=C6SC(/C=C8C(C(C=CC=C9)=C9C\8=C(C#N)\C#N)=O)=C7)(C%10=CC=C(CCCCCC)C=C%10)C%11=CC=C(CCCCCC)C=C%11)C=C4C%12=C2C(SC(/C=C%13C(C(C=CC=C%14)=C%14C\%13=C(C#N)/C#N)=O)=C%15)=C%15S%12,CC1=CC(C(S1)=C2C3=CC=C(SCC(CCCC)CCCCCC)S3)=C(C4=C2C=C(C5=CC=C(C6=C(F)C(F)=C(C7=CC=C(C)S7)C8=NN(CC(CCCC)CCCCCC)N=C68)S5)S4)C9=CC=C(SCC(CCCC)CCCCCC)S9,,,19,0.62,0.89,5.6,3.85,1.75,5.37,3.47,1.9,10.5
408,CCCCCCC(C=C1)=CC=C1C2(C3=CC=C(CCCCCC)C=C3)C4=CC5=C(C(C6=C5SC7=C6SC(/C=C8C(C(C=CC=C9)=C9C\8=C(C#N)\C#N)=O)=C7)(C%10=CC=C(CCCCCC)C=C%10)C%11=CC=C(CCCCCC)C=C%11)C=C4C%12=C2C(SC(/C=C%13C(C(C=CC=C%14)=C%14C\%13=C(C#N)/C#N)=O)=C%15)=C%15S%12,CC(SC1=C2C3=CC=C(CC(CC)CCCC)S3)=CC1=C(C4=CC=C(CC(CC)CCCC)S4)C5=C2C=C(S5)C6=CC=C(C7=C8C(C(C9=C(CCCCCCCC)SC(CCCCCCCC)=C9C8=O)=O)=C(C%10=CC=C(C)S%10)S7)S6,,,16.11,0.64,0.87,5.55,4,1.55,5.26,3.46,1.8,9.05
409,CCCCCCC(C=C1)=CC=C1C2(C3=CC=C(CCCCCC)C=C3)C4=CC5=C(C(C6=C5SC7=C6SC(C8=CC=C(/C=C9C(C(C=CC=C%10)=C%10C\9=C(C#N)\C#N)=O)S8)=C7)(C%11=CC=C(CCCCCC)C=C%11)C%12=CC=C(CCCCCC)C=C%12)C=C4C%13=C2C(SC(C%14=CC=C(/C=C%15C(C(C=CC=C%16)=C%16C\%15=C(C#N)/C#N)=O)S%14)=C%17)=C%17S%13,CC(SC1=C2C3=CC=C(CC(CC)CCCC)S3)=CC1=C(C4=CC=C(CC(CC)CCCC)S4)C5=C2C=C(S5)C6=CC=C(C7=C8C(C(C9=C(CCCCCCCC)SC(CCCCCCCC)=C9C8=O)=O)=C(C%10=CC=C(C)S%10)S7)S6,,,15.93,0.62,0.92,5.28,3.82,1.46,5.26,3.46,1.8,9.12
410,CCCCCCCCC(CCCCCCCC)N1C2=C(SC(C(S3)=C(CCCCC)C=C3C(SC(/C=C4C(N(C(C([N+]#[C-])=C\4C)=O)CCCC)=O)=C5)=C5CCCCCC)=C2)C6=C1C=C(C7=C(CCCCCC)C=C(C8=C(CCCCCC)C=C(/C=C9C(C)=C([N+]#[C-])C(N(CCCC)C/9=O)=O)S8)S7)S6,CC(SC1=C2OCCCCCCCCCCCC)=CC1=C(OCCCCCCCCCCCC)C3=C2C=C(S3)C4=CC=C(C5=CC=C(C6=CC=C(C)S6)C7=NSN=C57)S4,,,10.53,0.56,0.83,5.27,3.87,1.4,5.1,3.48,1.62,4.89
411,CCCCCCCCC(CCCCCCCC)N1C2=C(SC(C(S3)=C(CCCCC)C=C3C(SC(/C=C4/C(C(C=CC=C5)=C5C4=O)=C(C#N)\C#N)=C6)=C6CCCCCC)=C2)C7=C1C=C(C8=C(CCCCCC)C=C(C9=C(CCCCCC)C=C(/C=C%10/C(C(C=CC=C%11)=C%11C%10=O)=C(C#N)\C#N)S9)S8)S7,CC(SC1=C2OCCCCCCCCCCCC)=CC1=C(OCCCCCCCCCCCC)C3=C2C=C(S3)C4=CC=C(C5=CC=C(C6=CC=C(C)S6)C7=NSN=C57)S4,,,13.77,0.63,0.8,5.24,4.01,1.23,5.1,3.48,1.62,6.94
412,S=C(S/1)N(CC)C(C1=C\C(S2)=C(SC(C(OCCCCCCCC)=O)=C3)C3=C2C(S4)=CC5=C4C6=CC(C(C7=CC=C(CCCCCC)C=C7)(C8=CC=C(CCCCCC)C=C8)C9=C%10SC(C%11=C%12C(SC(C(OCCCCCCCC)=O)=C%12)=C(/C=C%13SC(N(C\%13=O)CC)=S)S%11)=C9)=C%10C=C6C5(C%14=CC=C(CCCCCC)C=C%14)C%15=CC=C(CCCCCC)C=C%15)=O,CC1=CC(CCCCCC)=C(C)S1,,,10.93,0.62,0.927,5.32,3.4,1.92,5,3.1,1.9,6.26
413,CCCCCCC(C=C1)=CC=C1C(C2=C3SC4=C2SC(/C=C5C(C(C=CC=C6)=C6C\5=C(C#N)\C#N)=O)=C4)(C7=CC=C(CCCCCC)C=C7)C8=C3C=CC9=C8C=CC%10=C9C(C%11=C%10SC%12=C%11SC(/C=C%13C(C(C=CC=C%14)=C%14C\%13=C(C#N)\C#N)=O)=C%12)(C%15=CC=C(CCCCCC)C=C%15)C%16=CC=C(CCCCCC)C=C%16,CC(SC1=C2C3=CC=C(CC(CC)CCCC)S3)=CC1=C(C4=CC=C(CC(CC)CCCC)S4)C5=C2C=C(S5)C6=CC=C(C7=C8C(C(C9=C(CC(CC)CCCC)SC(CC(CC)CCCC)=C9C8=O)=O)=C(C%10=CC=C(C)S%10)S7)S6,,,13.55,0.681,0.935,5.58,3.76,1.82,5.33,2.92,2.41,8.63
414,CCCCCCC(C=C1)=CC=C1C(C2=C3SC4=C2SC(/C=C5C(C(C=CC(C)=C6)=C6C\5=C(C#N)\C#N)=O)=C4)(C7=CC=C(CCCCCC)C=C7)C8=C3C=CC9=C8C=CC%10=C9C(C%11=C%10SC%12=C%11SC(/C=C%13C(C(C=CC(C)=C%14)=C%14C\%13=C(C#N)\C#N)=O)=C%12)(C%15=CC=C(CCCCCC)C=C%15)C%16=CC=C(CCCCCC)C=C%16,CC(SC1=C2C3=CC=C(CC(CC)CCCC)S3)=CC1=C(C4=CC=C(CC(CC)CCCC)S4)C5=C2C=C(S5)C6=CC=C(C7=C8C(C(C9=C(CC(CC)CCCC)SC(CC(CC)CCCC)=C9C8=O)=O)=C(C%10=CC=C(C)S%10)S7)S6,,,13.03,0.662,0.963,5.53,3.73,1.8,5.33,2.92,2.41,8.3
415,CCCCCCC(C=C1)=CC=C1C(C2=C3SC4=C2SC(/C=C5C(C(C=CC(OC)=C6)=C6C\5=C(C#N)\C#N)=O)=C4)(C7=CC=C(CCCCCC)C=C7)C8=C3C=CC9=C8C=CC%10=C9C(C%11=C%10SC%12=C%11SC(/C=C%13C(C(C=CC(OC)=C%14)=C%14C\%13=C(C#N)\C#N)=O)=C%12)(C%15=CC=C(CCCCCC)C=C%15)C%16=CC=C(CCCCCC)C=C%16,CC(SC1=C2C3=CC=C(CC(CC)CCCC)S3)=CC1=C(C4=CC=C(CC(CC)CCCC)S4)C5=C2C=C(S5)C6=CC=C(C7=C8C(C(C9=C(CC(CC)CCCC)SC(CC(CC)CCCC)=C9C8=O)=O)=C(C%10=CC=C(C)S%10)S7)S6,,,13.52,0.66,0.965,5.53,3.7,1.83,5.33,2.92,2.41,8.61
416,CCCCCCC(C=C1)=CC=C1C(C2=C3SC4=C2SC(/C=C5C(C(C=CC(F)=C6)=C6C\5=C(C#N)\C#N)=O)=C4)(C7=CC=C(CCCCCC)C=C7)C8=C3C=CC9=C8C=CC%10=C9C(C%11=C%10SC%12=C%11SC(/C=C%13C(C(C=CC(F)=C%14)=C%14C\%13=C(C#N)\C#N)=O)=C%12)(C%15=CC=C(CCCCCC)C=C%15)C%16=CC=C(CCCCCC)C=C%16,CC(SC1=C2C3=CC=C(CC(CC)CCCC)S3)=CC1=C(C4=CC=C(CC(CC)CCCC)S4)C5=C2C=C(S5)C6=CC=C(C7=C8C(C(C9=C(CC(CC)CCCC)SC(CC(CC)CCCC)=C9C8=O)=O)=C(C%10=CC=C(C)S%10)S7)S6,,,15.04,0.663,0.812,5.52,3.77,1.75,5.33,2.92,2.41,8.1
417,CCCCCCC(C=C1)=CC=C1C2(C3=CC=C(CCCCCC)C=C3)C4=CC5=C(C(C6=C5SC7=C6SC(/C=C8C(C(C=CC=C9)=C9C\8=C(C#N)\C#N)=O)=C7)(C%10=CC=C(CCCCCC)C=C%10)C%11=CC=C(CCCCCC)C=C%11)C=C4C%12=C2C(SC(/C=C%13C(C(C=CC=C%14)=C%14C\%13=C(C#N)/C#N)=O)=C%15)=C%15S%12,CC(SC1=C2C3=CC(F)=C(CC(CC)CCCC)S3)=CC1=C(C4=CC(F)=C(CC(CC)CCCC)S4)C5=C2C=C(S5)C6=CC=C(C7=C8C(C(C9=C(CC(CC)CCCC)SC(CC(CC)CCCC)=C9C8=O)=O)=C(C%10=CC=C(C)S%10)S7)S6,,,16,0.58,1.04,5.6,3.85,1.75,5.5,3.61,1.89,9.7
418,CCCCCCC(C=C1)=CC=C1C2(C3=CC=C(CCCCCC)C=C3)C4=CC5=C(C(C6=C5SC7=C6SC(/C=C8C(C(C=CC=C9)=C9C\8=C(C#N)\C#N)=O)=C7)(C%10=CC=C(CCCCCC)C=C%10)C%11=CC=C(CCCCCC)C=C%11)C=C4C%12=C2C(SC(/C=C%13C(C(C=CC=C%14)=C%14C\%13=C(C#N)/C#N)=O)=C%15)=C%15S%12,CC1=CC2=C(S1)C(CCC(CCCC)CCCCCC)=C3C=C(SC3=C2CCC(CCCC)CCCCCC)C4=CC=C(S4)C5=C(C(F)=C(C6=NN(N=C65)CC(CCCC)CCCCCC)C7=CC=C(S7)C)F,,,16.25,0.565,0.911,5.64,4.04,1.6,5.48,3.47,2.01,8.37
419,CCCCCCC(C=C1)=CC=C1C2(C3=CC=C(CCCCCC)C=C3)C4=CC5=C(C(C6=C5SC7=C6SC(/C=C8C(C(C=CC=C9)=C9C\8=C(C#N)\C#N)=O)=C7)(C%10=CC=C(CCCCCC)C=C%10)C%11=CC=C(CCCCCC)C=C%11)C=C4C%12=C2C(SC(/C=C%13C(C(C=CC=C%14)=C%14C\%13=C(C#N)/C#N)=O)=C%15)=C%15S%12,CC1=CC2=C(C(CCC(CCCCCC)CCCC)=C3C=C(C4=CC=C(C5=CC=C(C6=CC=C(C)S6)C7=NN(CC(CCCCCC)CCCC)N=C75)S4)SC3=C2CCC(CCCCCC)CCCC)S1,,,12.54,0.399,0.851,5.64,4.04,1.6,5.42,3.44,1.98,4.26
420,COCCOCC(C=C1)=CC=C1C2(C3=CC=C(COCCOC)C=C3)C4=CC5=C(C(C6=C5SC7=C6SC(/C=C8C(C(C=CC=C9)=C9C\8=C(C#N)\C#N)=O)=C7)(C%10=CC=C(COCCOC)C=C%10)C%11=CC=C(COCCOC)C=C%11)C=C4C%12=C2C(SC(/C=C%13C(C(C=CC=C%14)=C%14C\%13=C(C#N)/C#N)=O)=C%15)=C%15S%12,CC(SC1=C2C3=CC=C(CC(CC)CCCC)S3)=CC1=C(C4=CC=C(CC(CC)CCCC)S4)C5=C2C=C(S5)C6=CC=C(C7=C8C(C(C9=C(CC(CC)CCCC)SC(CC(CC)CCCC)=C9C8=O)=O)=C(C%10=CC=C(C)S%10)S7)S6,,,14.8,0.67,0.85,5.68,4.03,1.65,5.23,3.42,1.81,8.5
421,CCCCCCC(C=C1)=CC=C1C2(C3=CC=C(CCCCCC)C=C3)C4=CC5=C(C(C6=C5SC7=C6SC(/C=C8C(C(C=CC=C9)=C9C\8=C(C#N)\C#N)=O)=C7)(C%10=CC=C(CCCCCC)C=C%10)C%11=CC=C(CCCCCC)C=C%11)C=C4C%12=C2C(SC(/C=C%13C(C(C=CC=C%14)=C%14C\%13=C(C#N)/C#N)=O)=C%15)=C%15S%12,CC(SC1=C2C3=CC=C(CC(CC)CCCC)S3)=CC1=C(C4=CC=C(CC(CC)CCCC)S4)C5=C2C=C(S5)C6=CC=C(C7=C8C(C(C9=C(CC(CC)CCCC)SC(CC(CC)CCCC)=C9C8=O)=O)=C(C%10=CC=C(C)S%10)S7)S6,,,16.5,0.71,0.89,5.67,4.03,1.64,5.23,3.42,1.81,10.4
422,CCCCCCC(C=C1)=CC=C1C2(C3=CC=C(CCCCCC)C=C3)C4=CC5=C(C(C6=C5SC7=C6SC(/C=C8C(C(SC=C9)=C9C\8=C(C#N)\C#N)=O)=C7)(C%10=CC=C(CCCCCC)C=C%10)C%11=CC=C(CCCCCC)C=C%11)C=C4C%12=C2C(SC(/C=C%13C(C(SC=C%14)=C%14C\%13=C(C#N)/C#N)=O)=C%15)=C%15S%12,O=C(OCC(CC)CCCC)C1=C(F)C2=C(C)SC(C3=CC4=C(C(C5=CC=C(CC(CC)CCCC)S5)=C(C=C(C)S6)C6=C4C7=CC=C(CC(CC)CCCC)S7)S3)=C2S1,,,15.13,0.72,0.95,5.62,3.92,1.7,5.22,3.64,1.58,10.42
423,CCCCCCC(C=C1)=CC=C1C2(C3=CC=C(CCCCCC)C=C3)C4=CC5=C(C(C6=C5SC7=C6SC(/C=C8C(C(C=CC=C9)=C9C\8=C(C#N)\C#N)=O)=C7)(C%10=CC=C(CCCCCC)C=C%10)C%11=CC=C(CCCCCC)C=C%11)C=C4C%12=C2C(SC(/C=C%13C(C(C=CC=C%14)=C%14C\%13=C(C#N)/C#N)=O)=C%15)=C%15S%12,ClC(C1=C(SC(C2=CC3=C(S2)C(C4=CC=C(S4)CC(CCCC)CC)=C5C=C(SC5=C3C6=CC=C(S6)CC(CCCC)CC)C)=C1S7)C)=C7C8=CC=C(C(OCCCCCC)=O)S8,,,15.79,0.613,0.91,5.48,3.83,1.65,5.45,3.6,1.85,8.81
424,CCCCCCC(C=C1)=CC=C1C2(C3=CC=C(CCCCCC)C=C3)C4=CC5=C(C(C6=C5SC7=C6SC(/C=C8C(C(C=CC=C9)=C9C\8=C(C#N)\C#N)=O)=C7)(C%10=CC=C(CCCCCC)C=C%10)C%11=CC=C(CCCCCC)C=C%11)C=C4C%12=C2C(SC(/C=C%13C(C(C=CC=C%14)=C%14C\%13=C(C#N)/C#N)=O)=C%15)=C%15S%12,ClC(C1=C(SC(C2=CC3=C(S2)C(C4=CC=C(S4)CC(CCCC)CC)=C5C=C(SC5=C3C6=CC=C(S6)CC(CCCC)CC)C)=C1S7)C)=C7C8=C(Cl)C=C(C(OCCCCCC)=O)S8,,,14.52,0.584,0.87,5.48,3.83,1.65,5.43,3.63,1.8,7.38
425,CCCCCCC(C=C1)=CC=C1C2(C3=CC=C(CCCCCC)C=C3)C4=CC5=C(C(C6=C5SC7=C6SC(/C=C8C(C(C=CC=C9)=C9C\8=C(C#N)\C#N)=O)=C7)(C%10=CC=C(CCCCCC)C=C%10)C%11=CC=C(CCCCCC)C=C%11)C=C4C%12=C2C(SC(/C=C%13C(C(C=CC=C%14)=C%14C\%13=C(C#N)/C#N)=O)=C%15)=C%15S%12,O=C(OCC(CC)CCCC)C1=C(F)C2=C(C)SC(C3=CC4=C(C(C5=CC=C(CC(CC)CCCC)S5)=C(C=C(C)S6)C6=C4C7=CC=C(CC(CC)CCCC)S7)S3)=C2S1,,,14.76,0.571,0.82,5.48,3.83,1.65,5.38,3.7,1.68,6.91
426,CCCCCCC(C=C1)=CC=C1C2(C3=CC=C(CCCCCC)C=C3)C4=CC5=C(C(C6=C5SC7=C6SC(/C=C8C(C(C=CC=C9)=C9C\8=C(C#N)\C#N)=O)=C7)(C%10=CC=C(CCCCCC)C=C%10)C%11=CC=C(CCCCCC)C=C%11)C=C4C%12=C2C(SC(/C=C%13C(C(C=CC=C%14)=C%14C\%13=C(C#N)/C#N)=O)=C%15)=C%15S%12,FC1=C(C2=CC=C(C3=CC(C(C4=CC=C(CC(CC)CCCCC)S4)=C(SC(C)=C5)C5=C6C7=CC=C(CC(CC)CCCC)S7)=C6S3)S2)C8=NC(C9=CC(F)=C(CC(CC)CCCC)S9)=C(C%10=CC(F)=C(CC(CC)CCCC)S%10)N=C8C(C%11=CC=C(C)S%11)=C1F,,,16.88,0.692,0.9,5.48,3.83,1.65,5.31,3.62,1.69,10.52
427,CCCCCCC(C=C1)=CC=C1C2(C3=CC=C(CCCCCC)C=C3)C4=CC5=C(C(C6=C5SC7=C6SC(/C=C8C(C(C=CC=C9)=C9C\8=C(C#N)\C#N)=O)=C7)(C%10=CC=C(CCCCCC)C=C%10)C%11=CC=C(CCCCCC)C=C%11)C=C4C%12=C2C(SC(/C=C%13C(C(C=CC=C%14)=C%14C\%13=C(C#N)/C#N)=O)=C%15)=C%15S%12,FC1=C(C2=CC=C(C3=CC(C(C4=CC=C(CC(CCCC)CCCCCCC)S4)=C(SC(C)=C5)C5=C6C7=CC=C(CC(CCCC)CCCCCC)S7)=C6S3)S2)C8=NC(C9=CC(F)=C(CC(CC)CCCC)S9)=C(C%10=CC(F)=C(CC(CC)CCCC)S%10)N=C8C(C%11=CC=C(C)S%11)=C1F,,,13.75,0.561,0.94,5.48,3.83,1.65,5.38,3.67,1.71,7.22
428,O=C1C2=C(C(/C1=C/C(S3)=CC4=C3C(S5)=C(C(S6)=C5C7=C6C(SC(/C=C8C(C(C=C(F)C(F)=C9)=C9C\8=C(C#N)\C#N)=O)=C%10)=C%10[Si]7(CCCCCCCC)CCCCCCCC)[Si]4(CCCCCCCC)CCCCCCCC)=C(C#N)/C#N)C=C(F)C(F)=C2,O=C(OCC(CC)CCCC)C1=C(F)C2=C(C)SC(C3=CC4=C(C(C5=CC=C(CC(CC)CCCC)S5)=C(C=C(C)S6)C6=C4C7=CC=C(CC(CC)CCCC)S7)S3)=C2S1,,,18.77,0.489,0.665,5.36,3.92,1.44,5.22,3.64,1.58,6.15
429,O=C1C2=C(C(/C1=C/C(S3)=CC4=C3C5=C([Si]4(CCCCCCCC)CCCCCCCC)C6=C(OCCCCCC)C(SC7=C8[Si](CCCCCCCC)(CCCCCCCC)C9=C7SC(/C=C%10C(C(C=C(F)C(F)=C%11)=C%11C\%10=C(C#N)\C#N)=O)=C9)=C8C(OCCCCCC)=C6S5)=C(C#N)/C#N)C=C(F)C(F)=C2,O=C(OCC(CC)CCCC)C1=C(F)C2=C(C)SC(C3=CC4=C(C(C5=CC=C(CC(CC)CCCC)S5)=C(C=C(C)S6)C6=C4C7=CC=C(CC(CC)CCCC)S7)S3)=C2S1,,,20.14,0.633,0.744,5.56,3.85,1.71,5.22,3.64,1.58,9.6
430,CCCCCCC(C=C1)=CC=C1C2(C3=CC=C(CCCCCC)C=C3)C4=CC5=C(C(C6=C5SC7=C6SC(/C=C8C(C(C=CC(C)=C9)=C9C\8=C(C#N)\C#N)=O)=C7)(C%10=CC=C(CCCCCC)C=C%10)C%11=CC=C(CCCCCC)C=C%11)C=C4C%12=C2C(SC(/C=C%13C(C(C=CC(C)=C%14)=C%14C\%13=C(C#N)/C#N)=O)=C%15)=C%15S%12,CC(SC1=C2C3=CC=C(CC(CC)CCCC)S3)=CC1=C(C4=CC=C(CC(CC)CCCC)S4)C5=C2C=C(S5)C6=CC=C(C7=C8C(C(C9=C(CC(CC)CCCC)SC(CC(CC)CCCC)=C9C8=O)=O)=C(C%10=CC=C(C)S%10)S7)S6,,,17.02,0.72,0.95,5.58,3.96,1.62,5.3,3.5,1.8,11.74
431,CCCCCCC(C=C1)=CC=C1C2(C3=CC=C(CCCCCC)C=C3)C4=CC5=C(C(C6=C5SC7=C6SC(/C=C8C(C(C=CC(C)=C9)=C9C\8=C(C#N)\C#N)=O)=C7)(C%10=CC=C(CCCCCC)C=C%10)C%11=CC=C(CCCCCC)C=C%11)C=C4C%12=C2C(SC(/C=C%13C(C(C=CC(C)=C%14)=C%14C\%13=C(C#N)/C#N)=O)=C%15)=C%15S%12,CC(SC1=C2C3=CC=C(CC(CCCC)CCCCCC)S3)=CC1=C(C4=CC=C(CC(CCCC)CCCCCC)S4)C5=C2C=C(S5)C6=CC=C(C7=C8C(C(C9=C(CC(CC)CCCC)SC(CC(CC)CCCC)=C9C8=O)=O)=C(C%10=CC=C(C)S%10)S7)S6,,,15.68,0.7,0.97,5.58,3.96,1.62,5.38,3.58,1.8,10.78
432,CCCCCCC(C=C1)=CC=C1C2(C3=CC=C(CCCCCC)C=C3)C4=CC5=C(C(C6=C5SC7=C6SC(/C=C8C(C(C=CC(C)=C9)=C9C\8=C(C#N)\C#N)=O)=C7)(C%10=CC=C(CCCCCC)C=C%10)C%11=CC=C(CCCCCC)C=C%11)C=C4C%12=C2C(SC(/C=C%13C(C(C=CC(C)=C%14)=C%14C\%13=C(C#N)/C#N)=O)=C%15)=C%15S%12,CC(SC1=C2C3=CC(C=C(CC(CCCC)CCCCCC)C=C4)=C4S3)=CC1=C(C5=CC(C=C(CC(CCCC)CCCCCC)C=C6)=C6S5)C7=C2C=C(S7)C8=CC=C(C9=C%10C(C(C%11=C(CC(CC)CCCC)SC(CC(CC)CCCC)=C%11C%10=O)=O)=C(C%12=CC=C(C)S%12)S9)S8,,,17.63,0.69,0.96,5.58,3.96,1.62,5.36,3.56,1.8,12.1
433,O=C(C1=C(C)SC=C1C/2=C(C#N)\C#N)C2=C/C3=CC(S4)=C(S3)C5=C4C6=CC(C(C7=C8SC9=C7SC(/C=C%10C(C%11=C(C)SC=C%11C\%10=C(C#N)\C#N)=O)=C9)(C%12=CC=CC(CCCCCC)=C%12)C%13=CC(CCCCCC)=CC=C%13)=C8C=C6C(C%14=CC(CCCCCC)=CC=C%14)5C%15=CC=CC(CCCCCC)=C%15,CCC[Si](CCC)(C1=CC=C(C(C2=C3C=C(C4=CC=C(C5=C(F)C(F)=C(C6=CC=C(C)S6)C7=NN(CC(CCCCCC)CCCCCCCC)N=C57)S4)S2)=C8C(SC(C)=C8)=C3C9=CC=C([Si](CCC)(CCC)CCC)S9)S1)CCC,,,18.45,0.692,0.919,5.54,3.9,1.64,5.4,3.24,2.16,12.08
434,O=C(C1=C(C)SC=C1C/2=C(C#N)\C#N)C2=C/C3=CC(S4)=C(S3)C5=C4C6=CC(C(C7=C8SC9=C7SC(/C=C%10C(C%11=C(C)SC=C%11C\%10=C(C#N)\C#N)=O)=C9)(C%12=CC=CC(CCCCCC)=C%12)C%13=CC(CCCCCC)=CC=C%13)=C8C=C6C(C%14=CC(CCCCCC)=CC=C%14)5C%15=CC=CC(CCCCCC)=C%15,CC(SC1=C2C3=CC=C(CC(CC)CCCC)S3)=CC1=C(C4=CC=C(CC(CC)CCCC)S4)C5=C2C=C(S5)C6=CC=C(C7=C8C(C(C9=C(CC(CC)CCCC)SC(CC(CC)CCCC)=C9C8=O)=O)=C(C%10=CC=C(C)S%10)S7)S6,,,18.16,0.697,0.843,5.54,3.9,1.64,5.33,3.53,1.8,10.93
435,O=C(C1=C(C)SC=C1C/2=C(C#N)\C#N)C2=C/C3=CC(S4)=C(S3)C5=C4C6=CC(C(C7=C8SC9=C7SC(/C=C%10C(C%11=C(C)SC=C%11C\%10=C(C#N)\C#N)=O)=C9)(C%12=CC=CC(CCCCCC)=C%12)C%13=CC(CCCCCC)=CC=C%13)=C8C=C6C(C%14=CC(CCCCCC)=CC=C%14)5C%15=CC=CC(CCCCCC)=C%15,O=C(OCC(CC)CCCC)C1=C(F)C2=C(C)SC(C3=CC4=C(C(C5=CC=C(CC(CC)CCCC)S5)=C(C=C(C)S6)C6=C4C7=CC=C(CC(CC)CCCC)S7)S3)=C2S1,,,16.52,0.617,0.796,5.54,3.9,1.64,5.2,3.6,1.6,8.34
436,CCCCCCC(C=C1)=CC=C1C(C2=C3SC(C4=CC=C(/C=C5C(C(C=CC=C6)=C6C\5=C(C#N)\C#N)=O)[Se]4)=C2)(C7=CC=C(CCCCCC)C=C7)C8=C3C=C(C(C9=C%10SC(C%11=CC=C(/C=C%12/C(C%13=C(C%12=O)C=CC=C%13)=C(C#N)/C#N)[Se]%11)=C9)(C%14=CC=C(CCCCCC)C=C%14)C%15=CC=C(CCCCCC)C=C%15)C%10=C8,CC(SC1=C2C3=CC=C(CC(CC)CCCC)S3)=CC1=C(C4=CC=C(CC(CC)CCCC)S4)C5=C2C=C(S5)C6=CC=C(C7=C8C(C(C9=C(CC(CC)CCCC)SC(CC(CC)CCCC)=C9C8=O)=O)=C(C%10=CC=C(C)S%10)S7)S6,,,17.31,0.598,0.88,5.41,3.87,1.54,5.33,2.92,2.41,9.36
437,CCCCCCC(C=C1)=CC=C1C(C2=C3SC(C4=CC=C(/C=C5C(C(C=C(F)C(F)=C6)=C6C\5=C(C#N)\C#N)=O)[Se]4)=C2)(C7=CC=C(CCCCCC)C=C7)C8=C3C=C(C(C9=C%10SC(C%11=CC=C(/C=C%12/C(C%13=C(C%12=O)C=C(F)C(F)=C%13)=C(C#N)/C#N)[Se]%11)=C9)(C%14=CC=C(CCCCCC)C=C%14)C%15=CC=C(CCCCCC)C=C%15)C%10=C8,CC(SC1=C2C3=CC=C(CC(CC)CCCC)S3)=CC1=C(C4=CC=C(CC(CC)CCCC)S4)C5=C2C=C(S5)C6=CC=C(C7=C8C(C(C9=C(CC(CC)CCCC)SC(CC(CC)CCCC)=C9C8=O)=O)=C(C%10=CC=C(C)S%10)S7)S6,,,21.35,0.654,0.79,5.51,4,1.51,5.33,2.92,2.41,11.19
438,FC1=C(/C=C(C#N)/C#N)SC(C2=C(F)C(CCCCCCCC)=C(C(S3)=C(F)C(F)=C3C4=C(CCCCCCCC)C(F)=C(C5=C(CCCCCCCC)C(F)=C(/C=C(C#N)/C#N)S5)S4)S2)=C1CCCCCCCC,O=C(OCC(CC)CCCC)C1=C(F)C2=C(C)SC(C3=CC4=C(C(C5=CC=C(CC(CC)CCCC)S5)=C(C=C(C)S6)C6=C4C7=CC=C(CC(CC)CCCC)S7)S3)=C2S1,,,8.7,0.469,1.05,6.09,4.16,1.93,5.22,3.64,1.58,4.5
439,FC1=C(/C=C(C#N)/C#N)SC(C2=C(F)C(CCCCCCCC)=C(C3=C(F)C(CCCCCCCC)=C(C4=C(F)C(F)=C(C(S5)=C(CCCCCCCC)C(F)=C5C6=C(CCCCCCCC)C(F)=C(C7=C(CCCCCCCC)C(F)=C(/C=C(C#N)/C#N)S7)S6)S4)S3)S2)=C1CCCCCCCC,O=C(OCC(CC)CCCC)C1=C(F)C2=C(C)SC(C3=CC4=C(C(C5=CC=C(CC(CC)CCCC)S5)=C(C=C(C)S6)C6=C4C7=CC=C(CC(CC)CCCC)S7)S3)=C2S1,,,4.4,0.345,1.11,5.74,3.93,1.81,5.22,3.64,1.58,1.8
440,O=C(C(C=C(F)C(F)=C1)=C1C/2=C(C#N)/C#N)C2=C/C3=CC(C4(CC(CC)CCCC)CC(CC)CCCC)=C(S3)C5=C4C=C(S5)C6=CC(F)=C(C(S7)=CC8=C7C(SC(/C=C9C(C(C=C(F)C(F)=C%10)=C%10C\9=C(C#N)\C#N)=O)=C%11)=C%11C8(CC(CC)CCCC)CC(CC)CCCC)C=C6F,CC(SC1=C2C3=CC(F)=C(CC(CC)CCCC)S3)=CC1=C(C4=CC(F)=C(CC(CC)CCCC)S4)C5=C2C=C(S5)C6=CC=C(C7=C8C(C(C9=C(CC(CC)CCCC)SC(CC(CC)CCCC)=C9C8=O)=O)=C(C%10=CC=C(C)S%10)S7)S6,,,17.81,0.708,0.91,5.53,3.83,1.7,5.48,3.64,1.84,11.49
441,O=C(C(C=C(F)C(F)=C1)=C1C/2=C(C#N)/C#N)C2=C/C3=CC(C4(CC(CC)CCCC)CC(CC)CCCC)=C(S3)C5=C4C=C(S5)C6=C(OC)C(F)=C(C(S7)=CC8=C7C(SC(/C=C9C(C(C=C(F)C(F)=C%10)=C%10C\9=C(C#N)\C#N)=O)=C%11)=C%11C8(CC(CC)CCCC)CC(CC)CCCC)C(OC)=C6F,CC(SC1=C2C3=CC(F)=C(CC(CC)CCCC)S3)=CC1=C(C4=CC(F)=C(CC(CC)CCCC)S4)C5=C2C=C(S5)C6=CC=C(C7=C8C(C(C9=C(CC(CC)CCCC)SC(CC(CC)CCCC)=C9C8=O)=O)=C(C%10=CC=C(C)S%10)S7)S6,,,12.62,0.71,0.93,5.5,3.81,1.69,5.48,3.64,1.84,8.36
442,O=C(C(C=C(F)C(F)=C1)=C1C/2=C(C#N)/C#N)C2=C/C3=CC(C4(CC(CC)CCCC)CC(CC)CCCC)=C(S3)C5=C4C=C(S5)C6=C(F)C(F)=C(C(S7)=CC8=C7C(SC(/C=C9C(C(C=C(F)C(F)=C%10)=C%10C\9=C(C#N)\C#N)=O)=C%11)=C%11C8(CC(CC)CCCC)CC(CC)CCCC)C(F)=C6F,CC(SC1=C2C3=CC(F)=C(CC(CC)CCCC)S3)=CC1=C(C4=CC(F)=C(CC(CC)CCCC)S4)C5=C2C=C(S5)C6=CC=C(C7=C8C(C(C9=C(CC(CC)CCCC)SC(CC(CC)CCCC)=C9C8=O)=O)=C(C%10=CC=C(C)S%10)S7)S6,,,13.76,0.734,0.91,5.66,3.86,1.8,5.48,3.64,1.84,9.09
443,O=C(N(C(CCCCCCCCCCCC)CCCCCCCC)C1=O)C2=CC=C(C3=C4C=CC1C32)C5=C(C6=CC=C(C(C7=CC=C(C8=C(C9=CC=C(C%10=O)C%11C9=C%12C=CC%11C(N%10C(CCCCCCCC)CCCCCCCCCCCC)=O)C(C%12=CC=C%13C(N(C(CCCCCCCC)CCCCCCCCCCCC)C%14=O)=O)=C%13C%14=C8)C=C7)(C%15=CC=C(C%16=C(C%17=C%18C=CC%19C%17C(C(N(C(CCCCCCCC)CCCCCCCCCCCC)C%19=O)=O)=C%16)C%20=CC=C%21C%22=C%20C%18=CC=C%22C(N(C(CCCCCCCCCCCC)CCCCCCCC)C%21=O)=O)C=C%15)C%23=CC=C(C%24=C(C%25=C%26C=CC%27C%25C(C(N(C(CCCCCCCC)CCCCCCCCCCCC)C%27=O)=O)=C%24)C%28=CC=C%29C%30=C%28C%26=CC=C%30C(N(C(CCCCCCCCCCCC)CCCCCCCC)C%29=O)=O)C=C%23)C=C6)C=C%31C%32=C5C4=CC=C%32C(N(C(CCCCCCCC)CCCCCCCCCCCC)C%31=O)=O,O=C(C1=CC2=C(SC(C3=CC4=C(S3)C(C5=CC=C(S5)CC(CCCC)CC)=C6C=C(SC6=C4C7=CC=C(S7)CC(CCCC)CC)C)=C2S1)C)CC(CC)CCCC,,,7.83,0.45,0.77,5.96,3.82,2.14,5.11,3.25,1.86,2.73
444,O=C(N(CC(CC)CC)C1=O)C2=CC=C3C(C2=C1C=C4N5CCCCCC)=C4C6=C5C=C(C(N7CC(CC)CC)=O)C8=C6C3=C(C9=CC%10=C%11C%12=C9C%13=CC=C(C(N%14CC(CC)CC)=O)C%15=C%13C(C%12=C%16C=C%11C(N(CC(CC)CC)C%10=O)=O)=C(N%16CCCCCC)C=C%15C%14=O)C=C8C7=O,O=C(OCC(CC)CCCC)C1=C(F)C2=C(C)SC(C3=CC4=C(C(C5=CC=C(CC(CC)CCCC)S5)=C(C=C(C)S6)C6=C4C7=CC=C(CC(CC)CCCC)S7)S3)=C2S1,,,11.54,0.473,0.96,6.05,3.8,2.25,5.22,3.64,1.58,5.23
445,O=C(N(CC(CC)CC)C1=O)C2=CC=C3C(C2=C1C=C4N5CCCCCC)=C4C6=C5C=C(C(N7CC(CC)CC)=O)C8=C6C3=C(C#CC9=CC%10=C%11C%12=C9C%13=CC=C(C(N%14CC(CC)CC)=O)C%15=C%13C(C%12=C%16C=C%11C(N(CC(CC)CC)C%10=O)=O)=C(N%16CCCCCC)C=C%15C%14=O)C=C8C7=O,O=C(OCC(CC)CCCC)C1=C(F)C2=C(C)SC(C3=CC4=C(C(C5=CC=C(CC(CC)CCCC)S5)=C(C=C(C)S6)C6=C4C7=CC=C(CC(CC)CCCC)S7)S3)=C2S1,,,4.33,0.291,0.97,5.84,3.8,2.04,5.22,3.64,1.58,1.22
446,O=C(N(CC(CC)CC)C1=O)C2=CC=C3C(C2=C1C=C4N5CCCCCC)=C4C6=C5C=C(C(N7CC(CC)CC)=O)C8=C6C3=C(C#CC#CC9=CC%10=C%11C%12=C9C%13=CC=C(C(N%14CC(CC)CC)=O)C%15=C%13C(C%12=C%16C=C%11C(N(CC(CC)CC)C%10=O)=O)=C(N%16CCCCCC)C=C%15C%14=O)C=C8C7=O,O=C(OCC(CC)CCCC)C1=C(F)C2=C(C)SC(C3=CC4=C(C(C5=CC=C(CC(CC)CCCC)S5)=C(C=C(C)S6)C6=C4C7=CC=C(CC(CC)CCCC)S7)S3)=C2S1,,,4.41,0.322,0.95,5.98,3.8,2.18,5.22,3.64,1.58,1.34
447,CCCCCCC(C=C1)=CC=C1C2(C3=CC=C(CCCCCC)C=C3)C4=CC5=C(C(C6=C5SC(C7=CC=C(/C=C(C#N)/C#N)C8=NSN=C87)=C6)(C9=CC=C(CCCCCC)C=C9)C%10=CC=C(CCCCCC)C=C%10)C=C4C%11=C2C=C(C%12=CC=C(/C=C(C#N)/C#N)C%13=NSN=C%13%12)S%11,O=C(OCC(CC)CCCC)C1=C(F)C2=C(C)SC(C3=CC4=C(C(C5=CC=C(CC(CC)CCCC)S5)=C(C=C(C)S6)C6=C4C7=CC=C(CC(CC)CCCC)S7)S3)=C2S1,,,9.29,0.52,0.826,5.4,3.77,1.63,5.22,3.64,1.58,3.97
448,N#C/C(C#N)=C/C(C1=NSN=C12)=CC=C2C3=CC4=C(S3)C(C=CC(C5=CC=C(S5)C6=CC=C(C7=NSN=C76)/C=C(C#N)/C#N)=C8)=C8C4(C9=CC=C(C=C9)CCCCCC)C%10=CC=C(C=C%10)CCCCCC,O=C(OCC(CC)CCCC)C1=C(F)C2=C(C)SC(C3=CC4=C(C(C5=CC=C(CC(CC)CCCC)S5)=C(C=C(C)S6)C6=C4C7=CC=C(CC(CC)CCCC)S7)S3)=C2S1,,,14.07,0.62,0.767,5.5,3.78,1.72,5.22,3.64,1.58,6.57
449,CCCCCCC(C=C1)=CC=C1C2(C3=CC=C(CCCCCC)C=C3)C4=CC5=C(C(C6=C5SC7=C6SC(/C=C8C(C(C=CC=C9)=C9C\8=C(C#N)\C#N)=O)=C7)(C%10=CC=C(CCCCCC)C=C%10)C%11=CC=C(CCCCCC)C=C%11)C=C4C%12=C2C(SC(/C=C%13C(C(C=CC=C%14)=C%14C\%13=C(C#N)/C#N)=O)=C%15)=C%15S%12,CC(SC1=C2C3=CC(F)=C(CC(CC)CCCC)S3)=CC1=C(C4=CC(F)=C(CC(CC)CCCC)S4)C5=C2C=C(S5)C6=CC=C(C7=C(SC(C(OCC(CC)CCCC)=O)=C8)C8=C(C9=CC=C(C)S9)C%10=NN(CC(CC)CCCC)N=C7%10)S6,,,14.11,0.634,0.78,5.48,3.83,1.65,5.39,3.7,1.69,7.14
450,CCCCCCC(C=C1)=CC=C1C2(C3=CC=C(CCCCCC)C=C3)C4=CC5=C(C(C6=C5SC7=C6SC(/C=C8C(C(C=CC=C9)=C9C\8=C(C#N)\C#N)=O)=C7)(C%10=CC=C(CCCCCC)C=C%10)C%11=CC=C(CCCCCC)C=C%11)C=C4C%12=C2C(SC(/C=C%13C(C(C=CC=C%14)=C%14C\%13=C(C#N)/C#N)=O)=C%15)=C%15S%12,CC(SC1=C2C3=CC(F)=C(CC(CCCC)CCCCCC)S3)=CC1=C(C4=CC(F)=C(CC(CCCC)CCCCCC)S4)C5=C2C=C(S5)C6=CC=C(C7=C(SC(C(OCC(CC)CCCC)=O)=C8)C8=C(C9=CC=C(C)S9)C%10=NN(CC(CC)CCCC)N=C7%10)S6,,,9.34,0.529,0.8,5.48,3.83,1.65,5.49,3.81,1.68,4.17
451,CCCCCCC(C=C1)=CC=C1C2(C3=CC=C(CCCCCC)C=C3)C4=CC5=C(C(C6=C5SC7=C6SC(/C=C8C(C(C=CC=C9)=C9C\8=C(C#N)\C#N)=O)=C7)(C%10=CC=C(CCCCCC)C=C%10)C%11=CC=C(CCCCCC)C=C%11)C=C4C%12=C2C(SC(/C=C%13C(C(C=CC=C%14)=C%14C\%13=C(C#N)/C#N)=O)=C%15)=C%15S%12,CC(SC1=C2C3=CC(F)=C(CC(CC)CCCC)S3)=CC1=C(C4=CC(F)=C(CC(CC)CCCC)S4)C5=C2C=C(S5)C6=CC=C(C7=C(SC(C(OCC(CCCC)CCCCCC)=O)=C8)C8=C(C9=CC=C(C)S9)C%10=NN(CC(CCCC)CCCCCC)N=C7%10)S6,,,7.58,0.569,0.83,5.48,3.83,1.65,5.47,3.78,1.69,3.66
452,O=C(N(C(CC)CC)C1=O)C2=CC=C3C(C2=C1C=C4)=C4C5=CC=C(C(N6C(CC)CC)=O)C7=C5C3=CC(C(C=C8C(N(C(CCCCCCC)CCCCCCC)C9=O)=O)=C%10C%11=C8C9=CC=C%11C%12=CC=C(C(N(C(CCCCCCC)CCCCCCC)C%13=O)=O)C%14=C%13C=CC%10=C%12%14)=C7C6=O,O=C(OCC(CC)CCCC)C1=C(F)C2=C(C)SC(C3=CC4=C(C(C5=CC=C(CC(CC)CCCC)S5)=C(C=C(C)S6)C6=C4C7=CC=C(CC(CC)CCCC)S7)S3)=C2S1,,,10.51,0.409,0.661,6.11,4.01,2.1,5.22,3.64,1.58,2.84
453,O=C(N(C(CC)CC)C1=O)C2=CC=C3C(C2=C1C=C4)=C4C5=CC=C(C(N6C(CC)CC)=O)C7=C5C3=CC(C(C=C8C(N(C(CCCCCCC)CCCCCCC)C9=O)=O)=C%10C%11=C8C9=CC=C%11C%12=C(C%13=CC%14=C%15C(C%16=CC=C%17C%18=C%16C%14=CC=C%18C(N(C(CC)CC)C%17=O)=O)=CC=C(C%19=O)C%15=C%13C(N%19C(CC)CC)=O)C=C(C(N(C(CCCCCCC)CCCCCCC)C%20=O)=O)C%21=C%20C=CC%10=C%12%21)=C7C6=O,O=C(OCC(CC)CCCC)C1=C(F)C2=C(C)SC(C3=CC4=C(C(C5=CC=C(CC(CC)CCCC)S5)=C(C=C(C)S6)C6=C4C7=CC=C(CC(CC)CCCC)S7)S3)=C2S1,,,12.61,0.481,0.751,6.09,3.99,2.1,5.22,3.64,1.58,4.55
454,CCCCCCC(C=C1)=CC=C1C2(C3=CC=C(CCCCCC)C=C3)C4=CC5=C(C(C6=C5SC7=C6SC(/C=C8C(C(C=CC=C9)=C9C\8=C(C#N)\C#N)=O)=C7)(C%10=CC=C(CCCCCC)C=C%10)C%11=CC=C(CCCCCC)C=C%11)C=C4C%12=C2C(SC(/C=C%13C(C(C=CC=C%14)=C%14C\%13=C(C#N)/C#N)=O)=C%15)=C%15S%12,CC1=CC(C(S1)=C2C3=CC=C(C4=CC=C(OCC(CCCCCC)CCCCCCC)C=C4)C=C3)=C(C5=C2C=C(C6=CC=C(C7=C(F)C(F)=C(C8=CC=C(C)S8)C9=NN(CC(CCCC)CCCCCC)N=C79)S6)S5)C%10=CC=C(C%11=CC=C(OCC(CCCCCC)CCCCCCC)C=C%11)C=C%10,,,17.7,0.56,0.81,5.48,3.83,1.65,5.25,3.49,1.76,8.03
455,CCCCCCC(C=C1)=CC=C1C2(C3=CC=C(CCCCCC)C=C3)C4=CC5=C(C(C6=C5SC7=C6SC(/C=C8C(C(C=CC=C9)=C9C\8=C(C#N)\C#N)=O)=C7)(C%10=CC=C(CCCCCC)C=C%10)C%11=CC=C(CCCCCC)C=C%11)C=C4C%12=C2C(SC(/C=C%13C(C(C=CC=C%14)=C%14C\%13=C(C#N)/C#N)=O)=C%15)=C%15S%12,CC1=CC(C(S1)=C2C3=CC=C4C=C(OCC(CCCCCC)CCCCCCC)C=CC4=C3)=C(C5=C2C=C(C6=CC=C(C7=C(F)C(F)=C(C8=CC=C(C)S8)C9=NN(CC(CCCC)CCCCCC)N=C79)S6)S5)C%10=CC%11=CC=C(OCC(CCCCCC)CCCCCCC)C=C%11C=C%10,,,18,0.49,0.75,5.48,3.83,1.65,5.23,3.52,1.71,6.61
456,Cl[B@]12N3C4=C5C(C=C(C#CC(C=C6C(N(C(CCCCCC)CCCCCC)C7=O)=O)=C8C9=C6C7=CC=C9C%10=CC=C(C%11=O)C%12C%10=C8C=CC%12C(N%11C(CCCCCC)CCCCCC)=O)C=C5)=C3N=C%13C%14=C(C=C(C#CC(C=C%15C(N(C(CCCCCC)CCCCCC)C%16=O)=O)=C%17C%18=C%15C%16=CC=C%18C%19=CC=C(C%20=O)C%21C%19=C%17C=CC%21C(N%20C(CCCCCC)CCCCCC)=O)C=C%14)C(N%132)=NC%22=[N]1C(C%23=C%22C=CC(C#CC(C=C%24C(N(C(CCCCCC)CCCCCC)C%25=O)=O)=C%26C%27=C%24C%25=CC=C%27C%28=CC=C(C%29=O)C%30C%28=C%26C=CC%30C(N%29C(CCCCCC)CCCCCC)=O)=C%23)=N4,CC(SC1=C2C3=CC=C(CC(CC)CCCC)S3)=CC1=C(C4=CC=C(CC(CC)CCCC)S4)C5=C2C=C(S5)C6=CC=C(C7=C8C(C(C9=C(CC(CC)CCCC)SC(CC(CC)CCCC)=C9C8=O)=O)=C(C%10=CC=C(C)S%10)S7)S6,,,9.18,0.554,0.89,5.71,3.83,1.88,5.37,3.02,2.35,4.53
457,Cl[B@]12N3C4=C5C(C=C(C(C=C6C(N(C(CCCCCC)CCCCCC)C7=O)=O)=C8C9=C6C7=CC=C9C%10=CC=C(C%11=O)C%12C%10=C8C=CC%12C(N%11C(CCCCCC)CCCCCC)=O)C=C5)=C3N=C%13C%14=C(C=C(C(C=C%15C(N(C(CCCCCC)CCCCCC)C%16=O)=O)=C%17C%18=C%15C%16=CC=C%18C%19=CC=C(C%20=O)C%21C%19=C%17C=CC%21C(N%20C(CCCCCC)CCCCCC)=O)C=C%14)C(N%132)=NC%22=[N]1C(C%23=C%22C=CC(C(C=C%24C(N(C(CCCCCC)CCCCCC)C%25=O)=O)=C%26C%27=C%24C%25=CC=C%27C%28=CC=C(C%29=O)C%30C%28=C%26C=CC%30C(N%29C(CCCCCC)CCCCCC)=O)=C%23)=N4,CC(SC1=C2C3=CC=C(CC(CC)CCCC)S3)=CC1=C(C4=CC=C(CC(CC)CCCC)S4)C5=C2C=C(S5)C6=CC=C(C7=C8C(C(C9=C(CC(CC)CCCC)SC(CC(CC)CCCC)=C9C8=O)=O)=C(C%10=CC=C(C)S%10)S7)S6,,,5.18,0.465,0.74,5.69,3.98,1.71,5.37,3.02,2.35,1.78
458,O=C(N(C(CC)CC)C1=O)C2=CC=C(C3=C4C=CC1C32)C5=C(C(C=C6)=CC=C6C7=C(C8=CC=C(C9=C(C%10=CC=C(C%11=O)C%12C%10=C%13C=CC%12C(N%11C(CC)CC)=O)C(C%13=CC=C%14C(N(C(CC)CC)C%15=O)=O)=C%14C%15=C9)C=C8)C(C%16=CC=C(C%17=C(C%18=C%19C=CC%20C%18C(C(N(C(CC)CC)C%20=O)=O)=C%17)C%21=CC=C%22C%23=C%21C%19=CC=C%23C(N(C(CC)CC)C%22=O)=O)C=C%16)=C(C%24=CC=C(C%25=C(C%26=C%27C=CC%28C%26C(C(N(C(CC)CC)C%28=O)=O)=C%25)C%29=CC=C%30C%31=C%29C%27=CC=C%31C(N(C(CC)CC)C%30=O)=O)C=C%24)C(C%32=CC=C(C%33=C(C%34=CC=C(C%35=O)C%36C%34=C%37C=CC%36C(N%35C(CC)CC)=O)C(C%37=CC=C%38C(N(C(CC)CC)C%39=O)=O)=C%38C%39=C%33)C=C%32)=C7C%40=CC=C(C%41=C(C%42=C%43C=CC%44C%42C(C(N(C(CC)CC)C%44=O)=O)=C%41)C%45=CC=C%46C%47=C%45C%43=CC=C%47C(N(C(CC)CC)C%46=O)=O)C=C%40)C=C%48C%49=C5C4=CC=C%49C(N(C(CC)CC)C%48=O)=O,O=C(OCC(CC)CCCC)C1=C(F)C2=C(C)SC(C3=CC4=C(C(C5=CC=C(CC(CC)CCCC)S5)=C(C=C(C)S6)C6=C4C7=CC=C(CC(CC)CCCC)S7)S3)=C2S1,,,15.11,0.48,0.92,5.69,3.93,1.76,5.22,3.64,1.58,6.63
459,O=C(N(C(CCCCC)CCCCC)C1=O)C2=CC=C(C3=C4C=CC1C32)C5=CC(C6=CC=C(C7=CC=C(C8=C(C(N9C(CCCCC)CCCCC)=O)C%10=C(C%11=C8)C(C%12=CC=C(C%13=O)C%14C%12=C%11C=CC%14C(N%13C(CCCCC)CCCCC)=O)=CC=C%10C9=O)S7)S6)=C%15C%16=C5C4=CC=C%16C(N(C(CCCCC)CCCCC)C%15=O)=O,O=C(OCC(CC)CCCC)C1=C(F)C2=C(C)SC(C3=CC4=C(C(C5=CC=C(CC(CC)CCCC)S5)=C(C=C(C)S6)C6=C4C7=CC=C(CC(CC)CCCC)S7)S3)=C2S1,,,10.72,0.36,0.81,5.73,3.79,1.94,5.22,3.64,1.58,4
460,O=C(N(C(CCCCC)CCCCC)C1=O)C2=CC=C(C3=C4C=CC1C32)C5=CC(C6=CC=C(C7=CC=C(C(C=CC(C8=CC=C(C9=C(C(N%10C(CCCCC)CCCCC)=O)C%11=C(C%12=C9)C(C%13=CC=C(C%14=O)C%15C%13=C%12C=CC%15C(N%14C(CCCCC)CCCCC)=O)=CC=C%11C%10=O)S8)=C%16)=C%16C%17(CCCCCCCC)CCCCCCCC)C%17=C7)S6)=C%18C%19=C5C4=CC=C%19C(N(C(CCCCC)CCCCC)C%18=O)=O,O=C(OCC(CC)CCCC)C1=C(F)C2=C(C)SC(C3=CC4=C(C(C5=CC=C(CC(CC)CCCC)S5)=C(C=C(C)S6)C6=C4C7=CC=C(CC(CC)CCCC)S7)S3)=C2S1,,,6.81,0.39,0.84,5.71,3.81,1.9,5.22,3.64,1.58,2.22
461,O=C(N(C(CCCCC)CCCCC)C1=O)C2=CC(C3=CC(C4=CC5C6C7=C4C8=CC=C(C(N9C(CCCCC)CCCCC)=O)C%10=C8C(C7=CC=C6C(N(C(CCCCC)CCCCC)C5=O)=O)=CC=C%10C9=O)=CC(C%11=CC(C%12=CC%13C%14C%15=C%12C%16=CC=C(C(N%17C(CCCCC)CCCCC)=O)C%18=C%16C(C%15=CC=C%14C(N(C(CCCCC)CCCCC)C%13=O)=O)=CC=C%18C%17=O)=CC(C(C=C%19C(N(C(CCCCC)CCCCC)C%20=O)=O)=C%21C%22=C%19C%20=CC=C%22C%23=CC=C(C%24=O)C%25C%23=C%21C=CC%25C(N%24C(CCCCC)CCCCC)=O)=C%11)=C3)=C(C%26=C%27C=CC1C%262)C%28=CC=C%29C%30=C%28C%27=CC=C%30C(N(C(CCCCC)CCCCC)C%29=O)=O,O=C(OCC(CC)CCCC)C1=C(F)C2=C(C)SC(C3=CC4=C(C(C5=CC=C(CC(CC)CCCC)S5)=C(C=C(C)S6)C6=C4C7=CC=C(CC(CC)CCCC)S7)S3)=C2S1,,,10.61,0.352,0.79,5.69,3.71,1.98,5.22,3.64,1.58,2.95
462,O=C(N(C(CCCCC)CCCCC)C1=O)C2=CC(C3=CC(C4=CC5C6C7=C4C8=CC=C(C(N9C(CCCCC)CCCCC)=O)C%10=C8C(C7=CC=C6C(N(C(CCCCC)CCCCC)C5=O)=O)=CC=C%10C9=O)=CC(C%11=CC(C%12=CC%13C%14C%15=C%12C%16=CC=C(C(N%17C(CCCCC)CCCCC)=O)C%18=C%16C(C%15=CC=C%14C(N(C(CCCCC)CCCCC)C%13=O)=O)=CC=C%18C%17=O)=CC(C(C=C%19C(N(C(CCCCC)CCCCC)C%20=O)=O)=C%21C%22=C%19C%20=CC=C%22C%23=CC=C(C%24=O)C%25C%23=C%21C=CC%25C(N%24C(CCCCC)CCCCC)=O)=C%11)=C3)=C(C%26=C%27C=CC1C%262)C%28=CC=C%29C%30=C%28C%27=CC=C%30C(N(C(CCCCC)CCCCC)C%29=O)=O,O=C(C1=CC2=C(SC(C3=CC4=C(S3)C(C5=CC=C(S5)CC(CCCC)CC)=C6C=C(SC6=C4C7=CC=C(S7)CC(CCCC)CC)C)=C2S1)C)CC(CC)CCCC,,,5.53,0.377,0.89,5.69,3.71,1.98,5.11,3.25,1.86,1.9
463,O=C(N(C(CCCCC)CCCCC)C1=O)C2=C(CC(C)(C)C)C=C(C3=C4C=C(C(C)(C)C)C1C32)C5=CC=C(C(C=C6)=CC=C6C7=CC=C8C9=C7C=CC=C9C%10=C%11C8=CC(CC(C)(C)C)=C(C(N(C(CCCCC)CCCCC)C%12=O)=O)C%11C%12C(CC(C)(C)C)=C%10)C%13=C5C4=CC=C%13,O=C(OCC(CC)CCCC)C1=C(F)C2=C(C)SC(C3=CC4=C(C(C5=CC=C(CC(CC)CCCC)S5)=C(C=C(C)S6)C6=C4C7=CC=C(CC(CC)CCCC)S7)S3)=C2S1,,,0.2,0.44,0.75,5.77,3.68,2.09,5.22,3.64,1.58,0.1
464,O=C(N(C(CCCCC)CCCCC)C1=O)C2=C(CC(C)(C)C)C=C(C3=C4C=C(CC(C)(C)C)C1C32)C5=CC=C(C(S6)=CC=C6C7=CC=C8C9=C7C=CC=C9C%10=C%11C8=CC(CC(C)(C)C)=C(C(N(C(CCCCC)CCCCC)C%12=O)=O)C%11C%12C(CC(C)(C)C)=C%10)C%13=C5C4=CC=C%13,O=C(OCC(CC)CCCC)C1=C(F)C2=C(C)SC(C3=CC4=C(C(C5=CC=C(CC(CC)CCCC)S5)=C(C=C(C)S6)C6=C4C7=CC=C(CC(CC)CCCC)S7)S3)=C2S1,,,0.2,0.44,0.68,5.77,3.76,2.01,5.22,3.64,1.58,0.1
465,O=C(N(C(CCCCC)CCCCC)C1=O)C2=C(CC(C)(C)C)C=C(C3=C4C=C(CC(C)(C)C)C1C32)C5=CC=C(C6=CC=C(C(S7)=CC=C7C8=CC=C9C%10=C8C=CC=C%10C%11=C%12C9=CC(CC(C)(C)C)=C(C(N(C(CCCCC)CCCCC)C%13=O)=O)C%12C%13C(CC(C)(C)C)=C%11)S6)C%14=C5C4=CC=C%14,O=C(OCC(CC)CCCC)C1=C(F)C2=C(C)SC(C3=CC4=C(C(C5=CC=C(CC(CC)CCCC)S5)=C(C=C(C)S6)C6=C4C7=CC=C(CC(CC)CCCC)S7)S3)=C2S1,,,6.73,0.22,0.8,5.63,3.72,1.91,5.22,3.64,1.58,1.3
466,O=C(N(C(CCCCC)CCCCC)C1=O)C2=C(CC(C)(C)C)C=C(C3=C4C=C(CC(C)(C)C)C1C32)C5=CC=C(C6=CC=C(C7=CC=C(C8=CC=C(C9=CC=C%10C%11=C9C=CC=C%11C%12=C%13C%10=CC(CC(C)(C)C)=C(C(N(C(CCCCC)CCCCC)C%14=O)=O)C%13C%14C=C%12)S8)S7)S6)C%15=C5C4=CC=C%15,O=C(OCC(CC)CCCC)C1=C(F)C2=C(C)SC(C3=CC4=C(C(C5=CC=C(CC(CC)CCCC)S5)=C(C=C(C)S6)C6=C4C7=CC=C(CC(CC)CCCC)S7)S3)=C2S1,,,0.3,0.42,0.66,5.61,3.69,1.92,5.22,3.64,1.58,0.1
467,O=C(N(C(CCCCC)CCCCC)C1=O)C2=C(CC(C)(C)C)C=C(C3=C4C=C(CC(C)(C)C)C1C32)C5=CC=C(C6=CC(SC(C7=CC=C8C9=C7C=CC=C9C%10=C%11C8=CC(CC(C)(C)C)=C(C(N(C(CCCCC)CCCCC)C%12=O)=O)C%11C%12C(CC(C)(C)C)=C%10)=C%13)=C%13S6)C%14=C5C4=CC=C%14,O=C(OCC(CC)CCCC)C1=C(F)C2=C(C)SC(C3=CC4=C(C(C5=CC=C(CC(CC)CCCC)S5)=C(C=C(C)S6)C6=C4C7=CC=C(CC(CC)CCCC)S7)S3)=C2S1,,,0.3,0.44,0.67,5.67,3.7,1.97,5.22,3.64,1.58,0.2
468,O=C(N(C(CCCCC)CCCCC)C1=O)C2=C(CC(C)(C)C)C=C(C3=C4C=C(CC(C)(C)C)C1C32)C5=CC=C(C6=CC(C(OCC(CC)CCCC)=C(SC(C7=CC=C8C9=C7C=CC=C9C%10=C%11C8=CC(CC(C)(C)C)=C(C(N(C(CCCCC)CCCCC)C%12=O)=O)C%11C%12C(CC(C)(C)C)=C%10)=C%13)C%13=C%14OCC(CC)CCCC)=C%14S6)C%15=C5C4=CC=C%15,O=C(OCC(CC)CCCC)C1=C(F)C2=C(C)SC(C3=CC4=C(C(C5=CC=C(CC(CC)CCCC)S5)=C(C=C(C)S6)C6=C4C7=CC=C(CC(CC)CCCC)S7)S3)=C2S1,,,0.3,0.42,0.66,5.63,3.68,1.95,5.22,3.64,1.58,0.1
469,O=C(N(C(CCCCC)CCCCC)C1=O)C2=C(CC(C)(C)C)C=C(C3=C4C=C(CC(C)(C)C)C1C32)C5=CC=C(C6=CC(C(C7=CC=C(CC(CC)CCCC)S7)=C(SC(C8=CC=C9C%10=C8C=CC=C%10C%11=C%12C9=CC(CC(C)(C)C)=C(C(N(C(CCCCC)CCCCC)C%13=O)=O)C%12C%13C(CC(C)(C)C)=C%11)=C%14)C%14=C%15C%16=CC=C(CC(CC)CCCC)S%16)=C%15S6)C%17=C5C4=CC=C%17,O=C(OCC(CC)CCCC)C1=C(F)C2=C(C)SC(C3=CC4=C(C(C5=CC=C(CC(CC)CCCC)S5)=C(C=C(C)S6)C6=C4C7=CC=C(CC(CC)CCCC)S7)S3)=C2S1,,,0.4,0.4,0.7,5.66,3.67,1.99,5.22,3.64,1.58,0.1
470,O=C(N(C(CCCCC)CCCCC)C1=O)C2=C(CC(C)(C)C)C=C(C3=C4C=C(CC(C)(C)C)C1C32)C5=CC=C(C6=CC(C(C7=CC=C(CCCCCC)C=C7)(C8=CC=C(CCCCCC)C=C8)C9=C%10C=C%11C(C(SC(C%12=CC=C%13C%14=C%12C=CC=C%14C%15=C%16C%13=CC(CC(C)(C)C)=C(C(N(C(CCCCC)CCCCC)C%17=O)=O)C%16C%17C(CC(C)(C)C)=C%15)=C%18)=C%18C%11(C%19=CC=C(CCCCCC)C=C%19)C%20=CC=C(CCCCCC)C=C%20)=C9)=C%10S6)C%21=C5C4=CC=C%21,O=C(OCC(CC)CCCC)C1=C(F)C2=C(C)SC(C3=CC4=C(C(C5=CC=C(CC(CC)CCCC)S5)=C(C=C(C)S6)C6=C4C7=CC=C(CC(CC)CCCC)S7)S3)=C2S1,,,0.4,0.38,0.7,5.56,3.67,1.89,5.22,3.64,1.58,0.1
471,O=C1N(C2=CC=C(C(C=CC=C3)=C3C4(CCCC)CCCC)C4=C2)C(C5=CC=C(C#CC6=CC=C(C7=CC=C(C8=CC=C(C#CC9=CC=C%10C(C(N(C%11=CC=C(C(C=CC=C%12)=C%12C%13(CCCC)CCCC)C%13=C%11)C%10=O)=O)=C9)S8)C%14=NSN=C7%14)S6)C=C51)=O,CC1=CC(CCCCCC)=C(C)S1,,,1.16,0.38,0.78,5.45,3.24,2.21,5,3.1,1.9,0.35
472,O=C(N(C1=CC=C(C(C=CC=C2)=C2C3(CCCC)CCCC)C3=C1)C4=O)C5=CC=CC6=C5C4=CC=C6C#CC7=CC=C(C8=CC=C(C9=CC=C(C#CC%10=CC=C%11C%12=C%10C=CC=C%12C(N(C%13=CC=C(C(C=CC=C%14)=C%14C%15(CCCC)CCCC)C%15=C%13)C%11=O)=O)S9)C%16=NSN=C8%16)S7,CC1=CC(CCCCCC)=C(C)S1,,,3.92,0.36,0.75,5.56,3.43,2.13,5,3.1,1.9,1.16
473,CCCCCCCCCCC1(CCCCCCCCCC)C2=CC(C3=CC=C(/C=C4SC(SCCCCCC)=C(SCCCCCC)S\4)C5=NSN=C35)=CC=C2C6=C1C=C(C7=CC=C(/C=C8SC(SCCCCCC)=C(SCCCCCC)S\8)C9=NSN=C79)C=C6,CC1=C(C=C(S1)C2=C(C(F)=C(C3=NSN=C32)C4=CC(CC(CCCCCCCC)CCCCCCCCCC)=C(S4)C5=CC=C(S5)C6=CC=C(S6)C)F)CC(CCCCCCCCCC)CCCCCCCC,,,14.64,0.64,0.77,5.7,3.6,2.1,5.3,3.7,1.6,7.13
474,CCCCCCC(C=C1)=CC=C1C2(C3=CC=C(CCCCCC)C=C3)C4=CC5=C(C(C6=C5SC7=C6SC(/C=C8C(C(C=CC=C9)=C9C\8=C(C#N)\C#N)=O)=C7)(C%10=CC=C(CCCCCC)C=C%10)C%11=CC=C(CCCCCC)C=C%11)C=C4C%12=C2C(SC(/C=C%13C(C(C=CC=C%14)=C%14C\%13=C(C#N)/C#N)=O)=C%15)=C%15S%12,CC(SC1=C2C3=CC=C(CC(CC)CCCC)S3)=CC1=C(C4=CC=C(CC(CC)CCCC)S4)C5=C2C=C(S5)C6=CC=C(C7=C8C(C(C9=C(CC(CC)CCCC)SC(CC(CC)CCCC)=C9C8=O)=O)=C(C%10=CC=C(C)S%10)S7)S6,,,16.1,0.655,0.907,5.48,3.83,1.65,5.25,3.46,1.79,9.56
475,CCCCCCC(C=C1)=CC=C1C2(C3=CC=C(CCCCCC)C=C3)C4=CC5=C(C(C6=C5SC7=C6SC(/C=C8C(C(C=CC=C9)=C9C\8=C(C#N)\C#N)=O)=C7)(C%10=CC=C(CCCCCC)C=C%10)C%11=CC=C(CCCCCC)C=C%11)C=C4C%12=C2C(SC(/C=C%13C(C(C=CC=C%14)=C%14C\%13=C(C#N)/C#N)=O)=C%15)=C%15S%12,CC(SC1=C2C3=CC=C(SCC(CC)CCCC)S3)=CC1=C(C4=CC=C(SCC(CC)CCCC)S4)C5=C2C=C(C6=CC=C(C7=C8C(C(C9=C(CC(CC)CCC)SC(CC(CC)CCCC)=C9C8=O)=O)=C(C%10=CC=C(C)S%10)S7)S6)S5,,,17.84,0.625,0.941,5.48,3.83,1.65,5.3,3.52,1.78,10.49
476,CCCCCCC(C=C1)=CC=C1C2(C3=CC=C(CCCCCC)C=C3)C4=CC5=C(C(C6=C5SC7=C6SC(/C=C8C(C(C=CC=C9)=C9C\8=C(C#N)\C#N)=O)=C7)(C%10=CC=C(CCCCCC)C=C%10)C%11=CC=C(CCCCCC)C=C%11)C=C4C%12=C2C(SC(/C=C%13C(C(C=CC=C%14)=C%14C\%13=C(C#N)/C#N)=O)=C%15)=C%15S%12,CC(SC1=C2C3=CC=C(CC(CC)CCCC)S3)=CC1=C(C4=CC=C(CC(CC)CCCC)S4)C5=C2C=C(C6=CC=C(C7=C8C(C=C(C(OCC(CCCCCCCC)CCCCCCCCCC)=O)S8)=C(C9=CC=C(C)S9)S7)S6)S5,,,12.41,0.478,0.628,5.48,3.83,1.65,4.94,3.31,1.63,3.72
477,CCCCCCC(C=C1)=CC=C1C2(C3=CC=C(CCCCCC)C=C3)C4=CC5=C(C(C6=C5SC7=C6SC(/C=C8C(C(C=CC=C9)=C9C\8=C(C#N)\C#N)=O)=C7)(C%10=CC=C(CCCCCC)C=C%10)C%11=CC=C(CCCCCC)C=C%11)C=C4C%12=C2C(SC(/C=C%13C(C(C=CC=C%14)=C%14C\%13=C(C#N)/C#N)=O)=C%15)=C%15S%12,CC(SC1=C2C3=CC=C(SCC(CC)CCCC)S3)=CC1=C(C4=CC=C(SCC(CC)CCCC)S4)C5=C2C=C(C6=CC=C(C7=C8C(C=C(C(OCC(CCCCCCCC)CCCCCCCCCC)=O)S8)=C(C9=CC=C(C)S9)S7)S6)S5,,,14.61,0.501,0.73,5.48,3.83,1.65,5.08,3.44,1.64,5.35
478,CCCCCCC(C=C1)=CC=C1C2(C3=CC=C(CCCCCC)C=C3)C4=CC5=C(C(C6=C5SC7=C6SC(/C=C8C(C(C=CC=C9)=C9C\8=C(C#N)\C#N)=O)=C7)(C%10=CC=C(CCCCCC)C=C%10)C%11=CC=C(CCCCCC)C=C%11)C=C4C%12=C2C(SC(/C=C%13C(C(C=CC=C%14)=C%14C\%13=C(C#N)/C#N)=O)=C%15)=C%15S%12,CC(SC1=C2C3=CC=C(CC(CC)CCCC)S3)=CC1=C(C4=CC=C(CC(CC)CCCC)S4)C5=C2C=C(C6=C(CC(CC)CCCC)C=C(C7=CC=C(C8=CC(CC(CC)CCCC)=C(C)S8)C9=NSN=C79)S6)S5,,,13.47,0.598,0.822,5.48,3.83,1.65,5.14,3.44,1.7,6.61
