Repository: yecaichao/PUFp-for-OPV-materials

# PUFp for OPV materials

This repository contains a lightweight workflow for polymer-unit recognition,
polymer-unit fingerprint (PUFp) generation, and OPV-oriented downstream
machine-learning experiments.

## Included files

- `get-polymer-unit.py`
- `polymer-unit-classify.py`
- `structure_identity_tool.py`
- `OPV_exp_data.csv`
- `con_smile.py`
- `RF.py`
- `KRR.py`
- `SVM.py`

## Input dataset

The packaged OPV dataset is:

- `OPV_exp_data.csv`

Important columns in this dataset include:

- `No.`
- `n(SMILES)`
- `p(SMILES)`
- `PCE_max(%)`

File: OPV_exp_data.csv (part 6 of 15)
No.,n(SMILES),p(SMILES),,,Jsc(mA/cm2),FF,Voc(V),'-HOMO_n(eV),'-LUMO_n(eV),Eg_n(eV),'-HOMO_p(eV),'-LUMO_p(eV),Eg_p(eV),PCE_max(%)
479,CCCCCCC(C=C1)=CC=C1C2(C3=CC=C(CCCCCC)C=C3)C4=CC5=C(C(C6=C5SC7=C6SC(/C=C8C(C(C=CC=C9)=C9C\8=C(C#N)\C#N)=O)=C7)(C%10=CC=C(CCCCCC)C=C%10)C%11=CC=C(CCCCCC)C=C%11)C=C4C%12=C2C(SC(/C=C%13C(C(C=CC=C%14)=C%14C\%13=C(C#N)/C#N)=O)=C%15)=C%15S%12,CC(SC1=C2C3=CC=C(SCC(CC)CCCC)S3)=CC1=C(C4=CC=C(SCC(CC)CCCC)S4)C5=C2C=C(C6=C(CC(CC)CCCC)C=C(C7=CC=C(C8=CC(CC(CC)CCCC)=C(C)S8)C9=NSN=C79)S6)S5,,,16.93,0.56,0.873,5.48,3.83,1.65,5.24,3.53,1.71,8.28
480,CCCCCCC(C=C1)=CC=C1C2(C3=CC=C(CCCCCC)C=C3)C4=CC5=C(C(C6=C5SC7=C6SC(/C=C8C(C(C=CC=C9)=C9C\8=C(C#N)\C#N)=O)=C7)(C%10=CC=C(CCCCCC)C=C%10)C%11=CC=C(CCCCCC)C=C%11)C=C4C%12=C2C(SC(/C=C%13C(C(C=CC=C%14)=C%14C\%13=C(C#N)/C#N)=O)=C%15)=C%15S%12,CC(SC1=C2C3=CC=C(CC(CCCCCCCC)CCCCCCCCCC)S3)=CC1=C(C4=CC=C(CC(CCCCCCCC)CCCCCCCCCC)S4)C5=C2C=C(S5)C6=CC=C(/C=C/C7=CC=C(C)S7)S6,,,11.2,0.65,0.78,5.63,4.05,1.58,5.06,3.11,1.95,5.62
481,CCCCCCC(C=C1)=CC=C1C2(C3=CC=C(CCCCCC)C=C3)C4=CC5=C(C(C6=C5SC7=C6SC(/C=C8C(C(C=CC=C9)=C9C\8=C(C#N)\C#N)=O)=C7)(C%10=CC=C(CCCCCC)C=C%10)C%11=CC=C(CCCCCC)C=C%11)C=C4C%12=C2C(SC(/C=C%13C(C(C=CC=C%14)=C%14C\%13=C(C#N)/C#N)=O)=C%15)=C%15S%12,CC(SC1=C2C3=CC=C(CC(CCCCCCCC)CCCCCCCCCC)S3)=CC1=C(C4=CC=C(CC(CCCCCCCC)CCCCCCCCCC)S4)C5=C2C=C(S5)C6=CC(F)=C(/C=C/C7=C(F)C=C(C)S7)S6,,,12.2,0.6,0.88,5.63,4.05,1.58,5.23,3.33,1.9,6.5
482,CCCCCCC(C=C1)=CC=C1C2(C3=CC=C(CCCCCC)C=C3)C4=CC5=C(C(C6=C5SC7=C6SC(/C=C8C(C(C=CC=C9)=C9C\8=C(C#N)\C#N)=O)=C7)(C%10=CC=C(CCCCCC)C=C%10)C%11=CC=C(CCCCCC)C=C%11)C=C4C%12=C2C(SC(/C=C%13C(C(C=CC=C%14)=C%14C\%13=C(C#N)/C#N)=O)=C%15)=C%15S%12,CC(SC1=C2C3=CC=C(CC(CCCCCCCC)CCCCCCCCCC)S3)=CC1=C(C4=CC=C(CC(CCCCCCCC)CCCCCCCCCC)S4)C5=C2C=C(S5)C6=CC(C#N)=C(/C=C/C7=C(C#N)C=C(C)S7)S6,,,0.41,0.3,0.42,5.63,4.05,1.58,5.65,3.82,1.83,0.05
483,O=C(C(C=CC=C1)=C1C/2=C(C#N)/C#N)C2=C/C(S3)=CC4=C3C(C=C(C(C5=CC=C(CCCCCC)C=C5)(C6=CC=C(CCCCCC)C=C6)C7=C8SC9=C7SC%10=C9C(C%11=CC=C(CCCCCC)C=C%11)(C%12=CC=C(CCCCCC)C=C%12)C(C%10=C%13)=CC%14=C%13C(C%15=CC=C(CCCCCC)C=C%15)(C%16=CC=C(CCCCCC)C=C%16)C%17=C%14SC(/C=C%18C(C(C=CC=C%19)=C%19C\%18=C(C#N)\C#N)=O)=C%17)C8=C%20)=C%20C4(C%21=CC=C(CCCCCC)C=C%21)C%22=CC=C(CCCCCC)C=C%22,CC1=CC(CCCCCC)=C(C)S1,,,6.6,0.651,0.83,5.42,3.82,1.6,5.1,3.2,1.9,3.58
484,O=C(N(C(CCCCC)CCCCC)C1=O)C2=CC(C3=CC4=C5C6=C3C7=CC=C(C(N8C(CCCCC)CCCCC)=O)C9=C7C(C6=C(C%10=CC%11=C%12C(C%13=C%14C=C%12C(N(C(CCCCC)CCCCC)C%11=O)=O)=C%10C%15=CC=C(C(N%16C(CCCCC)CCCCC)=O)C%17=C%15C%13=C(S%14)C=C%17C%16=O)C=C5C(N(C(CCCCC)CCCCC)C4=O)=O)=CC=C9C8=O)=C%18C(C2=C1C=C%19S%20)=C%19C%21=C%20C=C(C(N%22C(CCCCC)CCCCC)=O)C%23=C%21C%18=CC=C%23C%22=O,O=C(OCC(CC)CCCC)C1=C(F)C2=C(C)SC(C3=CC4=C(C(C5=CC=C(CC(CC)CCCC)S5)=C(C=C(C)S6)C6=C4C7=CC=C(CC(CC)CCCC)S7)S3)=C2S1,,,16.71,0.636,0.74,5.88,3.84,2.04,5.2,3.56,1.64,7.86
485,O=C(N(C(CCCCC)CCCCC)C1=O)C2=CC(C3=CC4=C5C6=C3C7=CC=C(C(N8C(CCCCC)CCCCC)=O)C9=C7C(C6=C(C%10=CC%11=C%12C(C%13=C%14C=C%12C(N(C(CCCCC)CCCCC)C%11=O)=O)=C%10C%15=CC=C(C(N%16C(CCCCC)CCCCC)=O)C%17=C%15C%13=C([Se]%14)C=C%17C%16=O)C=C5C(N(C(CCCCC)CCCCC)C4=O)=O)=CC=C9C8=O)=C%18C(C2=C1C=C%19[Se]%20)=C%19C%21=C%20C=C(C(N%22C(CCCCC)CCCCC)=O)C%23=C%21C%18=CC=C%23C%22=O,O=C(OCC(CC)CCCC)C1=C(F)C2=C(C)SC(C3=CC4=C(C(C5=CC=C(CC(CC)CCCC)S5)=C(C=C(C)S6)C6=C4C7=CC=C(CC(CC)CCCC)S7)S3)=C2S1,,,17.15,0.668,0.77,5.94,3.86,2.08,5.2,3.56,1.64,8.82
486,CCCCCCC(C=C1)=CC=C1C(C2=C3SC(C4=C(OCC(CC)CCCC)C(C=C5C(C(C=CC=C6)=C6/C5=C(C#N)/C#N)=O)=CS4)=C2)(C7=CC=C(CCCCCC)C=C7)C8=C3C=C(C(C9=C%10SC(C%11=C(C(/C=C%12\C(C%13=C(C%12=O)C=CC=C%13)=C(C#N)\C#N)=CS%11)OCC(CCCC)CC)=C9)(C%14=CC=C(CCCCCC)C=C%14)C%15=CC=C(CCCCCC)C=C%15)C%10=C8,CC(SC1=C2C3=CC=C(CC(CC)CCCC)S3)=CC1=C(C4=CC=C(CC(CC)CCCC)S4)C5=C2C=C(S5)C6=CC=C(C7=C8C(C(C9=C(CC(CC)CCCC)SC(CC(CC)CCCC)=C9C8=O)=O)=C(C%10=CC=C(C)S%10)S7)S6,,,10.16,0.522,0.88,5.32,4,1.32,5.31,3.12,2.19,4.31
487,CCCCCCC(C=C1)=CC=C1C2(C3=CC=C(CCCCCC)C=C3)C4=CC5=C(C(C6=C5SC7=C6SC(/C=C8C(C(C=CC=C9)=C9C\8=C(C#N)\C#N)=O)=C7)(C%10=CC=C(CCCCCC)C=C%10)C%11=CC=C(CCCCCC)C=C%11)C=C4C%12=C2C(SC(/C=C%13C(C(C=CC=C%14)=C%14C\%13=C(C#N)/C#N)=O)=C%15)=C%15S%12,CC(SC1=C2C3=CC=C(CC(CC)CCCC)S3)=CC1=C(C4=CC=C(CC(CC)CCCC)S4)C5=C2C=C(S5)C6=C(CCCCCCCC)C=C(C7=C(/C=C8C(N(CC)/C(S\8)=C(C#N)\C#N)=O)C=C(C9=CC(CCCCCCCC)=C(C)S9)S7)S6,,,11.51,0.452,1.015,5.4,3.82,1.58,5.16,3.42,1.74,5.3
488,CCCCCC[Si]1(CCCCCC)C2=C(SC=C2)C3=C1C=C(C(C4=NSN=C45)=CC=C5/C=C(C#N)/C#N)S3,CC1=CC(CCCCCC)=C(C)S1,,,0.34,0.35,0.41,5.6,3.8,1.8,5,3.1,1.9,0.05
489,CCCCCC[Si]1(CCCCCC)C2=C(SC(C3=CC([Si]4(CCCCCC)CCCCCC)=C(S3)C5=C4C=C(C(C6=NSN=C67)=CC=C7/C=C(C#N)/C#N)S5)=C2)C8=C1C=C(C(C9=NSN=C9%10)=CC=C%10/C=C(C#N)/C#N)S8,CC1=CC(CCCCCC)=C(C)S1,,,0.74,0.46,0.41,5.5,3.9,1.6,5,3.1,1.9,0.17
490,CCCCCCC(C=C1)=CC=C1C2(C3=CC=C(CCCCCC)C=C3)C4=CC5=C(C(C6=C5SC7=C6SC(/C=C8C(C(C=CC=C9)=C9C\8=C(C#N)\C#N)=O)=C7)(C%10=CC=C(CCCCCC)C=C%10)C%11=CC=C(CCCCCC)C=C%11)C=C4C%12=C2C(SC(/C=C%13C(C(C=CC=C%14)=C%14C\%13=C(C#N)/C#N)=O)=C%15)=C%15S%12,CC(SC1=C2C3=CC=C(CC(CC)CCCC)S3)=CC1=C(C4=CC=C(CC(CC)CCCC)S4)C5=C2C=C(S5)C6=C(CCCCCC)C=C(C7=C8C(C(N(CCCCCCCC)C8=O)=O)=C(C9=CC(CCCCCC)=C(C)S9)S7)S6,,,10.6,0.58,1.04,5.61,4.02,1.59,5.6,3.75,1.85,6.4
491,CCCCCCC(C=C1)=CC=C1C2(C3=CC=C(CCCCCC)C=C3)C4=CC5=C(C(C6=C5SC7=C6SC(/C=C8C(C(C=CC(F)=C9)=C9C\8=C(C#N)\C#N)=O)=C7)(C%10=CC=C(CCCCCC)C=C%10)C%11=CC=C(CCCCCC)C=C%11)C=C4C%12=C2C(SC(/C=C%13C(C(C=CC(F)=C%14)=C%14C\%13=C(C#N)/C#N)=O)=C%15)=C%15S%12,CC(SC1=C2C3=CC=C(CC(CC)CCCC)S3)=CC1=C(C4=CC=C(CC(CC)CCCC)S4)C5=C2C=C(S5)C6=C(CCCCCC)C=C(C7=C8C(C(N(CCCCCCCC)C8=O)=O)=C(C9=CC(CCCCCC)=C(C)S9)S7)S6,,,14.1,0.66,0.94,5.65,4.09,1.56,5.6,3.75,1.85,8.8
492,CCCCCCC(C=C1)=CC=C1C2(C3=CC=C(CCCCCC)C=C3)C4=CC5=C(C(C6=C5SC7=C6SC(/C=C8C(C(C=CC(Cl)=C9)=C9C\8=C(C#N)\C#N)=O)=C7)(C%10=CC=C(CCCCCC)C=C%10)C%11=CC=C(CCCCCC)C=C%11)C=C4C%12=C2C(SC(/C=C%13C(C(C=CC(Cl)=C%14)=C%14C\%13=C(C#N)/C#N)=O)=C%15)=C%15S%12,CC(SC1=C2C3=CC=C(CC(CC)CCCC)S3)=CC1=C(C4=CC=C(CC(CC)CCCC)S4)C5=C2C=C(S5)C6=C(CCCCCC)C=C(C7=C8C(C(N(CCCCCCCC)C8=O)=O)=C(C9=CC(CCCCCC)=C(C)S9)S7)S6,,,15.6,0.65,0.94,5.7,4.14,1.56,5.6,3.75,1.85,9.5
493,CCCCCCC(C=C1)=CC=C1C2(C3=CC=C(CCCCCC)C=C3)C4=CC5=C(C(C6=C5SC7=C6SC(/C=C8C(C(C=CC(Br)=C9)=C9C\8=C(C#N)\C#N)=O)=C7)(C%10=CC=C(CCCCCC)C=C%10)C%11=CC=C(CCCCCC)C=C%11)C=C4C%12=C2C(SC(/C=C%13C(C(C=CC(Br)=C%14)=C%14C\%13=C(C#N)/C#N)=O)=C%15)=C%15S%12,CC(SC1=C2C3=CC=C(CC(CC)CCCC)S3)=CC1=C(C4=CC=C(CC(CC)CCCC)S4)C5=C2C=C(S5)C6=C(CCCCCC)C=C(C7=C8C(C(N(CCCCCCCC)C8=O)=O)=C(C9=CC(CCCCCC)=C(C)S9)S7)S6,,,15.4,0.66,0.93,5.73,4.2,1.53,5.6,3.75,1.85,9.4
494,CCCCCCC(C=C1)=CC=C1C2(C3=CC=C(CCCCCC)C=C3)C4=CC5=C(C(C6=C5SC7=C6SC(/C=C8C(C(C=CC(I)=C9)=C9C\8=C(C#N)\C#N)=O)=C7)(C%10=CC=C(CCCCCC)C=C%10)C%11=CC=C(CCCCCC)C=C%11)C=C4C%12=C2C(SC(/C=C%13C(C(C=CC(I)=C%14)=C%14C\%13=C(C#N)/C#N)=O)=C%15)=C%15S%12,CC(SC1=C2C3=CC=C(CC(CC)CCCC)S3)=CC1=C(C4=CC=C(CC(CC)CCCC)S4)C5=C2C=C(S5)C6=C(CCCCCC)C=C(C7=C8C(C(N(CCCCCCCC)C8=O)=O)=C(C9=CC(CCCCCC)=C(C)S9)S7)S6,,,14.5,0.65,0.95,5.68,4.14,1.54,5.6,3.75,1.85,8.9
495,O=C(C1=C(C2=CC=C(C3=CC4=C(C=C3)C5=C(C=C(C(S6)=CC=C6C(N7CC(CC)CCCC)=C(C(C7=O)=C8C9=CC=CS9)C(N8CC(CC)CCCC)=O)C=C5)C4%10C(C=C(C(S%11)=CC=C%11C(N%12CC(CC)CCCC)=C(C(C%12=O)=C%13C%14=CC=CS%14)C(N%13CC(CC)CCCC)=O)C=C%15)=C%15C%16=C%10C=C(C(S%17)=CC=C%17C(N%18CC(CC)CCCC)=C(C(C%18=O)=C%19C%20=CC=CS%20)C(N%19CC(CC)CCCC)=O)C=C%16)S2)N%21CC(CC)CCCC)N(CC(CC)CCCC)C(C%22=CC=CS%22)=C1C%21=O,CC1=CC(CCCCCC)=C(C)S1,,,7.74,0.6,1.17,5.51,3.84,1.67,5.2,3.2,2,5.42
496,CCCCCCC(C=C1)=CC=C1C2(C3=C(C(SC4=C5SC6=C4OC(C7=C6SC(/C=C8C(C(C=CC=C9)=C9C\8=C(C#N)\C#N)=O)=C7)(C%10=CC=C(CCCCCC)C=C%10)C%11=CC=C(CCCCCC)C=C%11)=C5O2)SC(/C=C%12C(C(C=CC=C%13)=C%13C\%12=C(C#N)\C#N)=O)=C3)C%14=CC=C(CCCCCC)C=C%14,CC1=CC2=C(C(CCC(CCCCCC)CCCC)=C(C=C(C3=CC=C(C4=C(F)C(F)=C(C5=CC=C(C)S5)C6=NN(CCC(CCCCCC)CCCC)N=C64)S3)S7)C7=C2CCC(CCCCCC)CCCC)S1,,,17.45,0.59,0.82,5.57,3.86,1.71,5.36,3.05,2.31,8.43
497,CCCCCCC(C=C1)=CC=C1C2(C3=C(C(SC4=C5SC6=C4OC(C7=C6SC(/C=C8C(C(C=CC(F)=C9)=C9C\8=C(C#N)\C#N)=O)=C7)(C%10=CC=C(CCCCCC)C=C%10)C%11=CC=C(CCCCCC)C=C%11)=C5O2)SC(/C=C%12C(C(C=CC(F)=C%13)=C%13C\%12=C(C#N)\C#N)=O)=C3)C%14=CC=C(CCCCCC)C=C%14,CC1=CC2=C(C(CCC(CCCCCC)CCCC)=C(C=C(C3=CC=C(C4=C(F)C(F)=C(C5=CC=C(C)S5)C6=NN(CCC(CCCCCC)CCCC)N=C64)S3)S7)C7=C2CCC(CCCCCC)CCCC)S1,,,19.27,0.626,0.75,5.6,3.93,1.67,5.36,3.05,2.31,9.12
498,CCCCCCC(C=C1)=CC=C1C2(C3=C(C(SC4=C5SC6=C4OC(C7=C6SC(/C=C8C(C(C=C(F)C(F)=C9)=C9C\8=C(C#N)\C#N)=O)=C7)(C%10=CC=C(CCCCCC)C=C%10)C%11=CC=C(CCCCCC)C=C%11)=C5O2)SC(/C=C%12C(C(C=C(F)C(F)=C%13)=C%13C\%12=C(C#N)\C#N)=O)=C3)C%14=CC=C(CCCCCC)C=C%14,CC1=CC2=C(C(CCC(CCCCCC)CCCC)=C(C=C(C3=CC=C(C4=C(F)C(F)=C(C5=CC=C(C)S5)C6=NN(CCC(CCCCCC)CCCC)N=C64)S3)S7)C7=C2CCC(CCCCCC)CCCC)S1,,,20.39,0.589,0.67,5.64,4.04,1.6,5.36,3.05,2.31,8.25
499,O=C(C(C=CC=C1)=C1C/2=C(C#N)/C#N)C2=C/C3=CC(SC4=C5C(C6=CC=C(CCCCCC)C=C6)(C7=CC=C(CCCCCC)C=C7)C8=C4SC9=C8C=C%10SC%11=C(C%10=C9)C(C%12=CC=C(CCCCCC)C=C%12)(C%13=CC=C(CCCCCC)C=C%13)C%14=C%11SC%15=C%14SC(/C=C%16C(C(C=CC=C%17)=C%17C\%16=C(C#N)\C#N)=O)=C%15)=C5S3,CC1=CC2=C(S1)C(CCC(CCCC)CCCCCC)=C3C=C(SC3=C2CCC(CCCC)CCCCCC)C4=CC=C(S4)C5=C(C(F)=C(C6=NN(N=C65)CC(CCCC)CCCCCC)C7=CC=C(S7)C)F,,,19.83,0.57,0.84,5.27,3.86,1.41,5.38,3.17,2.21,9.52
500,O=C(C(C=CC=C1)=C1C/2=C(C#N)/C#N)C2=C/C3=CC(SC4=C5C(C6=CC=C(CCC)C=C6)(C7=CC=C(CCC)C=C7)C8=C4SC9=C8C(CCCCCC)=C%10SC%11=C(C%10=C9CCCCCC)C(C%12=CC=C(CCC)C=C%12)(C%13=CC=C(CCC)C=C%13)C%14=C%11SC%15=C%14SC(/C=C%16C(C(C=CC=C%17)=C%17C\%16=C(C#N)\C#N)=O)=C%15)=C5S3,CC1=CC2=C(S1)C(CCC(CCCC)CCCCCC)=C3C=C(SC3=C2CCC(CCCC)CCCCCC)C4=CC=C(S4)C5=C(C(F)=C(C6=NN(N=C65)CC(CCCC)CCCCCC)C7=CC=C(S7)C)F,,,14.72,0.591,0.87,5.21,3.83,1.38,5.38,3.17,2.21,7.56
501,O=C(C(C=CC=C1)=C1C/2=C(C#N)/C#N)C2=C/C3=CC(SC4=C5C(C6=CC=C(CCCCCC)C=C6)(C7=CC=C(CCCCCC)C=C7)C8=C4SC9=C8C(CCCCCC)=C%10SC%11=C(C%10=C9CCCCCC)C(C%12=CC=C(CCCCCC)C=C%12)(C%13=CC=C(CCCCCC)C=C%13)C%14=C%11SC%15=C%14SC(/C=C%16C(C(C=CC=C%17)=C%17C\%16=C(C#N)\C#N)=O)=C%15)=C5S3,CC1=CC2=C(S1)C(CCC(CCCC)CCCCCC)=C3C=C(SC3=C2CCC(CCCC)CCCCCC)C4=CC=C(S4)C5=C(C(F)=C(C6=NN(N=C65)CC(CCCC)CCCCCC)C7=CC=C(S7)C)F,,,19.86,0.613,0.87,5.23,3.84,1.39,5.38,3.17,2.21,10.56
502,O=C(C(C=CC=C1)=C1C/2=C(C#N)/C#N)C2=C/C3=CC(SC4=C5C(C6=CC=C(CCC)C=C6)(C7=CC=C(CCC)C=C7)C8=C4SC9=C8C(CCCCCCCCCCCC)=C%10SC%11=C(C%10=C9CCCCCCCCCCCC)C(C%12=CC=C(CCC)C=C%12)(C%13=CC=C(CCC)C=C%13)C%14=C%11SC%15=C%14SC(/C=C%16C(C(C=CC=C%17)=C%17C\%16=C(C#N)\C#N)=O)=C%15)=C5S3,CC1=CC2=C(S1)C(CCC(CCCC)CCCCCC)=C3C=C(SC3=C2CCC(CCCC)CCCCCC)C4=CC=C(S4)C5=C(C(F)=C(C6=NN(N=C65)CC(CCCC)CCCCCC)C7=CC=C(S7)C)F,,,19.33,0.647,0.86,5.23,3.84,1.39,5.38,3.17,2.21,10.81
503,O=C(C(C=CC=C1)=C1C/2=C(C#N)/C#N)C2=C/C3=CC(SC4=C5C(C6=CC=C(CCCCCC)C=C6)(C7=CC=C(CCCCCC)C=C7)C8=C4SC9=C8C(CCCCCCCCCCCC)=C%10SC%11=C(C%10=C9CCCCCCCCCCCC)C(C%12=CC=C(CCCCCC)C=C%12)(C%13=CC=C(CCCCCC)C=C%13)C%14=C%11SC%15=C%14SC(/C=C%16C(C(C=CC=C%17)=C%17C\%16=C(C#N)\C#N)=O)=C%15)=C5S3,CC1=CC2=C(S1)C(CCC(CCCC)CCCCCC)=C3C=C(SC3=C2CCC(CCCC)CCCCCC)C4=CC=C(S4)C5=C(C(F)=C(C6=NN(N=C65)CC(CCCC)CCCCCC)C7=CC=C(S7)C)F,,,18.85,0.587,0.86,5.21,3.83,1.38,5.38,3.17,2.21,9.54
504,CCCCCCC(C=C1)=CC=C1C2(C3=CC=C(CCCCCC)C=C3)C4=CC5=C(C(C6=C5SC7=C6SC(/C=C8C(C(C=CC=C9)=C9C\8=C(C#N)\C#N)=O)=C7)(C%10=CC=C(CCCCCC)C=C%10)C%11=CC=C(CCCCCC)C=C%11)C=C4C%12=C2C(SC(/C=C%13C(C(C=CC=C%14)=C%14C\%13=C(C#N)/C#N)=O)=C%15)=C%15S%12,CC(SC1=C2C3=CC=C(OCC(CC)CCCC)C=C3)=CC1=C(C4=CC=C(OCC(CC)CCCC)C=C4)C5=C2C=C(S5)C6=CC=C(C7=C8C(C(C9=C(CC(CC)CCCC)SC(CC(CC)CCCC)=C9C8=O)=O)=C(C%10=CC=C(C)S%10)S7)S6,,,18.1,0.59,1.01,5.6,3.85,1.75,5.42,3.36,2.06,10.8
505,O=C(C(C=CC=C1)=C1C/2=C(C#N)\C#N)C2=C/C(S3)=CC4=C3C5=CC(C(CCCCCCCC)(CCCCCCCC)OC6=C7SC(/C=C8C(C(C=CC=C9)=C9C\8=C(C#N)\C#N)=O)=C6)=C7C=C5C(CCCCCCCC)(CCCCCCCC)O4,CC(SC1=C2C3=CC=C(CC(CC)CCCC)S3)=CC1=C(C4=CC=C(CC(CC)CCCC)S4)C5=C2C=C(S5)C6=CC=C(C7=C8C(C(C9=C(CC(CC)CCCC)SC(CC(CC)CCCC)=C9C8=O)=O)=C(C%10=CC=C(C)S%10)S7)S6,,,17.08,0.692,0.75,5.46,4.03,1.43,5.21,3.41,1.8,8.88
506,O=C(C(C=CC(C)=C1)=C1C/2=C(C#N)\C#N)C2=C/C(S3)=CC4=C3C5=CC(C(CCCCCCCC)(CCCCCCCC)OC6=C7SC(/C=C8C(C(C=CC(C)=C9)=C9C\8=C(C#N)\C#N)=O)=C6)=C7C=C5C(CCCCCCCC)(CCCCCCCC)O4,CC(SC1=C2C3=CC=C(CC(CC)CCCC)S3)=CC1=C(C4=CC=C(CC(CC)CCCC)S4)C5=C2C=C(S5)C6=CC=C(C7=C8C(C(C9=C(CC(CC)CCCC)SC(CC(CC)CCCC)=C9C8=O)=O)=C(C%10=CC=C(C)S%10)S7)S6,,,16.82,0.7,0.8,5.54,3.95,1.59,5.21,3.41,1.8,9.39
507,O=C(N(C(CCCCC)CCCCC)C1=O)C2=CC3=C(C4=C5C=CC1C42)C6=C(C7=C3C8=CC9C%10C%11=C8C%12=C7C=C(C(N%13C(CCCCC)CCCCC)=O)C%14=C%12C(C%11=C(C%15=C%16C(C=C%17C(N(C(CCCCC)CCCCC)C%18=O)=O)=C%19C%20=C%17C%18=CC=C%20C%21=CC=C(C%22=O)C%23C%21=C%19C%15=CC%23C(N%22C(CCCCC)CCCCC)=O)C=C%10C(N(C(CCCCC)CCCCC)C9=O)=O)=C%16C=C%14C%13=O)C=C%24C%25=C6C5=CC=C%25C(N(C(CCCCC)CCCCC)C%24=O)=O,CC1=C(C(F)=C(C(OCC(CC)CCCC)=O)S2)C2=C(C3=CC4=C(OCC(CCCC)CC)C(SC(C)=C5)=C5C(OCC(CCCC)CC)=C4S3)S1,,,13.2,0.63,0.77,6.23,3.86,2.37,5.15,3.43,1.72,6.4
508,O=C(N(C(CCCCC)CCCCC)C1=O)C2=CC3=C(C4=C5C=CC1C42)C6=C(C7=C3C8=CC9C%10C%11=C8C%12=C7C=C(C(N%13C(CCCCC)CCCCC)=O)C%14=C%12C(C%11=C(C%15=C%16C(C=C%17C(N(C(CCCCC)CCCCC)C%18=O)=O)=C%19C%20=C%17C%18=CC=C%20C%21=CC=C(C%22=O)C%23C%21=C%19C%15=CC%23C(N%22C(CCCCC)CCCCC)=O)C=C%10C(N(C(CCCCC)CCCCC)C9=O)=O)=C%16C=C%14C%13=O)C=C%24C%25=C6C5=CC=C%25C(N(C(CCCCC)CCCCC)C%24=O)=O,O=C(OCC(CC)CCCC)C1=C(F)C2=C(C)SC(C3=CC4=C(C(C5=CC=C(CC(CC)CCCC)S5)=C(C=C(C)S6)C6=C4C7=CC=C(CC(CC)CCCC)S7)S3)=C2S1,,,14.5,0.67,0.81,6.23,3.86,2.37,5.22,3.64,1.58,7.9
509,O=C(N(C(CCCCC)CCCCC)C1=O)C2=CC3=C(C4=C5C=CC1C42)C6=C(C7=C3C8=CC9C%10C%11=C8C%12=C7C=C(C(N%13C(CCCCC)CCCCC)=O)C%14=C%12C(C%11=C(C%15=C%16C(C=C%17C(N(C(CCCCC)CCCCC)C%18=O)=O)=C%19C%20=C%17C%18=CC%21=C(C(C=C%22C(N(C(CCCC)CCCCC)C%23=O)=O)=C%24C%25=C%22C%23=CC=C%25C%26=CC=C(C%27=O)C%28C%26=C%24C%29=CC%28C(N%27C(CCCCC)CCCCC)=O)C%29=C%30C(C%31=C%19C%15=CC%32C%31C(C(N(C(CCCCC)CCCCC)C%32=O)=O)=C%30)=C%21%20)C=C%10C(N(C(CCCCC)CCCCC)C9=O)=O)=C%16C=C%14C%13=O)C=C%33C%34=C6C5=CC=C%34C(N(C(CCCCC)CCCCC)C%33=O)=O,CC1=C(C(F)=C(C(OCC(CC)CCCC)=O)S2)C2=C(C3=CC4=C(OCC(CCCC)CC)C(SC(C)=C5)=C5C(OCC(CCCC)CC)=C4S3)S1,,,12.9,0.64,0.79,6.26,3.91,2.35,5.15,3.43,1.72,6.5
510,O=C(N(C(CCCCC)CCCCC)C1=O)C2=CC3=C(C4=C5C=CC1C42)C6=C(C7=C3C8=CC9C%10C%11=C8C%12=C7C=C(C(N%13C(CCCCC)CCCCC)=O)C%14=C%12C(C%11=C(C%15=C%16C(C=C%17C(N(C(CCCCC)CCCCC)C%18=O)=O)=C%19C%20=C%17C%18=CC%21=C(C(C=C%22C(N(C(CCCC)CCCCC)C%23=O)=O)=C%24C%25=C%22C%23=CC=C%25C%26=CC=C(C%27=O)C%28C%26=C%24C%29=CC%28C(N%27C(CCCCC)CCCCC)=O)C%29=C%30C(C%31=C%19C%15=CC%32C%31C(C(N(C(CCCCC)CCCCC)C%32=O)=O)=C%30)=C%21%20)C=C%10C(N(C(CCCCC)CCCCC)C9=O)=O)=C%16C=C%14C%13=O)C=C%33C%34=C6C5=CC=C%34C(N(C(CCCCC)CCCCC)C%33=O)=O,O=C(OCC(CC)CCCC)C1=C(F)C2=C(C)SC(C3=CC4=C(C(C5=CC=C(CC(CC)CCCC)S5)=C(C=C(C)S6)C6=C4C7=CC=C(CC(CC)CCCC)S7)S3)=C2S1,,,15.2,0.68,0.8,6.26,3.91,2.35,5.22,3.64,1.58,8.3
511,O=C(/C(S1)=C/C(C2=NSN=C32)=CC=C3C(S4)=CC5=C4C6=CC(C(CCCCCCCC)(CCCCCCCC)C7=C8SC(C9=CC=C(/C=C%10SC(N(CC)C\%10=O)=S)C%11=NSN=C9%11)=C7)=C8C=C6C5(CCCCCCCC)CCCCCCCC)N(CC)C1=S,CC1=CC(CCCCCC)=C(C)S1,,,13.9,0.6,0.72,5.51,3.88,1.63,5,3.1,1.9,6.3
512,O=C(/C(S1)=C/C(C2=NSN=C32)=CC=C3C(S4)=CC5=C4C6=CC(C(CC(CC)CCCC)(CC(CC)CCCC)C7=C8SC(C9=CC=C(/C=C%10SC(N(CC)C\%10=O)=S)C%11=NSN=C9%11)=C7)=C8C=C6C5(CC(CC)CCCC)CC(CC)CCCC)N(CC)C1=S,CC1=CC(CCCCCC)=C(C)S1,,,12.1,0.62,0.76,5.51,3.88,1.63,5,3.1,1.9,6
513,CCCCCCC(C=C1)=CC=C1C2(C3=CC=C(CCCCCC)C=C3)C4=CC5=C(C(C6=C5SC7=C6SC(/C=C8C(C(C=CC=C9)=C9C\8=C(C#N)\C#N)=O)=C7)(C%10=CC=C(CCCCCC)C=C%10)C%11=CC=C(CCCCCC)C=C%11)C=C4C%12=C2C(SC(/C=C%13C(C(C=CC=C%14)=C%14C\%13=C(C#N)/C#N)=O)=C%15)=C%15S%12,FC(C(F)=C(C1=CC(CC(CCCCCCCCCC)CCCCCCCCCCCC)=C(C)S1)C2=NN(CCC)N=C32)=C3C4=CC(CC(CCCCCCCCCC)CCCCCCCCCCCC)=C(S4)C5=CC=C(C6=C(F)C=C(C7=CC=C(C)S7)C(F)=C6)S5,,,12.8,0.65,0.92,5.61,4.02,1.59,5.3,3.33,1.97,7.85
514,CCCCCCC(C=C1)=CC=C1C2(C3=CC=C(CCCCCC)C=C3)C4=CC5=C(C(C6=C5SC7=C6SC(/C=C8C(C(C=CC=C9)=C9C\8=C(C#N)\C#N)=O)=C7)(C%10=CC=C(CCCCCC)C=C%10)C%11=CC=C(CCCCCC)C=C%11)C=C4C%12=C2C(SC(/C=C%13C(C(C=CC=C%14)=C%14C\%13=C(C#N)/C#N)=O)=C%15)=C%15S%12,FC(C(F)=C(C1=CC(CC(CCCCCCCCCC)CCCCCCCCCCCC)=C(C)S1)C2=NN(CCC)N=C32)=C3C4=CC(CC(CCCCCCCCCC)CCCCCCCCCCCC)=C(S4)C5=CC=C(C6=C(F)C(F)=C(C7=CC=C(C)S7)C=C6)S5,,,15.5,0.7,0.92,5.61,4.02,1.59,5.36,3.36,2,10.13
515,O=C(C(C=CC=C1)=C1C/2=C(C#N)\C#N)C2=C/C3=CC(S4)=C(S3)C5=C4C6=CC(C(C7=C8SC9=C7SC(/C=C%10C(C(C=CC=C%11)=C%11C\%10=C(C#N)\C#N)=O)=C9)(C%12=CC=C(CCCCCC)S%12)C%13=CC=C(CCCCCC)S%13)=C8C=C6C(C%14=CSC(CCCCCC)=C%14)5C%15=CC=C(CCCCCC)S%15,FC(C(F)=C(C1=CC(CC(CCCCCCCCCC)CCCCCCCCCCCC)=C(C)S1)C2=NN(CCC)N=C32)=C3C4=CC(CC(CCCCCCCCCC)CCCCCCCCCCCC)=C(S4)C5=CC=C(C6=C(F)C(F)=C(C7=CC=C(C)S7)C=C6)S5,,,17.1,0.67,0.92,5.66,3.96,1.7,5.36,3.36,2,10.88
516,CCCCCCC(C=C1)=CC=C1C2(C3=CC=C(CCCCCC)C=C3)C4=CC5=C(C(C6=C5SC7=C6SC(/C=C8C(C(C=CC=C9)=C9C\8=C(C#N)\C#N)=O)=C7)(C%10=CC=C(CCCCCC)C=C%10)C%11=CC=C(CCCCCC)C=C%11)C=C4C%12=C2C(SC(/C=C%13C(C(C=CC=C%14)=C%14C\%13=C(C#N)/C#N)=O)=C%15)=C%15S%12,CCC[Si](CCC)(C1=CC=C(C(C2=C3C=C(C4=CC=C(C5=C(F)C(F)=C(C6=CC=C(C)S6)C7=NN(CC(CCCCCC)CCCCCCCC)N=C57)S4)S2)=C8C(SC(C)=C8)=C3C9=CC=C([Si](CCC)(CCC)CCC)S9)S1)CCC,,,17.32,0.698,0.94,5.51,3.84,1.67,5.4,3.24,2.16,11.41
517,O=C(/C(S1)=C/C(C2=NSN=C32)=CC=C3C(S4)=CC5=C4C6=CC(C(CC(CC)CCCC)(CC(CC)CCCC)C7=C8SC(C9=CC=C(/C=C%10SC(N(CC)C\%10=O)=S)C%11=NSN=C9%11)=C7)=C8C=C6C5(CC(CC)CCCC)CC(CC)CCCC)N(CC)C1=S,O=C(OCC(CC)CCCC)C1=C(F)C2=C(C)SC(C3=CC4=C(C(C5=CC=C(CC(CC)CCCC)S5)=C(C=C(C)S6)C6=C4C7=CC=C(CC(CC)CCCC)S7)S3)=C2S1,,,18.5,0.63,1.03,5.51,3.88,1.63,5.22,3.64,1.58,12
518,O=C(N(C(CCCCCC)CCCCCC)C1=O)C2=CC(C3=CC4=C(C=C3)[C@H]5C6=C(C=CC(C7=C(C8=C9C=CC%10C8C(C(N(C(CCCCCC)CCCCCC)C%10=O)=O)=C7)C%11=CC=C%12C%13=C%11C9=CC=C%13C(N(C(CCCCCC)CCCCCC)C%12=O)=O)=C6)[C@@H]4C%14=C5C=CC(C%15=C(C%16=C%17C=CC%18C%16C(C(N(C(CCCCCC)CCCCCC)C%18=O)=O)=C%15)C%19=CC=C%20C%21=C%19C%17=CC=C%21C(N(C(CCCCCC)CCCCCC)C%20=O)=O)=C%14)=C(C%22=C%23C=CC1C%222)C%24=CC=C%25C%26=C%24C%23=CC=C%26C(N(C(CCCCCC)CCCCCC)C%25=O)=O,O=C(C1=C(C2=C(SC(C3=CC4=C(S3)C(C5=CC=C(S5)SCCCCCCCC)=C6C=C(SC6=C4C7=CC=C(S7)SCCCCCCCC)C)=C2S1)C)F)OCC(CCCC)CC,,,10.26,0.46,0.96,5.97,3.81,2.16,5.33,3.52,1.81,4.53
519,O=C1C(C2=C(C3=CC=C(C4=CC(F)=C(F)C(F)=C4)S3)N1CC(CC)CCCC)=C(C(S5)=CC=C5C6=CC7=C(C8C(C7(C9C%10C=CC(C%11=CC=C(C%12=C%13C(C(N%12CC(CC)CCCC)=O)=C(C%14=CC=C(C%15=CC(F)=C(F)C(F)=C%15)S%14)N(CC(CC)CCCC)C%13=O)S%11)=C9)C%16=C%10C=CC(C%17=CC=C(C%18=C%19C(C(N%18CC(CC)CCCC)=O)=C(C%20=CC=C(C%21=CC(F)=C(F)C(F)=C%21)S%20)N(CC(CC)CCCC)C%19=O)S%17)=C%16)C=C(C%22=CC=C(C%23=C%24C(C(N%23CC(CC)CCCC)=O)=C(C%25=CC=C(C%26=CC(F)=C(F)C(F)=C%26)S%25)N(CC(CC)CCCC)C%24=O)S%22)C=C8)C=C6)N(CC(CC)CCCC)C2=O,CC1=CC(CCCCCC)=C(C)S1,,,4.82,0.373,0.93,5.29,3.54,1.75,5,3.1,1.9,1.67
520,O=C1C(C2=C(C3=CC=C(C4=CC(C=CC=C5)=C5O4)S3)N1CC(CC)CCCC)=C(C(S6)=CC=C6C7=CC8=C(C9C(C8(C%10C%11C=CC(C%12=CC=C(C%13=C%14C(C(N%13CC(CC)CCCC)=O)=C(C%15=CC=C(C%16=CC(C=CC=C%17)=C%17O%16)S%15)N(CC(CC)CCCC)C%14=O)S%12)=C%10)C%18=C%11C=CC(C%19=CC=C(C%20=C%21C(C(N%20CC(CC)CCCC)=O)=C(C%22=CC=C(C%23=CC(C=CC=C%24)=C%24O%23)S%22)N(CC(CC)CCCC)C%21=O)S%19)=C%18)C=C(C%25=CC=C(C%26=C%27C(C(N%26CC(CC)CCCC)=O)=C(C%28=CC=C(C%29=CC(C=CC=C%30)=C%30O%29)S%28)N(CC(CC)CCCC)C%27=O)S%25)C=C9)C=C7)N(CC(CC)CCCC)C2=O,CC1=CC(CCCCCC)=C(C)S1,,,1.1,0.374,0.81,5.21,3.63,1.58,5,3.1,1.9,0.33
521,O=C1C(C2=C(C3=CC=C(C4=CC(C=CC=C5)=C5S4)S3)N1CC(CC)CCCC)=C(C(S6)=CC=C6C7=CC8=C(C9C(C8(C%10C%11C=CC(C%12=CC=C(C%13=C%14C(C(N%13CC(CC)CCCC)=O)=C(C%15=CC=C(C%16=CC(C=CC=C%17)=C%17S%16)S%15)N(CC(CC)CCCC)C%14=O)S%12)=C%10)C%18=C%11C=CC(C%19=CC=C(C%20=C%21C(C(N%20CC(CC)CCCC)=O)=C(C%22=CC=C(C%23=CC(C=CC=C%24)=C%24S%23)S%22)N(CC(CC)CCCC)C%21=O)S%19)=C%18)C=C(C%25=CC=C(C%26=C%27C(C(N%26CC(CC)CCCC)=O)=C(C%28=CC=C(C%29=CC(C=CC=C%30)=C%30S%29)S%28)N(CC(CC)CCCC)C%27=O)S%25)C=C9)C=C7)N(CC(CC)CCCC)C2=O,CC1=CC(CCCCCC)=C(C)S1,,,1.98,0.369,1,5.12,3.58,1.54,5,3.1,1.9,0.73
522,O=C(N(C(CCCCC)CCCCC)C1=O)C2=CC=C(C3=C4C5=CC1=C32)C6=C(C7=C(C8=CC=C(C(N(C(CCCCC)CCCCC)C9=O)=O)C%10=C9C=C%11C%12=C8%10)C(C%12=C(N%11CCCCCCCC)C=C%13C(N(C(CCCCC)CCCCC)C%14=O)=O)=C%13C%14=C7)C=C%15C%16=C6C4=C(N5CCCCCCCC)C=C%16C(N(C(CCCCC)CCCCC)C%15=O)=O,O=C(OCC(CC)CCCC)C1=C(F)C2=C(C)SC(C3=CC4=C(C(C5=CC=C(CC(CC)CCCC)S5)=C(C=C(C)S6)C6=C4C7=CC=C(CC(CC)CCCC)S7)S3)=C2S1,,,11.69,0.44,1.03,5.97,3.75,2.22,5.22,3.64,1.58,5.29
523,O=C(N(C(CCCCC)CCCCC)C1=O)C2=CC=C(C3=C4C5=CC1=C32)C6=C(C7=CC=C(N(C8=CC=C(C9=C(C%10=CC=C(C(N(C(CCCCC)CCCCC)C%11=O)=O)C%12=C%11C=C%13C%14=C%10%12)C(C%14=C(N%13CCCCCCCC)C=C%15C(N(C(CCCCC)CCCCC)C%16=O)=O)=C%15C%16=C9)C=C8)C%17=CC=C(C%18=C(C%19=CC=C(C(N(C(CCCCC)CCCCC)C%20=O)=O)C%21=C%20C=C%22C%23=C%19%21)C(C%23=C(N%22CCCCCCCC)C=C%24C(N(C(CCCCC)CCCCC)C%25=O)=O)=C%24C%25=C%18)C=C%17)C=C7)C=C%26C%27=C6C4=C(N5CCCCCCCC)C=C%27C(N(C(CCCCC)CCCCC)C%26=O)=O,O=C(OCC(CC)CCCC)C1=C(F)C2=C(C)SC(C3=CC4=C(C(C5=CC=C(CC(CC)CCCC)S5)=C(C=C(C)S6)C6=C4C7=CC=C(CC(CC)CCCC)S7)S3)=C2S1,,,9.92,0.42,1.09,5.45,3.65,1.8,5.22,3.64,1.58,4.54
524,O=C(N(C(CCCCC)CCCCC)C1=O)C2=CC=C(C3=C4C5=CC1=C32)C6=C(C7=C(OCCO8)C8=C(C9=C(C%10=CC=C(C(N(C(CCCCC)CCCCC)C%11=O)=O)C%12=C%11C=C%13C%14=C%10%12)C(C%14=C(N%13CCCCCCCC)C=C%15C(N(C(CCCCC)CCCCC)C%16=O)=O)=C%15C%16=C9)S7)C=C%17C%18=C6C4=C(N5CCCCCCCC)C=C%18C(N(C(CCCCC)CCCCC)C%17=O)=O,O=C(OCC(CC)CCCC)C1=C(F)C2=C(C)SC(C3=CC4=C(C(C5=CC=C(CC(CC)CCCC)S5)=C(C=C(C)S6)C6=C4C7=CC=C(CC(CC)CCCC)S7)S3)=C2S1,,,5.25,0.27,1.13,5.75,3.69,2.06,5.22,3.64,1.58,1.6
525,O=C1N(C(C2=CC=C3C4=C2C1=CC=C4C5=CC=CC6=C(C=CC3=C56)C7=CC8=C(C=C7)C(C=CC=C9)C9C8(CCCCCCCC)CCCCCCCC)=O)C%10=C(C=CC=C%10C(C)C)C(C)C,CC1=CC(CCCCCC)=C(C)S1,,,3.42,0.39,1,5.72,3.56,2.16,5,3.1,1.9,1.29
526,O=C1N(C2=C(C(C)C)C=CC=C2C(C)C)C(C3=CC=C4C5=C3C1=CC=C5C6=CC=CC7=C(C8=CC(C(CCCCCCCC)(CCCCCCCC)C9C%10C=CC(C(C=C%11)=C%12C%13=C%11C%14=CC=C(C(N%15C%16=C(C(C)C)C=CC=C%16C(C)C)=O)C%17=C%14C(C%13=CC=C%12)=CC=C%17C%15=O)=C9)=C%10C=C8)C=CC4=C67)=O,CC1=CC(CCCCCC)=C(C)S1,,,5.61,0.42,0.98,5.74,3.54,2.2,5,3.1,1.9,2.3
527,O=C1C2=C(C3=CC=CS3)C4=C(N=C5C(C6=CC=C7C8=C6C5=CC=C8C(N(CC(CC)CCCC)C7=O)=O)=N4)C(C9=CC=CS9)=C2C(N1CC(CC)CCCC)=O,O=C(OCC(CC)CCCC)C1=C(F)C2=C(C)SC(C3=CC4=C(C(C5=CC=C(CC(CC)CCCC)S5)=C(C=C(C)S6)C6=C4C7=CC=C(CC(CC)CCCC)S7)S3)=C2S1,,,2.04,0.44,0.86,5.55,3.64,1.91,5.22,3.64,1.58,0.77
528,CCCCCCC(C=C1)=CC=C1C2(C3=CC=C(CCCCCC)C=C3)C4=CC5=C(C(C6=C5SC7=C6SC(/C=C8C(C(C=CC=C9)=C9C\8=C(C#N)\C#N)=O)=C7)(C%10=CC=C(CCCCCC)C=C%10)C%11=CC=C(CCCCCC)C=C%11)C=C4C%12=C2C(SC(/C=C%13C(C(C=CC=C%14)=C%14C\%13=C(C#N)/C#N)=O)=C%15)=C%15S%12,CC(SC1=C2C(C=C3)=CC=C3CC(CC)CCCC)=CC1=C(C(C=C4)=CC=C4CC(CC)CCCC)C5=C2C=C(S5)C6=CC=C(C(C7=NN(CCCCCCCC)N=C7C(C8=CC=C(C)S8)=C9C(N%10CCCCCCCC)=O)=C9C%10=O)S6,,,15.92,0.548,0.85,5.51,3.78,1.73,5.26,3.11,2.15,7.42
529,CCCCCCC(C=C1)=CC=C1C2(C3=CC=C(CCCCCC)C=C3)C4=CC5=C(C(C6=C5SC7=C6SC(/C=C8C(C(C=CC=C9)=C9C\8=C(C#N)\C#N)=O)=C7)(C%10=CC=C(CCCCCC)C=C%10)C%11=CC=C(CCCCCC)C=C%11)C=C4C%12=C2C(SC(/C=C%13C(C(C=CC=C%14)=C%14C\%13=C(C#N)/C#N)=O)=C%15)=C%15S%12,CC(SC1=C2C3=CC=C(CC(CC)CCCC)S3)=CC1=C(C4=CC=C(CC(CC)CCCC)S4)C5=C2C=C(S5)C6=CC=C(C(C7=NN(CCCCCCCC)N=C7C(C8=CC=C(C)S8)=C9C(N%10CCCCCCCC)=O)=C9C%10=O)S6,,,15.23,0.556,0.9,5.51,3.78,1.73,5.33,3.15,2.18,7.62
530,CCCCCCC(C=C1)=CC=C1C2(C3=CC=C(CCCCCC)C=C3)C4=CC5=C(C(C6=C5SC7=C6SC(/C=C8C(C9=CSC=C9C\8=C(C#N)\C#N)=O)=C7)(C%10=CC=C(CCCCCC)C=C%10)C%11=CC=C(CCCCCC)C=C%11)C=C4C%12=C2C(C=C%13/C=C%14C(C%15=CSC=C%15C\%14=C(C#N)/C#N)=O)=C(S%13)S%12,CCC[Si](CCC)(C1=CC=C(C(C2=C3C=C(C4=CC=C(C5=C(F)C(F)=C(C6=CC=C(C)S6)C7=NN(CC(CCCCCC)CCCCCCCC)N=C57)S4)S2)=C8C(SC(C)=C8)=C3C9=CC=C([Si](CCC)(CCC)CCC)S9)S1)CCC,,,14.16,0.638,0.942,5.62,3.96,1.66,5.4,3.32,2.08,8.52
531,CCCCCCC(C=C1)=CC=C1C2(C3=CC=C(CCCCCC)C=C3)C4=CC5=C(C(C6=C5SC7=C6SC(/C=C8C(C(C=CC=C9)=C9C\8=C(C#N)\C#N)=O)=C7)(C%10=CC=C(CCCCCC)C=C%10)C%11=CC=C(CCCCCC)C=C%11)C=C4C%12=C2C(SC(/C=C%13C(C(C=CC=C%14)=C%14C\%13=C(C#N)/C#N)=O)=C%15)=C%15S%12,O=C1N(C(C2=CC=C(S2)C)=C3C1=C(N(C3=O)CC(CCCCCC)CCCCCCCC)C4=CC=C(S4)C5=CC=C(S5)C)CC(CCCCCCCC)CCCCCC,,,4.2,0.59,0.78,5.61,4.02,1.59,5.4,4.07,1.33,1.9
532,CCCCCCC(C=C1)=CC=C1C2(C3=CC=C(CCCCCC)C=C3)C4=CC5=C(C(C6=C5SC7=C6SC(/C=C8C(C(C=CC=C9)=C9C\8=C(C#N)\C#N)=O)=C7)(C%10=CC=C(CCCCCC)C=C%10)C%11=CC=C(CCCCCC)C=C%11)C=C4C%12=C2C(SC(/C=C%13C(C(C=CC=C%14)=C%14C\%13=C(C#N)/C#N)=O)=C%15)=C%15S%12,O=C1N(C(C2=CC=C(S2)C)=C3C1=C(N(C3=O)CC(CCCCCC)CCCCCCCC)C4=CC=C(C5=CC=C(C6=CC=C(S6)C)S5)S4)CC(CCCCCCCC)CCCCCC,,,8,0.63,0.78,5.61,4.02,1.59,5.3,3.87,1.43,3.9
533,CCCCCCC(C=C1)=CC=C1C2(C3=CC=C(CCCCCC)C=C3)C4=CC5=C(C(C6=C5SC7=C6SC(/C=C8C(C(C=CC=C9)=C9C\8=C(C#N)\C#N)=O)=C7)(C%10=CC=C(CCCCCC)C=C%10)C%11=CC=C(CCCCCC)C=C%11)C=C4C%12=C2C(SC(/C=C%13C(C(C=CC=C%14)=C%14C\%13=C(C#N)/C#N)=O)=C%15)=C%15S%12,O=C1N(C(C2=CC=C(S2)C)=C3C1=C(N(C3=O)CC(CCCCCC)CCCCCCCC)C4=CC=C(C5=CC(CCCCCC)=C(C6=CC=C(C7=C(CCCCCC)C=C(C)S7)S6)S5)S4)CC(CCCCCCCC)CCCCCC,,,9.6,0.61,0.69,5.61,4.02,1.59,5.25,3.8,1.45,4.1
534,CCCCCCC(C=C1)=CC=C1C2(C3=CC=C(CCCCCC)C=C3)C4=CC5=C(C(C6=C5SC7=C6SC(/C=C8C(C(C=CC=C9)=C9C\8=C(C#N)\C#N)=O)=C7)(C%10=CC=C(CCCCCC)C=C%10)C%11=CC=C(CCCCCC)C=C%11)C=C4C%12=C2C(SC(/C=C%13C(C(C=CC=C%14)=C%14C\%13=C(C#N)/C#N)=O)=C%15)=C%15S%12,O=C1N(C(C2=CC=C(S2)C)=C3C1=C(N(C3=O)CC(CCCCCC)CCCCCCCC)C4=CC=C(C5=CC(CCCCCC)=C(C6=CC=C(C7=CC=C(C8=C(CCCCCC)C=C(C)S8)S7)S6)S5)S4)CC(CCCCCCCC)CCCCCC,,,9.3,0.6,0.68,5.61,4.02,1.59,5.33,3.83,1.5,3.8
535,O=C(N(C(CCCCCC)CCCCCC)C1=O)C2=CC=C(C3=C4C(OCCOC)=CC1C32)C5=C(C6=CC7=C(C8=CC=C(CC(CC)CCCC)S8)C9=C(C=C(C%10=CC%11C%12C%13=C%10C%14=CC=C(C(N%15C(CCCCCC)CCCCCC)=O)C%16=C%14C(C%13=CC=C%12C(N(C(CCCCCC)CCCCCC)C%11=O)=O)=C(OCCOC)C=C%16C%15=O)S9)C(C%17=CC=C(CC(CC)CCCC)S%17)=C7S6)C=C%18C%19=C5C4=CC=C%19C(N(C(CCCCCC)CCCCCC)C%18=O)=O,CC1=CC(CCCCCC)=C(C)S1,,,5.83,0.49,0.68,5.48,3.84,1.64,5,3.1,1.9,1.95
536,CC(C)(C)C1=CC(C2=C3C=CC(C(C)(C)C)=C2)=C(C=C1)N3CCCCCCN4C5=CC=CC=C5SC6=C4C=CC(/C=C(C#N)/C#N)=C6,CC1=CC(CCCCCC)=C(C)S1,,,7.28,0.56,0.98,5.58,3.4,2.18,5,3.1,1.9,4.16
537,CCCCCCCCC(CCCCCCCC)N1C2=C(C=CC(C3=CC=C(/C=C(C(OCC)=O)\C#N)S3)=C2)C(C1=C4)=CC=C4C5=CC=C(/C=C(C(OCC)=O)\C#N)S5,CC1=CC(CCCCCC)=C(C)S1,,,2.34,0.44,1,5.63,3.37,2.26,5.2,3.2,2,1.03
538,O=C(/C(S1)=C/C2=CC=C(C3=CC(N4C(CCCCCCCC)CCCCCCCC)=C(C=C3)C(C4=C5)=CC=C5C6=CC=C(/C=C7SC(N(CC)C\7=O)=S)S6)S2)N(CC)C1=S,CC1=CC(CCCCCC)=C(C)S1,,,4.69,0.53,1.03,5.53,3.48,2.05,5.2,3.2,2,2.56
539,O=C(C(C=CC=C1)=C1C/2=C(C#N)/C#N)C2=C/C(S3)=CC=C3C4=CC=C(C(C=CC(C5=CC=C(/C=C6C(C(C=CC=C7)=C7C\6=C(C#N)\C#N)=O)S5)=C8)=C8N9C(CCCCCCCC)CCCCCCCC)C9=C4,CC1=CC(CCCCCC)=C(C)S1,,,0.13,0.26,0.61,5.57,3.57,2,5.2,3.2,2,0.02
540,O=C(OCC)/C(C#N)=C/C1=CC=C(C2=CC(C3(CCCCCCCC)CCCCCCCC)=C(C=C2)C(C3=C4)=CC=C4C5=CC=C(/C=C(C(OCC)=O)\C#N)S5)S1,CC1=CC(CCCCCC)=C(C)S1,,,2.82,0.44,1.03,5.7,3.37,2.33,5.2,3.2,2,1.26
541,O=C(/C(S1)=C/C2=CC=C(C3=CC(C4(CCCCCCCC)CCCCCCCC)=C(C=C3)C(C4=C5)=CC=C5C6=CC=C(/C=C7SC(N(CC)C\7=O)=S)S6)S2)N(CC)C1=S,CC1=CC(CCCCCC)=C(C)S1,,,5.7,0.53,1.03,5.58,3.48,2.1,5.2,3.2,2,3.08
542,O=C(C(C=CC=C1)=C1C/2=C(C#N)/C#N)C2=C/C(S3)=CC=C3C4=CC=C(C(C=CC(C5=CC=C(/C=C6C(C(C=CC=C7)=C7C\6=C(C#N)\C#N)=O)S5)=C8)=C8C9(CCCCCCCC)CCCCCCCC)C9=C4,CC1=CC(CCCCCC)=C(C)S1,,,3.4,0.42,0.92,5.7,3.63,2.07,5.2,3.2,2,1.32
543,CCCCCCC(C=C1)=CC=C1C2(C3=CC=C(CCCCCC)C=C3)C4=CC5=C(C(C6=C5SC7=C6SC(/C=C8C(C(C=CC=C9)=C9C\8=C(C#N)\C#N)=O)=C7)(C%10=CC=C(CCCCCC)C=C%10)C%11=CC=C(CCCCCC)C=C%11)C=C4C%12=C2C(SC(/C=C%13C(C(C=CC=C%14)=C%14C\%13=C(C#N)/C#N)=O)=C%15)=C%15S%12,CC1=CC(C(S1)=C2OCC(CCCCCCCC)CCCCCCCCCC)=C(C3=C2C=C(C4=CC=C(C5=C(F)C(F)=C(C6=CC=C(C)S6)C7=NN(CC(CC)CCCC)N=C57)S4)S3)OCC(CCCCCCCC)CCCCCCCCCC,,,12.18,0.601,0.89,5.48,3.88,1.6,5.4,2.9,2.5,6.48
544,CCCCCCC(C=C1)=CC=C1C2(C3=CC=C(CCCCCC)C=C3)C4=CC5=C(C(C6=C5SC7=C6SC(/C=C8C(C(C=CC=C9)=C9C\8=C(C#N)\C#N)=O)=C7)(C%10=CC=C(CCCCCC)C=C%10)C%11=CC=C(CCCCCC)C=C%11)C=C4C%12=C2C(SC(/C=C%13C(C(C=CC=C%14)=C%14C\%13=C(C#N)/C#N)=O)=C%15)=C%15S%12,CC1=CC(C(S1)=C2C3=CC=C(SCCCCCCCCCCCC)S3)=C(C4=C2C=C(C5=CC=C(C6=C(F)C(F)=C(C7=CC=C(C)O7)C8=NN(CC(CCCCCC)CCCCCCCC)N=C68)O5)S4)C9=CC=C(SCCCCCCCCCCCC)S9,,,13.12,0.661,0.95,5.48,3.88,1.6,5.45,2.91,2.54,8.24
545,O=C(N(C(CCCCC)CCCCC)C1=O)C2=CC=C(C3=C4C=CC1C32)C5=C(C(C=C6C(N(C(CCCCC)CCCCC)C7=O)=O)=C8C9=C6C7=CC=C9C%10=CC=C(C%11=O)C%12C%10=C8C=CC%12C(N%11C(CCCCC)CCCCC)=O)C=C%13C%14=C5C4=CC=C%14C(N(C(CCCCC)CCCCC)C%13=O)=O,CC(SC1=C2C3=CC=C(CC(CC)CCCC)S3)=CC1=C(C4=CC=C(CC(CC)CCCC)S4)C5=C2C=C(S5)C6=CC=C(C7=C8C(C(C9=C(CC(CC)CCCC)SC(CC(CC)CCCC)=C9C8=O)=O)=C(C%10=CC=C(C)S%10)S7)S6,,,8.26,0.611,0.87,5.95,3.87,2.08,5.32,3.29,2.03,4.39
546,CCCCCCC(C=C1)=CC=C1C2(C3=CC=C(CCCCCC)C=C3)C4=CC5=C(C(C6=C5SC7=C6SC(/C=C8C(C(C=CC(F)=C9)=C9C\8=C(C#N)\C#N)=O)=C7)(C%10=CC=C(CCCCCC)C=C%10)C%11=CC=C(CCCCCC)C=C%11)C=C4C%12=C2C(SC(/C=C%13C(C(C=CC(F)=C%14)=C%14C\%13=C(C#N)/C#N)=O)=C%15)=C%15S%12,CC(SC1=C2C3=CC=C(SCC(CC)CCCC)S3)=CC1=C(C4=CC=C(SCC(CC)CCCC)S4)C5=C2C=C(S5)C6=CC(CCCCCCCCCC)=C(C7=CC8=C(C9=C(C(N(CC(CCCCCC)CCCCCCCC)C8=O)=O)C=C(C%10=C(CCCCCCCCCC)C=C(C)S%10)S9)S7)S6,,,9.78,0.611,0.98,5.65,4.09,1.56,5.53,3.65,1.88,5.86
547,CCCCCCC(C=C1)=CC=C1C2(C3=CC=C(CCCCCC)C=C3)C4=CC5=C(C(C6=C5SC7=C6SC(/C=C8C(C(C=CC(F)=C9)=C9C\8=C(C#N)\C#N)=O)=C7)(C%10=CC=C(CCCCCC)C=C%10)C%11=CC=C(CCCCCC)C=C%11)C=C4C%12=C2C(SC(/C=C%13C(C(C=CC(F)=C%14)=C%14C\%13=C(C#N)/C#N)=O)=C%15)=C%15S%12,CC(SC1=C2C3=CC=C(SCC(CC)CCCC)S3)=CC1=C(C4=CC=C(SCC(CC)CCCC)S4)C5=C2C=C(S5)C6=CC(CCCCCCCCCC)=C(C7=CC8=C(C9=C(C(N(CC(CCCCCC)CCCCCCCC)C8=O)=O)C=C(C%10=C(CCCCCCCCCC)C=C(C)S%10)S9)S7)S6,,,14.4,0.657,0.96,5.65,4.09,1.56,5.53,3.65,1.88,9.12
548,CCCCCCC(C=C1)=CC=C1C2(C3=CC=C(CCCCCC)C=C3)C4=CC5=C(C(C6=C5SC7=C6SC(/C=C8C(C(C=CC(F)=C9)=C9C\8=C(C#N)\C#N)=O)=C7)(C%10=CC=C(CCCCCC)C=C%10)C%11=CC=C(CCCCCC)C=C%11)C=C4C%12=C2C(SC(/C=C%13C(C(C=CC(F)=C%14)=C%14C\%13=C(C#N)/C#N)=O)=C%15)=C%15S%12,CC(SC1=C2C3=CC=C(SCC(CC)CCCC)S3)=CC1=C(C4=CC=C(SCC(CC)CCCC)S4)C5=C2C=C(S5)C6=CC(CCCCCCCCCC)=C(C7=CC8=C(C9=C(C(N(CC(CCCCCC)CCCCCCCC)C8=O)=O)C=C(C%10=C(CCCCCCCCCC)C=C(C)S%10)S9)S7)S6,,,15.12,0.679,0.94,5.65,4.09,1.56,5.53,3.65,1.88,9.65
549,CCCCCCC(C=C1)=CC=C1C2(C3=CC=C(CCCCCC)C=C3)C4=CC5=C(C(C6=C5SC7=C6SC(/C=C8C(C(C=CC(F)=C9)=C9C\8=C(C#N)\C#N)=O)=C7)(C%10=CC=C(CCCCCC)C=C%10)C%11=CC=C(CCCCCC)C=C%11)C=C4C%12=C2C(SC(/C=C%13C(C(C=CC(F)=C%14)=C%14C\%13=C(C#N)/C#N)=O)=C%15)=C%15S%12,CC(SC1=C2C3=CC=C(SCC(CC)CCCC)S3)=CC1=C(C4=CC=C(SCC(CC)CCCC)S4)C5=C2C=C(S5)C6=CC(CCCCCCCCCC)=C(C7=CC8=C(C9=C(C(N(CC(CCCCCC)CCCCCCCC)C8=O)=O)C=C(C%10=C(CCCCCCCCCC)C=C(C)S%10)S9)S7)S6,,,16.33,0.687,0.94,5.65,4.09,1.56,5.53,3.65,1.88,10.55
550,O=C(/C(S/1)=C/C(C2=NSN=C32)=CC=C3C(S4)=CC5=C4C6=CC(C(C7=CC=C(CCCCCC)C=C7)(C8=CC=C(CCCCCC)C=C8)C9=C%10SC(C%11=CC=C(/C=C%12S/C(N(CC)C\%12=O)=C(C#N)\C#N)C%13=NSN=C%11%13)=C9)=C%10C=C6C5(C%14=CC=C(CCCCCC)C=C%14)C%15=CC=C(CCCCCC)C=C%15)N(CC)C1=C([N+]#[C-])\C#N,CC(SC1=C2C3=CC=C(CC(CC)CCCC)S3)=CC1=C(C4=CC=C(CC(CC)CCCC)S4)C5=C2C=C(S5)C6=CC=C(C7=C8C(C(C9=C(CC(CC)CCCC)SC(CC(CC)CCCC)=C9C8=O)=O)=C(C%10=CC=C(C)S%10)S7)S6,,,14.66,0.609,0.91,5.45,3.95,1.5,5.27,3.5,1.77,8.13
551,O=C(/C(S1)=C/C(C2=NSN=C32)=CC=C3C(S4)=CC=C4C5=CC(C(C6=CC=C(CCCCCC)C=C6)(C7=CC=C(CCCCCC)C=C7)C8=C9SC(C%10=CC=C(/C=C%11SC(N(CC)C\%11=O)=S)C%12=NSN=C%10%12)=C8)=C9C=C5)N(CC)C1=S,O=C(OCC(CC)CCCC)C1=C(F)C2=C(C)SC(C3=CC4=C(C(C5=CC=C(CC(CC)CCCC)S5)=C(C=C(C)S6)C6=C4C7=CC=C(CC(CC)CCCC)S7)S3)=C2S1,,,13.1,0.639,1.04,5.25,3.65,1.6,5.15,3.44,1.71,8.7
552,O=C(/C(S1)=C/C(C2=NSN=C32)=CC=C3C(S4)=CC=C4C5=CC(C(C6=CC=C(CCCCCC)C=C6)(C7=CC=C(CCCCCC)C=C7)C8=C9SC(C%10=CC=C(/C=C%11SC(N(CCCCCC)C\%11=O)=S)C%12=NSN=C%10%12)=C8)=C9C=C5)N(CCCCCC)C1=S,O=C(OCC(CC)CCCC)C1=C(F)C2=C(C)SC(C3=CC4=C(C(C5=CC=C(CC(CC)CCCC)S5)=C(C=C(C)S6)C6=C4C7=CC=C(CC(CC)CCCC)S7)S3)=C2S1,,,10.3,0.523,1.03,5.28,3.67,1.61,5.15,3.44,1.71,5.6
553,O=C(C(C=CC=C1)=C1C/2=C(C#N)\C#N)C2=C/C3=CC(S4)=C(S3)C5=C4C6=CC(C(C7=C8SC9=C7SC(/C=C%10C(C(C=CC=C%11)=C%11C\%10=C(C#N)\C#N)=O)=C9)(C%12=CC=C(CCCCCC)S%12)C%13=CC=C(CCCCCC)S%13)=C8C=C6C(C%14=CSC(CCCCCC)=C%14)5C%15=CC=C(CCCCCC)S%15,CC1=C(C=C(S1)C2=C(C(F)=C(C3=NN(CCC)N=C32)C4=CC(CC(CCCCCCCCCC)CCCCCCCCCCCC)=C(S4)C5=CC=C(C6=CC=C(C7=CC=C(S7)C)S6)S5)F)CC(CCCCCCCCCCCC)CCCCCCCCCC,,,1.39,0.327,0.813,5.66,3.93,1.73,5.24,3.3,1.94,0.37
554,O=C(C(C=CC=C1)=C1C/2=C(C#N)\C#N)C2=C/C3=CC(S4)=C(S3)C5=C4C6=CC(C(C7=C8SC9=C7SC(/C=C%10C(C(C=CC=C%11)=C%11C\%10=C(C#N)\C#N)=O)=C9)(C%12=CC=C(CCCCCC)S%12)C%13=CC=C(CCCCCC)S%13)=C8C=C6C(C%14=CSC(CCCCCC)=C%14)5C%15=CC=C(CCCCCC)S%15,CC1=C(C=C(S1)C2=C(C(F)=C(C3=NN(CCC)N=C32)C4=CC(CC(CCCCCCCCCC)CCCCCCCCCCCC)=C(S4)C5=CC=C(C6=C(F)C(F)=C(C7=CC=C(S7)C)S6)S5)F)CC(CCCCCCCCCCCC)CCCCCCCCCC,,,16.64,0.708,0.822,5.66,3.93,1.73,5.36,3.45,1.91,9.69
555,O=C(N(CCCCCCCC)C1=O)C2=CC=CC3=C2C1=CC=C3C4=CC=C(C#CC(S5)=CC=C5C6=CC=C7C8=C6C=CC=C8C(N(CCCCCCCC)C7=O)=O)S4,CC1=CC2=C(C=C1)C(C=CC(C3=CC=C(S3)C4=C(OCCCCCCCCCCCC)C(OCCCCCCCCCCCC)=C(C5=NSN=C45)C6=CC=C(S6)C)=C7)=C7N2CCCCCCCC,,,2.16,0.3,1.24,5.84,3.41,2.43,5.23,3.38,1.85,0.82
556,O=C(N(CCCCCCCCCCCCCC)C1=O)C2=CC=CC3=C2C1=CC=C3C4=CC=C(C#CC(S5)=CC=C5C6=CC=C7C8=C6C=CC=C8C(N(CCCCCCCCCCCCCC)C7=O)=O)S4,CC1=CC2=C(C=C1)C(C=CC(C3=CC=C(S3)C4=C(OCCCCCCCCCCCC)C(OCCCCCCCCCCCC)=C(C5=NSN=C45)C6=CC=C(S6)C)=C7)=C7N2CCCCCCCC,,,3.71,0.36,1.22,5.83,3.39,2.44,5.23,3.38,1.85,1.68
557,O=C(N(CC(CCCCCC)CCCCCCCC)C1=O)C2=CC=CC3=C2C1=CC=C3C4=CC=C(C#CC(S5)=CC=C5C6=CC=C7C8=C6C=CC=C8C(N(CC(CCCCCC)CCCCCCCC)C7=O)=O)S4,CC1=CC2=C(C=C1)C(C=CC(C3=CC=C(S3)C4=C(OCCCCCCCCCCCC)C(OCCCCCCCCCCCC)=C(C5=NSN=C45)C6=CC=C(S6)C)=C7)=C7N2CCCCCCCC,,,0.9,0.22,1.2,5.95,3.49,2.46,5.23,3.38,1.85,0.24
558,O=C(C(C=CC=C1)=C1C/2=C(C#N)\C#N)C2=C/C3=CC(S4)=C(S3)C5=C4C6=CC(C(C7=C8SC9=C7SC(/C=C%10C(C(C=CC=C%11)=C%11C\%10=C(C#N)\C#N)=O)=C9)(C%12=CC=CC(CCCCCC)=C%12)C%13=CC(CCCCCC)=CC=C%13)=C8C=C6C(C%14=CC(CCCCCC)=CC=C%14)5C%15=CC=CC(CCCCCC)=C%15,CC1=CC(C(S1)=C2C3=CC=C([Si](CCC)(CCC)CCC)S3)=C(C4=C2C=C(C5=CC(CCCCCCCCCCCC)=C(C6=C7C(C(N(CC(CCCCCC)CCCCCCCC)C7=O)=O)=C(C8=C(CCCCCCCCCCCC)C=C(C)S8)S6)S5)S4)C9=CC=C([Si](CCC)(CCC)CCC)S9,,,11.1,0.56,1.031,5.54,3.95,1.59,5.38,3.38,2,6.41
559,O=C(C(C=CC=C1)=C1C/2=C(C#N)\C#N)C2=C/C(S3)=CC4=C3C5=C(C4(CCCCCC)CCCCCC)C=C6C(C(CCCCCC)(CCCCCC)C7=C6SC(/C=C8C(C(C=CC=C9)=C9C\8=C(C#N)/C#N)=O)=C7)=C5,CC1=CC(C(S1)=C2C3=CC=C([Si](CCC)(CCC)CCC)S3)=C(C4=C2C=C(C5=CC(CCCCCCCCCCCC)=C(C6=C7C(C(N(CC(CCCCCC)CCCCCCCC)C7=O)=O)=C(C8=C(CCCCCCCCCCCC)C=C(C)S8)S6)S5)S4)C9=CC=C([Si](CCC)(CCC)CCC)S9,,,12,0.536,0.958,5.67,4.1,1.57,5.38,3.38,2,6.18
560,O=C(C(C=CC=C1)=C1C/2=C(C#N)\C#N)C2=C/C(S3)=CC=C3C4=CC=C5C(C(CCCCCC)(CCCCCC)C6=C5SC(/C=C7C(C(C=CC=C8)=C8C\7=C(C#N)/C#N)=O)=C6)=C4,CC1=CC(C(S1)=C2C3=CC=C([Si](CCC)(CCC)CCC)S3)=C(C4=C2C=C(C5=CC(CCCCCCCCCCCC)=C(C6=C7C(C(N(CC(CCCCCC)CCCCCCCC)C7=O)=O)=C(C8=C(CCCCCCCCCCCC)C=C(C)S8)S6)S5)S4)C9=CC=C([Si](CCC)(CCC)CCC)S9,,,5.9,0.406,0.961,5.7,4.01,1.69,5.38,3.38,2,2.06
561,O=C(C(C=CC=C1)=C1C/2=C(C#N)\C#N)C2=C/C3=CC(S4)=C(S3)C5=C4C6=CC(C(C7=C8SC9=C7SC(/C=C%10C(C(C=CC=C%11)=C%11C\%10=C(C#N)\C#N)=O)=C9)(C%12=CC=CC(CCCCCC)=C%12)C%13=CC(CCCCCC)=CC=C%13)=C8C=C6C(C%14=CC(CCCCCC)=CC=C%14)5C%15=CC=CC(CCCCCC)=C%15,CC1=CC(C(S1)=C2C3=CC=C([Si](CCC)(CCC)CCC)S3)=C(C4=C2C=C(C5=CC=C(C6=C7C(C(C8=C(CC(CC)CCCC)SC(CC(CC)CCCC)=C8C7=O)=O)=C(C9=CC=C(C)S9)S6)S5)S4)C%10=CC=C([Si](CCC)(CCC)CCC)S%10,,,16.8,0.623,0.988,5.54,3.95,1.59,5.14,3.33,1.81,10.34
562,O=C(C(C=CC=C1)=C1C/2=C(C#N)\C#N)C2=C/C(S3)=CC4=C3C5=C(C4(CCCCCC)CCCCCC)C=C6C(C(CCCCCC)(CCCCCC)C7=C6SC(/C=C8C(C(C=CC=C9)=C9C\8=C(C#N)/C#N)=O)=C7)=C5,CC1=CC(C(S1)=C2C3=CC=C([Si](CCC)(CCC)CCC)S3)=C(C4=C2C=C(C5=CC=C(C6=C7C(C(C8=C(CC(CC)CCCC)SC(CC(CC)CCCC)=C8C7=O)=O)=C(C9=CC=C(C)S9)S6)S5)S4)C%10=CC=C([Si](CCC)(CCC)CCC)S%10,,,17,0.753,0.939,5.67,4.1,1.57,5.14,3.33,1.81,12.01
563,O=C(C(C=CC=C1)=C1C/2=C(C#N)\C#N)C2=C/C(S3)=CC=C3C4=CC=C5C(C(CCCCCC)(CCCCCC)C6=C5SC(/C=C7C(C(C=CC=C8)=C8C\7=C(C#N)/C#N)=O)=C6)=C4,CC1=CC(C(S1)=C2C3=CC=C([Si](CCC)(CCC)CCC)S3)=C(C4=C2C=C(C5=CC=C(C6=C7C(C(C8=C(CC(CC)CCCC)SC(CC(CC)CCCC)=C8C7=O)=O)=C(C9=CC=C(C)S9)S6)S5)S4)C%10=CC=C([Si](CCC)(CCC)CCC)S%10,,,11.4,0.509,0.958,5.7,4.01,1.69,5.14,3.33,1.81,5.56
564,O=C(C(C=CC=C1)=C1C/2=C(C#N)\C#N)C2=C/C3=CC(S4)=C(S3)C5=C4C6=CC(C(C7=C8SC9=C7SC(/C=C%10C(C(C=CC=C%11)=C%11C\%10=C(C#N)\C#N)=O)=C9)(C%12=CC=CC(CCCCCC)=C%12)C%13=CC(CCCCCC)=CC=C%13)=C8C=C6C(C%14=CC(CCCCCC)=CC=C%14)5C%15=CC=CC(CCCCCC)=C%15,CC1=CC(C(S1)=C2C3=CC=C([Si](CCC)(CCC)CCC)S3)=C(C4=C2C=C(C5=C(CC(CCCCCCCC)CCCCCCCCCC)C=C(C6=C(F)C(F)=C(C7=CC(CC(CCCCCCCC)CCCCCCCCCC)=C(C)S7)C8=NSN=C68)S5)S4)C9=CC=C([Si](CCC)(CCC)CCC)S9,,,12.7,0.635,0.96,5.54,3.95,1.59,5.01,3.26,1.75,7.76
565,O=C(C(C=CC=C1)=C1C/2=C(C#N)\C#N)C2=C/C(S3)=CC4=C3C5=C(C4(CCCCCC)CCCCCC)C=C6C(C(CCCCCC)(CCCCCC)C7=C6SC(/C=C8C(C(C=CC=C9)=C9C\8=C(C#N)/C#N)=O)=C7)=C5,CC1=CC(C(S1)=C2C3=CC=C([Si](CCC)(CCC)CCC)S3)=C(C4=C2C=C(C5=C(CC(CCCCCCCC)CCCCCCCCCC)C=C(C6=C(F)C(F)=C(C7=CC(CC(CCCCCCCC)CCCCCCCCCC)=C(C)S7)C8=NSN=C68)S5)S4)C9=CC=C([Si](CCC)(CCC)CCC)S9,,,12.8,0.698,0.908,5.67,4.1,1.57,5.01,3.26,1.75,8.11
566,O=C(C(C=CC=C1)=C1C/2=C(C#N)\C#N)C2=C/C(S3)=CC=C3C4=CC=C5C(C(CCCCCC)(CCCCCC)C6=C5SC(/C=C7C(C(C=CC=C8)=C8C\7=C(C#N)/C#N)=O)=C6)=C4,CC1=CC(C(S1)=C2C3=CC=C([Si](CCC)(CCC)CCC)S3)=C(C4=C2C=C(C5=C(CC(CCCCCCCC)CCCCCCCCCC)C=C(C6=C(F)C(F)=C(C7=CC(CC(CCCCCCCC)CCCCCCCCCC)=C(C)S7)C8=NSN=C68)S5)S4)C9=CC=C([Si](CCC)(CCC)CCC)S9,,,4.7,0.554,0.867,5.7,4.01,1.69,5.01,3.26,1.75,2.25
567,CCCCCCC(C=C1)=CC=C1C2(C3=CC=C(CCCCCC)C=C3)C4=CC5=C(C(C6=C5SC7=C6SC(C8=CC=C(/C=C9S/C(N(CC)C\9=O)=C(C#N)/C#N)C%10=NSN=C%108)=C7)(C%11=CC=C(CCCCCC)C=C%11)C%12=CC=C(CCCCCC)C=C%12)C=C4C%13=C2C(SC(C%14=CC=C(/C=C%15S/C(N(CC)C\%15=O)=C(C#N)/C#N)C%16=NSN=C%16%14)=C%17)=C%17S%13,CC(SC1=C2C3=CC=C(CC(CC)CCCC)S3)=CC1=C(C4=CC=C(CC(CC)CCCC)S4)C5=C2C=C(S5)C6=CC=C(C7=C8C(C(C9=C(CC(CC)CCCC)SC(CC(CC)CCCC)=C9C8=O)=O)=C(C%10=CC=C(C)S%10)S7)S6,,,13.38,0.584,0.89,5.3,3.7,1.6,5.21,3.41,1.81,7.04
568,CCCCCCC(C=C1)=CC=C1C2(C3=CC=C(CCCCCC)C=C3)C4=CC5=C(C(C6=C5SC7=C6SC(C8=CC=C(/C=C9S/C(N(CCCC)C\9=O)=C(C#N)/C#N)C%10=NSN=C%108)=C7)(C%11=CC=C(CCCCCC)C=C%11)C%12=CC=C(CCCCCC)C=C%12)C=C4C%13=C2C(SC(C%14=CC=C(/C=C%15S/C(N(CCCC)C\%15=O)=C(C#N)/C#N)C%16=NSN=C%16%14)=C%17)=C%17S%13,CC(SC1=C2C3=CC=C(CC(CC)CCCC)S3)=CC1=C(C4=CC=C(CC(CC)CCCC)S4)C5=C2C=C(S5)C6=CC=C(C7=C8C(C(C9=C(CC(CC)CCCC)SC(CC(CC)CCCC)=C9C8=O)=O)=C(C%10=CC=C(C)S%10)S7)S6,,,14.75,0.542,0.9,5.3,3.71,1.59,5.21,3.41,1.81,7.43
569,CCCCCCC(C=C1)=CC=C1C2(C3=CC=C(CCCCCC)C=C3)C4=CC5=C(C(C6=C5SC7=C6SC(C8=CC=C(/C=C9S/C(N(CCCCCC)C\9=O)=C(C#N)/C#N)C%10=NSN=C%108)=C7)(C%11=CC=C(CCCCCC)C=C%11)C%12=CC=C(CCCCCC)C=C%12)C=C4C%13=C2C(SC(C%14=CC=C(/C=C%15S/C(N(CCCCCC)C\%15=O)=C(C#N)/C#N)C%16=NSN=C%16%14)=C%17)=C%17S%13,CC(SC1=C2C3=CC=C(CC(CC)CCCC)S3)=CC1=C(C4=CC=C(CC(CC)CCCC)S4)C5=C2C=C(S5)C6=CC=C(C7=C8C(C(C9=C(CC(CC)CCCC)SC(CC(CC)CCCC)=C9C8=O)=O)=C(C%10=CC=C(C)S%10)S7)S6,,,15.72,0.578,0.89,5.3,3.71,1.59,5.21,3.41,1.81,8.26
570,CCCCCCC(C=C1)=CC=C1C2(C3=CC=C(CCCCCC)C=C3)C4=CC5=C(C(C6=C5SC7=C6SC(C8=CC=C(/C=C9S/C(N(CCCCCCCC)C\9=O)=C(C#N)/C#N)C%10=NSN=C%108)=C7)(C%11=CC=C(CCCCCC)C=C%11)C%12=CC=C(CCCCCC)C=C%12)C=C4C%13=C2C(SC(C%14=CC=C(/C=C%15S/C(N(CCCCCCCC)C\%15=O)=C(C#N)/C#N)C%16=NSN=C%16%14)=C%17)=C%17S%13,CC(SC1=C2C3=CC=C(CC(CC)CCCC)S3)=CC1=C(C4=CC=C(CC(CC)CCCC)S4)C5=C2C=C(S5)C6=CC=C(C7=C8C(C(C9=C(CC(CC)CCCC)SC(CC(CC)CCCC)=C9C8=O)=O)=C(C%10=CC=C(C)S%10)S7)S6,,,14.74,0.585,0.9,5.28,3.7,1.58,5.21,3.41,1.81,7.93
571,CCCCCCC(C=C1)=CC=C1C2(C3=CC=C(CCCCCC)C=C3)C4=CC5=C(C(C6=C5SC7=C6SC(C8=CC=C(/C=C9S/C(N(CCCCCC)C\9=O)=C(C#N)/C#N)C%10=NSN=C%108)=C7)(C%11=CC=C(CCCCCC)C=C%11)C%12=CC=C(CCCCCC)C=C%12)C=C4C%13=C2C(SC(C%14=CC=C(/C=C%15S/C(N(CCCCCC)C\%15=O)=C(C#N)/C#N)C%16=NSN=C%16%14)=C%17)=C%17S%13,CC(SC1=C2C3=CC=C(CC(CC)CCCC)S3)=CC1=C(C4=CC=C(CC(CC)CCCC)S4)C5=C2C=C(S5)C6=CC=C(C7=C8C(C(C9=C(CC(CC)CCCC)SC(CC(CC)CCCC)=C9C8=O)=O)=C(C%10=CC=C(C)S%10)S7)S6,,,16.13,0.636,0.88,5.3,3.71,1.59,5.21,3.41,1.81,9.29
572,O=C(/C(S/1)=C/C2=CC=C(C3=NSN=C32)C4=CC=C(C5=CC=C(C=C5C6(CCCCCCCC)CCCCCCCC)C7=CC=C(/C=C8C(N(/C(S/8)=C(C#N)/C#N)CC)=O)C9=NSN=C97)C6=C4)N(CC)C1=C(C#N)/C#N,O=C(OCC(CC)CCCC)C1=C(F)C2=C(C)SC(C3=CC4=C(C(C5=CC=C(CC(CC)CCCC)S5)=C(C=C(C)S6)C6=C4C7=CC=C(CC(CC)CCCC)S7)S3)=C2S1,,,7.8,0.31,0.998,5.84,3.77,2.07,5.3,3.6,1.7,3.3
573,O=C(/C(S/1)=C/C2=CC=C(C3=NSN=C32)C4=CC=C(C5=CC=C(C=C5C67C8=CC(C(C9=NSN=C9%10)=CC=C%10/C=C%11S/C(N(CC)C\%11=O)=C(C#N)/C#N)=CC=C8C%12=CC=C(C=C%127)C%13=CC=C(C%14=NSN=C%14%13)/C=C%15C(N(/C(S/%15)=C(C#N)/C#N)CC)=O)C%16=CC=C(/C=C%17C(N(/C(S/%17)=C(C#N)/C#N)CC)=O)C%18=NSN=C%18%16)C6=C4)N(CC)C1=C(C#N)/C#N,O=C(OCC(CC)CCCC)C1=C(F)C2=C(C)SC(C3=CC4=C(C(C5=CC=C(CC(CC)CCCC)S5)=C(C=C(C)S6)C6=C4C7=CC=C(CC(CC)CCCC)S7)S3)=C2S1,,,4.4,0.333,0.91,5.89,3.77,2.12,5.3,3.6,1.7,1.42
574,CCCCCCC(C=C1)=CC=C1C2(C3=CC=C(CCCCCC)C=C3)C4=CC5=C(C(C6=C5SC7=C6SC(/C=C8C(C(C=C(F)C(F)=C9)=C9C\8=C(C#N)\C#N)=O)=C7)(C%10=CC=C(CCCCCC)C=C%10)C%11=CC=C(CCCCCC)C=C%11)C=C4C%12=C2C(SC(/C=C%13C(C(C=C(F)C(F)=C%14)=C%14C\%13=C(C#N)/C#N)=O)=C%15)=C%15S%12,CC(SC1=C2C3=CC=C(CC(CC)CCCC)S3)=CC1=C(C4=CC(Cl)=C(CC(CC)CCCC)S4)C5=C2C=C(S5)C6=CC=C(C7=C(F)C(F)=C(C8=CC=C(C)S8)C9=NN(CC(CCCCCC)CCCCCCCC)N=C97)S6,,,16.85,0.635,0.71,5.66,4.14,1.52,5.39,3.57,1.82,7.6
575,CCCCCCC(C=C1)=CC=C1C2(C3=CC=C(CCCCCC)C=C3)C4=CC5=C(C(C6=C5SC7=C6SC(/C=C8C(C(C=C(F)C(F)=C9)=C9C\8=C(C#N)\C#N)=O)=C7)(C%10=CC=C(CCCCCC)C=C%10)C%11=CC=C(CCCCCC)C=C%11)C=C4C%12=C2C(SC(/C=C%13C(C(C=C(F)C(F)=C%14)=C%14C\%13=C(C#N)/C#N)=O)=C%15)=C%15S%12,CC(SC1=C2C3=CC=C(CC(CC)CCCC)S3)=CC1=C(C4=C(Cl)C(Cl)=C(CC(CC)CCCC)S4)C5=C2C=C(S5)C6=CC=C(C7=C(F)C(F)=C(C8=CC=C(C)S8)C9=NN(CC(CCCCCC)CCCCCCCC)N=C97)S6,,,13.43,0.418,0.79,5.66,4.14,1.52,5.48,3.56,1.92,4.43
