Repository: yecaichao/PUFp-for-OPV-materials

# PUFp for OPV materials

This repository contains a lightweight workflow for polymer-unit recognition,
polymer-unit fingerprint (PUFp) generation, and OPV-oriented downstream
machine-learning experiments.

## Included files

- `get-polymer-unit.py`
- `polymer-unit-classify.py`
- `structure_identity_tool.py`
- `OPV_exp_data.csv`
- `con_smile.py`
- `RF.py`
- `KRR.py`
- `SVM.py`

## Input dataset

The packaged OPV dataset is:

- `OPV_exp_data.csv`

Important columns in this dataset include:

- `No.`
- `n(SMILES)`
- `p(SMILES)`
- `PCE_max(%)`

File: OPV_exp_data.csv (part 7 of 15)
No.,n(SMILES),p(SMILES),,,Jsc(mA/cm2),FF,Voc(V),'-HOMO_n(eV),'-LUMO_n(eV),Eg_n(eV),'-HOMO_p(eV),'-LUMO_p(eV),Eg_p(eV),PCE_max(%)
576,CCCCCCC(C=C1)=CC=C1C2(C3=CC=C(CCCCCC)C=C3)C4=CC5=C(C(C6=C5SC7=C6SC(/C=C8C(C(C=C(F)C(F)=C9)=C9C\8=C(C#N)\C#N)=O)=C7)(C%10=CC=C(CCCCCC)C=C%10)C%11=CC=C(CCCCCC)C=C%11)C=C4C%12=C2C(SC(/C=C%13C(C(C=C(F)C(F)=C%14)=C%14C\%13=C(C#N)/C#N)=O)=C%15)=C%15S%12,CC(SC1=C2C3=CC(Cl)=C(CC(CC)CCCC)S3)=CC1=C(C4=CC(Cl)=C(CC(CC)CCCC)S4)C5=C2C=C(S5)C6=CC=C(C7=C(F)C(F)=C(C8=CC=C(C)S8)C9=NN(CC(CCCCCC)CCCCCCCC)N=C97)S6,,,15.55,0.652,0.77,5.66,4.14,1.52,5.47,3.58,1.89,7.8
577,CCCCCCC(C=C1)=CC=C1C2(C3=CC=C(CCCCCC)C=C3)C4=CC5=C(C(C6=C5SC7=C6SC(/C=C8C(C(C=C(F)C(F)=C9)=C9C\8=C(C#N)\C#N)=O)=C7)(C%10=CC=C(CCCCCC)C=C%10)C%11=CC=C(CCCCCC)C=C%11)C=C4C%12=C2C(SC(/C=C%13C(C(C=C(F)C(F)=C%14)=C%14C\%13=C(C#N)/C#N)=O)=C%15)=C%15S%12,CC(SC1=C2C3=C(Cl)C(Cl)=C(CC(CC)CCCC)S3)=CC1=C(C4=C(Cl)C(Cl)=C(CC(CC)CCCC)S4)C5=C2C=C(S5)C6=CC=C(C7=C(F)C(F)=C(C8=CC=C(C)S8)C9=NN(CC(CCCCCC)CCCCCCCC)N=C97)S6,,,16.42,0.587,0.96,5.66,4.14,1.52,5.64,3.57,2.07,9.25
578,O=C1N(C(CCCCC)CCCCC)C(C2=C3C(C4=C5C=C31)=C(C6=C7C4=C([Se]5)C=C(C(N(C(CCCCC)CCCCC)C8=O)=O)C7=C8C=C69)C(C%10=C9C(C=C%11C(N(C(CCCCC)CCCCC)C%12=O)=O)=C%13C%14=C%10C=C%15C%16=C(C(N(C(CCCCC)CCCCC)C%15=O)=O)C=CC(C%17=C%13C%11=C%12C=C%17)=C%14%16)=C2)=O,O=C(OCC(CC)CCCC)C1=C(F)C2=C(C)SC(C3=CC4=C(C(C5=CC=C(CC(CC)CCCC)S5)=C(C=C(C)S6)C6=C4C7=CC=C(CC(CC)CCCC)S7)S3)=C2S1,,,14.78,0.561,0.8,6.18,3.95,2.23,5.22,3.64,1.58,6.61
579,O=C1N(C(CCCCC)CCCCC)C(C2=C3C(C4=C5C=C31)=C(C6=C7C4=C([Se]5)C=C(C(N(C(CCCCC)CCCCC)C8=O)=O)C7=C8C=C69)C(C%10=C9C(C=C%11C(N(C(CCCCC)CCCCC)C%12=O)=O)=C%13C%14=C%10C=C%15C%16=C(C(N(C(CCCCC)CCCCC)C%15=O)=O)C=C%17C(C%18=C%13C%11=C%12C=C%18[Se]%17)=C%14%16)=C2)=O,O=C(OCC(CC)CCCC)C1=C(F)C2=C(C)SC(C3=CC4=C(C(C5=CC=C(CC(CC)CCCC)S5)=C(C=C(C)S6)C6=C4C7=CC=C(CC(CC)CCCC)S7)S3)=C2S1,,,14.42,0.395,0.78,6.09,3.92,2.17,5.22,3.64,1.58,4.45
580,CCCCCCC(C=C1)=CC=C1C2(C3=CC=C(CCCCCC)C=C3)C4=CC5=C(C(C6=C5SC7=C6SC(/C=C8S(C(C=CC=C9)=C9C\8=C(C#N)\C#N)(=O)=O)=C7)(C%10=CC=C(CCCCCC)C=C%10)C%11=CC=C(CCCCCC)C=C%11)C=C4C%12=C2C(SC(/C=C%13S(C(C=CC=C%14)=C%14C\%13=C(C#N)/C#N)(=O)=O)=C%15)=C%15S%12,CC1=CC2=C(S1)C(CCC(CCCC)CCCCCC)=C3C=C(SC3=C2CCC(CCCC)CCCCCC)C4=CC=C(S4)C5=C(C(F)=C(C6=NN(N=C65)CC(CCCC)CCCCCC)C7=CC=C(S7)C)F,,,11.89,0.49,0.716,5.61,4.13,1.48,5.48,3.47,2.01,4.17
581,CCCCCCC(C=C1)=CC=C1C2(C3=CC=C(CCCCCC)C=C3)C4=CC5=C(C(C6=C5SC7=C6SC(/C=C8C(C(C=CC=C9)=C9C\8=C(C#N)\C#N)=O)=C7)(C%10=CC=C(CCCCCC)C=C%10)C%11=CC=C(CCCCCC)C=C%11)C=C4C%12=C2C(SC(/C=C%13C(C(C=CC=C%14)=C%14C\%13=C(C#N)/C#N)=O)=C%15)=C%15S%12,CC(SC1=C2C3=CC=C(CC(CC)CCCC)S3)=CC1=C(C4=CC=C(CC(CC)CCCC)S4)C5=C2C=C(S5)C6=CC=C(C7=C8C(C(C9=C(CC(CC)CCCC)SC(CC(CC)CCCC)=C9C8=O)=O)=C(C%10=CC=C(C)S%10)S7)S6,,,15.06,0.616,0.9,5.51,3.78,1.73,5.33,2.92,2.41,8.37
582,O=C(N1C(CCCCC)CCCCC)C2=C3C4=C(C=C2)C5=CC=C6C7=C(C(N(C(CCCCC)CCCCC)C6=O)=O)C=C(C#CC8=CC(C#CC9=CC(C(N%10C(CCCCC)CCCCC)=O)=C%11C(C%12=CC=C%11C%10=O)=C9C%13=CC=C%14C%15=C(C(N(C(CCCCC)CCCCC)C%14=O)=O)C=CC%12=C%13%15)=C%16C=CC%17=C(C#CC%18=CC(C(N%19C(CCCCC)CCCCC)=O)=C%20C%21=C%18C%22=CC=C%23C%24=C(C(N(C(CCCCC)CCCCC)C%23=O)=O)C=CC(C%21=CC=C%20C%19=O)=C%22%24)C=C(C#CC%25=CC(C(N%26C(CCCCC)CCCCC)=O)=C%27C%28=C%25C%29=CC=C%30C%31=C(C(N(C(CCCCC)CCCCC)C%30=O)=O)C=CC(C%28=CC=C%27C%26=O)=C%29%31)C%32=C%17C%16=C8C=C%32)C(C4=CC=C3C1=O)=C57,O=C(OCC(CC)CCCC)C1=C(F)C2=C(C)SC(C3=CC4=C(C(C5=CC=C(CC(CC)CCCC)S5)=C(C=C(C)S6)C6=C4C7=CC=C(CC(CC)CCCC)S7)S3)=C2S1,,,18.13,0.546,0.78,5.84,3.89,1.95,5.15,3.31,1.84,7.71
583,O=C(N1C(CCCCC)CCCCC)C2=C3C4=C(C=C2)C5=CC=C6C7=C(C(N(C(CCCCC)CCCCC)C6=O)=O)C=C(C#CC8=CC(C#CC9=CC(C(N%10C(CCCCC)CCCCC)=O)=C%11C(C%12=CC=C%11C%10=O)=C9C%13=CC=C%14C%15=C(C(N(C(CCCCC)CCCCC)C%14=O)=O)C=CC%12=C%13%15)=C%16C=CC%17=C(C#CC%18=CC(C(N%19C(CCCCC)CCCCC)=O)=C%20C%21=C%18C%22=CC=C%23C%24=C(C(N(C(CCCCC)CCCCC)C%23=O)=O)C=CC(C%21=CC=C%20C%19=O)=C%22%24)C=C(C#CC%25=CC(C(N%26C(CCCCC)CCCCC)=O)=C%27C%28=C%25C%29=CC=C%30C%31=C(C(N(C(CCCCC)CCCCC)C%30=O)=O)C=CC(C%28=CC=C%27C%26=O)=C%29%31)C%32=C%17C%16=C8C=C%32)C(C4=CC=C3C1=O)=C57,CC(SC1=C2C3=CC=C(CC(CC)CCCC)S3)=CC1=C(C4=CC=C(CC(CC)CCCC)S4)C5=C2C=C(S5)C6=CC=C(C7=C8C(C(C9=C(CC(CC)CCCC)SC(CC(CC)CCCC)=C9C8=O)=O)=C(C%10=CC=C(C)S%10)S7)S6,,,13.15,0.604,0.86,5.84,3.89,1.95,5.33,3.53,1.8,6.84
584,CCCCCCC(C=C1)=CC=C1C2(C3=CC=C(CCCCCC)C=C3)C4=CC5=C(C(C6=C5SC7=C6SC(/C=C8C(C(C=CC=C9)=C9C\8=C(C#N)\C#N)=O)=C7)(C%10=CC=C(CCCCCC)C=C%10)C%11=CC=C(CCCCCC)C=C%11)C=C4C%12=C2C(SC(/C=C%13C(C(C=CC=C%14)=C%14C\%13=C(C#N)/C#N)=O)=C%15)=C%15S%12,O=C(OCC(CC)CCCC)C1=C(F)C2=C(C)SC(C3=CC4=C(C(C5=CC=C(CC(CC)CCCC)S5)=C(C=C(C)S6)C6=C4C7=CC=C(CC(CC)CCCC)S7)S3)=C2S1,,,15.6,0.609,0.81,5.48,3.83,1.65,5.15,3.31,1.84,7.73
585,CCCCCCC(C=C1)=CC=C1C2(C3=CC=C(CCCCCC)C=C3)C4=CC5=C(C(C6=C5SC7=C6SC(/C=C8C(C(C=CC=C9)=C9C\8=C(C#N)\C#N)=O)=C7)(C%10=CC=C(CCCCCC)C=C%10)C%11=CC=C(CCCCCC)C=C%11)C=C4C%12=C2C(SC(/C=C%13C(C(C=CC=C%14)=C%14C\%13=C(C#N)/C#N)=O)=C%15)=C%15S%12,CC(SC1=C2C3=CC=C(CC(CC)CCCC)S3)=CC1=C(C4=CC=C(CC(CC)CCCC)S4)C5=C2C=C(S5)C6=CC=C(C7=C8C(C(C9=C(CC(CC)CCCC)SC(CC(CC)CCCC)=C9C8=O)=O)=C(C%10=CC=C(C)S%10)S7)S6,,,18.33,0.671,0.86,5.48,3.83,1.65,5.33,3.53,1.8,10.64
586,CCCCCCC(C=C1)=CC=C1C2(C3=CC=C(CCCCCC)C=C3)C4=CC5=C(C(C6=C5SC7=C6SC(/C=C8C(C(C=CC=C9)=C9C\8=C(C#N)\C#N)=O)=C7)(C%10=CC=C(CCCCCC)C=C%10)C%11=CC=C(CCCCCC)C=C%11)C=C4C%12=C2C(SC(/C=C%13C(C(C=CC=C%14)=C%14C\%13=C(C#N)/C#N)=O)=C%15)=C%15S%12,CC(SC1=C2C3=CC=C(C4=CC(C=CC(CC(CCCCCCCC)CCCCCC)=C5)=C5C=C4)S3)=CC1=C(C6=CC=C(C7=CC(C=CC(OCC(CCCCCCCC)CCCCCC)=C8)=C8C=C7)S6)C9=C2C=C(S9)C%10=C(CC(CC)CCCC)C=C(C%11=C%12C(C(C%13=C(CC(CC)CCCC)SC(CC(CC)CCCC)=C%13C%12=O)=O)=C(C%14=CC(CC(CC)CCCC)=C(C)S%14)S%11)S%10,,,13.08,0.672,0.94,5.51,3.84,1.67,5.3,3.5,1.8,8.27
587,CCCCCCC(C=C1)=CC=C1C2(C3=CC=C(CCCCCC)C=C3)C4=CC5=C(C(C6=C5SC7=C6SC(/C=C8C(C(C=CC=C9)=C9C\8=C(C#N)\C#N)=O)=C7)(C%10=CC=C(CCCCCC)C=C%10)C%11=CC=C(CCCCCC)C=C%11)C=C4C%12=C2C(SC(/C=C%13C(C(C=CC=C%14)=C%14C\%13=C(C#N)/C#N)=O)=C%15)=C%15S%12,CC(SC1=C2C3=CC=C(C4=CC(C=CC(CC(CCCCCCCC)CCCCCC)=C5)=C5C=C4)S3)=CC1=C(C6=CC=C(C7=CC(C=CC(OCC(CCCCCCCC)CCCCCC)=C8)=C8C=C7)S6)C9=C2C=C(S9)C%10=C(CC(CC)CCCC)C=C(C%11=C%12C(C(C%13=C(CC(CC)CCCC)SC(CC(CC)CCCC)=C%13C%12=O)=O)=C(C%14=CC(CC(CC)CCCC)=C(C)S%14)S%11)S%10,,,15.16,0.701,0.943,5.51,3.84,1.67,5.3,3.5,1.8,10.02
588,CCCCCCC(C=C1)=CC=C1C2(C3=CC=C(CCCCCC)C=C3)C4=CC5=C(C(C6=C5SC7=C6SC(/C=C8C(C(C=CC=C9)=C9C\8=C(C#N)\C#N)=O)=C7)(C%10=CC=C(CCCCCC)C=C%10)C%11=CC=C(CCCCCC)C=C%11)C=C4C%12=C2C(SC(/C=C%13C(C(C=CC=C%14)=C%14C\%13=C(C#N)/C#N)=O)=C%15)=C%15S%12,CC(SC1=C2C3=CC=C(C4=CC(C=CC(CC(CCCCCCCC)CCCCCC)=C5)=C5C=C4)S3)=CC1=C(C6=CC=C(C7=CC(C=CC(OCC(CCCCCCCC)CCCCCC)=C8)=C8C=C7)S6)C9=C2C=C(S9)C%10=C(CC(CC)CCCC)C=C(C%11=C%12C(C(C%13=C(CC(CC)CCCC)SC(CC(CC)CCCC)=C%13C%12=O)=O)=C(C%14=CC(CC(CC)CCCC)=C(C)S%14)S%11)S%10,,,11.43,0.511,0.946,5.51,3.84,1.67,5.3,3.5,1.8,5.52
589,O=C(N(CC)/C1=C(C#N)/C#N)/C(S1)=C/C(C2=NSN=C23)=CC=C3C4=CC5=C(C6=C(C5(C7=CC=C(CCCCCC)C=C7)C8=CC=C(CCCCCC)C=C8)C=C(C9=C(C%10(C%11=CC=C(CCCCCC)C=C%11)C%12=CC=C(CCCCCC)C=C%12)C=C(C%13=CC=C(/C=C(S/%14)\C(N(CC)C%14=C(C#N)\C#N)=O)C%15=NSN=C%15%13)S9)C%10=C6)S4,CC1=CC(CCCCCC)=C(C)S1,,,5.81,0.61,0.72,5.53,3.79,1.74,5,3.1,1.9,2.55
590,O=C(N(CC)/C1=C(C#N)/C#N)/C(S1)=C/C(C2=NN(CCCCCCCC)N=C23)=CC=C3C4=CC5=C(C6=C(C5(C7=CC=C(CCCCCC)C=C7)C8=CC=C(CCCCCC)C=C8)C=C(C9=C(C%10(C%11=CC=C(CCCCCC)C=C%11)C%12=CC=C(CCCCCC)C=C%12)C=C(C%13=CC=C(/C=C(S/%14)\C(N(CC)C%14=C(C#N)\C#N)=O)C%15=NN(CCCCCCCC)N=C%15%13)S9)C%10=C6)S4,CC1=CC(CCCCCC)=C(C)S1,,,9.86,0.65,0.9,5.34,3.28,2.06,5,3.1,1.9,5.67
591,O=C(C(C=C(F)C(F)=C1)=C1C/2=C(C#N)/C#N)C2=C/C3=CC(C4(CC(CC)CCCC)CC(CC)CCCC)=C(S3)C5=C4C=C(S5)C6=C(F)C=C(C(S7)=CC8=C7C(SC(/C=C9C(C(C=C(F)C(F)=C%10)=C%10C\9=C(C#N)\C#N)=O)=C%11)=C%11C8(CC(CC)CCCC)CC(CC)CCCC)C(F)=C6,CC(SC1=C2C3=CC(F)=C(CC(CC)CCCC)S3)=CC1=C(C4=CC(F)=C(CC(CC)CCCC)S4)C5=C2C=C(S5)C6=CC=C(C7=C8C(C(C9=C(CC(CC)CCCC)SC(CC(CC)CCCC)=C9C8=O)=O)=C(C%10=CC=C(C)S%10)S7)S6,,,17.24,0.71,0.89,5.53,3.83,1.7,5.48,3.64,1.84,10.9
592,O=C(C(C=C(Cl)C(Cl)=C1)=C1C/2=C(C#N)/C#N)C2=C/C3=CC(C4(CC(CC)CCCC)CC(CC)CCCC)=C(S3)C5=C4C=C(S5)C6=C(F)C=C(C(S7)=CC8=C7C(SC(/C=C9C(C(C=C(Cl)C(Cl)=C%10)=C%10C\9=C(C#N)\C#N)=O)=C%11)=C%11C8(CC(CC)CCCC)CC(CC)CCCC)C(F)=C6,CC(SC1=C2C3=CC(F)=C(CC(CC)CCCC)S3)=CC1=C(C4=CC(F)=C(CC(CC)CCCC)S4)C5=C2C=C(S5)C6=CC=C(C7=C8C(C(C9=C(CC(CC)CCCC)SC(CC(CC)CCCC)=C9C8=O)=O)=C(C%10=CC=C(C)S%10)S7)S6,,,17.54,0.727,0.88,5.54,3.87,1.67,5.48,3.64,1.84,11.48
593,CCCCCCC(C=C1)=CC=C1C2(C3=CC=C(CCCCCC)C=C3)C4=CC5=C(C(C6=C5SC7=C6SC(/C=C8C(C(C=CC=C9)=C9C\8=C(C#N)\C#N)=O)=C7)(C%10=CC=C(CCCCCC)C=C%10)C%11=CC=C(CCCCCC)C=C%11)C=C4C%12=C2C(SC(/C=C%13C(C(C=CC=C%14)=C%14C\%13=C(C#N)/C#N)=O)=C%15)=C%15S%12,CC(SC1=C2C3=CC=C(C4=CC=C(SCC(CCCCCC)CCCCCCCC)C=C4)C=C3)=CC1=C(C5=CC=C(C6=CC=C(SCC(CCCCCC)CCCCCCCC)C=C6)C=C5)C7=C2C=C(C8=CC=C(C9=C(F)C(F)=C(C%10=CC=C(C)S%10)C%11=NN(CC(CCCCCC)CCCCCCCC)N=C%119)S8)S7,,,18.52,0.714,0.914,5.6,3.93,1.67,5.46,3.5,1.96,12.09
594,CCCCCCC(C=C1)=CC=C1C2(C3=CC=C(CCCCCC)C=C3)C4=CC5=C(C(C6=C5SC7=C6SC(/C=C8C(C(C=CC(C)=C9)=C9C\8=C(C#N)\C#N)=O)=C7)(C%10=CC=C(CCCCCC)C=C%10)C%11=CC=C(CCCCCC)C=C%11)C=C4C%12=C2C(SC(/C=C%13C(C(C=CC(C)=C%14)=C%14C\%13=C(C#N)/C#N)=O)=C%15)=C%15S%12,CC(SC1=C2C3=CC=C(CC(CC)CCCC)S3)=CC1=C(C4=CC=C(CC(CC)CCCC)S4)C5=C2C=C(S5)C6=CC=C(C7=C8C(C(C9=C(CC(CC)CCCC)SC(CC(CC)CCCC)=C9C8=O)=O)=C(C%10=CC=C(C)S%10)S7)S6,,,16.59,0.675,0.952,5.51,3.91,1.6,5.21,3.41,1.8,11.15
595,O=C(C(C=CC=C1)=C1C/2=C(C#N)\C#N)C2=C/C3=CC([Si]4(CCCCCCCCC)CCCCCCCC)=C(S3)C5=C4C6=C(CCCCCC)C(SC7=C8[Si](CCCCCCCC)(CCCCCCCC)C9=C7SC(/C=C%10C(C(C=CC=C%11)=C%11C\%10=C(C#N)\C#N)=O)=C9)=C8C(CCCCCC)=C6S5,CC1=CC(C(S1)=C2C3=CC=C(CC(CCCCCC)CCCCCCCC)S3)=C(C4=C2C=C(C5=CC=C(C6=C(F)C(F)=C(C7=CC=C(C)S7)C8=NN(CCCCCCCC)N=C68)S5)S4)C9=CC=C(CC(CCCCCC)CCCCCCCC)S9,,,16.2,0.596,0.84,5.37,3.86,1.51,5.29,3.3,1.99,8.3
596,O=C(C(C=C(F)C(F)=C1)=C1C/2=C(C#N)\C#N)C2=C/C3=CC([Si]4(CCCCCCCCC)CCCCCCCC)=C(S3)C5=C4C6=C(CCCCCC)C(SC7=C8[Si](CCCCCCCC)(CCCCCCCC)C9=C7SC(/C=C%10C(C(C=C(F)C(F)=C%11)=C%11C\%10=C(C#N)\C#N)=O)=C9)=C8C(CCCCCC)=C6S5,CC1=CC(C(S1)=C2C3=CC=C(CC(CCCCCC)CCCCCCCC)S3)=C(C4=C2C=C(C5=CC=C(C6=C(F)C(F)=C(C7=CC=C(C)S7)C8=NN(CCCCCCCC)N=C68)S5)S4)C9=CC=C(CC(CCCCCC)CCCCCCCC)S9,,,10.4,0.365,0.78,5.42,3.9,1.52,5.29,3.3,1.99,3.1
597,O=C(C(C=C(Cl)C(Cl)=C1)=C1C/2=C(C#N)\C#N)C2=C/C3=CC([Si]4(CCCCCCCCC)CCCCCCCC)=C(S3)C5=C4C6=C(CCCCCC)C(SC7=C8[Si](CCCCCCCC)(CCCCCCCC)C9=C7SC(/C=C%10C(C(C=C(Cl)C(Cl)=C%11)=C%11C\%10=C(C#N)\C#N)=O)=C9)=C8C(CCCCCC)=C6S5,CC1=CC(C(S1)=C2C3=CC=C(CC(CCCCCC)CCCCCCCC)S3)=C(C4=C2C=C(C5=CC=C(C6=C(F)C(F)=C(C7=CC=C(C)S7)C8=NN(CCCCCCCC)N=C68)S5)S4)C9=CC=C(CC(CCCCCC)CCCCCCCC)S9,,,10,0.339,0.78,5.45,4.01,1.44,5.29,3.3,1.99,2.8
598,O=C(C(C=CC=C1)=C1C/2=C(C#N)\C#N)C2=C/C3=CC([Si]4(CCCCCCCCC)CCCCCCCC)=C(S3)C5=C4C6=C(CCCCCC)C(SC7=C8[Si](CCCCCCCC)(CCCCCCCC)C9=C7SC(/C=C%10C(C(C=CC=C%11)=C%11C\%10=C(C#N)\C#N)=O)=C9)=C8C(CCCCCC)=C6S5,CC(SC1=C2C3=CC=C(CC(CC)CCCC)S3)=CC1=C(C4=CC=C(CC(CC)CCCC)S4)C5=C2C=C(S5)C6=CC=C(C7=C8C(C(C9=C(CC(CC)CCCC)SC(CC(CC)CCCC)=C9C8=O)=O)=C(C%10=CC=C(C)S%10)S7)S6,,,14.9,0.518,0.92,5.37,3.86,1.51,5.33,3.29,2.04,7.3
599,O=C(C(C=C(F)C(F)=C1)=C1C/2=C(C#N)\C#N)C2=C/C3=CC([Si]4(CCCCCCCCC)CCCCCCCC)=C(S3)C5=C4C6=C(CCCCCC)C(SC7=C8[Si](CCCCCCCC)(CCCCCCCC)C9=C7SC(/C=C%10C(C(C=C(F)C(F)=C%11)=C%11C\%10=C(C#N)\C#N)=O)=C9)=C8C(CCCCCC)=C6S5,CC(SC1=C2C3=CC=C(CC(CC)CCCC)S3)=CC1=C(C4=CC=C(CC(CC)CCCC)S4)C5=C2C=C(S5)C6=CC=C(C7=C8C(C(C9=C(CC(CC)CCCC)SC(CC(CC)CCCC)=C9C8=O)=O)=C(C%10=CC=C(C)S%10)S7)S6,,,16.8,0.654,0.84,5.42,3.9,1.52,5.33,3.29,2.04,9.4
600,O=C(C(C=C(Cl)C(Cl)=C1)=C1C/2=C(C#N)\C#N)C2=C/C3=CC([Si]4(CCCCCCCCC)CCCCCCCC)=C(S3)C5=C4C6=C(CCCCCC)C(SC7=C8[Si](CCCCCCCC)(CCCCCCCC)C9=C7SC(/C=C%10C(C(C=C(Cl)C(Cl)=C%11)=C%11C\%10=C(C#N)\C#N)=O)=C9)=C8C(CCCCCC)=C6S5,CC(SC1=C2C3=CC=C(CC(CC)CCCC)S3)=CC1=C(C4=CC=C(CC(CC)CCCC)S4)C5=C2C=C(S5)C6=CC=C(C7=C8C(C(C9=C(CC(CC)CCCC)SC(CC(CC)CCCC)=C9C8=O)=O)=C(C%10=CC=C(C)S%10)S7)S6,,,16.4,0.6,0.79,5.45,4.01,1.44,5.33,3.29,2.04,7.9
601,CCCCCCC(C=C1)=CC=C1C2(C3=CC=C(CCCCCC)C=C3)C4=CC5=C(C(C6=C5SC7=C6SC(/C=C8C(C(C=CC=C9)=C9C\8=C(C#N)\C#N)=O)=C7)(C%10=CC=C(CCCCCC)C=C%10)C%11=CC=C(CCCCCC)C=C%11)C=C4C%12=C2C(SC(/C=C%13C(C(C=CC=C%14)=C%14C\%13=C(C#N)/C#N)=O)=C%15)=C%15S%12,CCCCC(CC)CC(S1)=CC=C1C2=C3C(C=C(C(S4)=C(C(C5=C(CCCCCCCC)SC(CCCCCCCC)=C5C6=O)=O)C6=C4C)S3)=C(C7=CC=C(CC(CC)CCCC)S7)C8=C2C=C(C)S8,,,5.78,0.39,0.95,5.6,4.05,1.55,5.46,3.57,1.89,2.13
602,CCCCCCC(C=C1)=CC=C1C2(C3=CC=C(CCCCCC)C=C3)C4=CC5=C(C(C6=C5SC7=C6SC(/C=C8C(C(C=CC=C9)=C9C\8=C(C#N)\C#N)=O)=C7)(C%10=CC=C(CCCCCC)C=C%10)C%11=CC=C(CCCCCC)C=C%11)C=C4C%12=C2C(SC(/C=C%13C(C(C=CC=C%14)=C%14C\%13=C(C#N)/C#N)=O)=C%15)=C%15S%12,CCCCC(CC)CC(S1)=CC=C1C2=C3C(C=C(C(S4)=CC=C4C(S5)=C(C(C6=C(CCCCCCCC)SC(CCCCCCCC)=C6C7=O)=O)C7=C5C8=CC=C(C)S8)S3)=C(C9=CC=C(CC(CC)CCCC)S9)C%10=C2C=C(C)S%10,,,16.33,0.64,0.84,5.6,4.05,1.55,5.35,3.58,1.77,9.01
603,CCCCCCC(C=C1)=CC=C1C2(C3=CC=C(CCCCCC)C=C3)C4=CC5=C(C(C6=C5SC7=C6SC(/C=C8C(C(C=CC=C9)=C9C\8=C(C#N)\C#N)=O)=C7)(C%10=CC=C(CCCCCC)C=C%10)C%11=CC=C(CCCCCC)C=C%11)C=C4C%12=C2C(SC(/C=C%13C(C(C=CC=C%14)=C%14C\%13=C(C#N)/C#N)=O)=C%15)=C%15S%12,CCCCC(CC)CC(S1)=CC=C1C2=C3C(C=C(C4=C(CCCCCC)C(S5)=C(S4)C=C5C(S6)=C(C(C7=C(CCCCCCCC)SC(CCCCCCCC)=C7C8=O)=O)C8=C6C9=CC%10=C(C(CCCCCC)=C(C)S%10)S9)S3)=C(C%11=CC=C(CC(CC)CCCC)S%11)C%12=C2C=C(C)S%12,,,15.52,0.68,0.88,5.6,4.05,1.55,5.37,3.54,1.83,9.22
604,CCCCCCC(C=C1)=CC=C1C2(CCCCCCCC)C3=CC4=C(C(C5=C4SC(/C=C6C(C(C=CC(C)=C7)=C7C\6=C(C#N)\C#N)=O)=C5)(CCCCCCCC)C8=CC=C(CCCCCC)C=C8)C=C3C9=C2C=C(/C=C%10C(C(C=CC(C)=C%11)=C%11C\%10=C(C#N)/C#N)=O)S9,CC(SC1=C2C3=CC=C(CC(CC)CCCC)S3)=CC1=C(C4=CC=C(CC(CC)CCCC)S4)C5=C2C=C(S5)C6=CC=C(C7=C8C(C(C9=C(CC(CC)CCCC)SC(CC(CC)CCCC)=C9C8=O)=O)=C(C%10=CC=C(C)S%10)S7)S6,,,15.91,0.7,0.88,5.77,3.87,1.9,5.33,3.53,1.8,10.12
605,CCCCCCC(C=C1)=CC=C1C2(CCCCCCCC)C3=CC4=C(C(C5=C4SC6=C5SC(/C=C7C(C(C=CC(C)=C8)=C8C\7=C(C#N)\C#N)=O)=C6)(CCCCCCCC)C9=CC=C(CCCCCC)C=C9)C=C3C%10=C2C(SC(/C=C%11C(C(C=CC(C)=C%12)=C%12C\%11=C(C#N)/C#N)=O)=C%13)=C%13S%10,CC(SC1=C2C3=CC=C(CC(CC)CCCC)S3)=CC1=C(C4=CC=C(CC(CC)CCCC)S4)C5=C2C=C(S5)C6=CC=C(C7=C8C(C(C9=C(CC(CC)CCCC)SC(CC(CC)CCCC)=C9C8=O)=O)=C(C%10=CC=C(C)S%10)S7)S6,,,16.41,0.74,0.91,5.59,3.88,1.71,5.33,3.53,1.8,11.19
606,CCCCCCC(C=C1)=CC=C1C2(C3=CC=C(CCCCCC)C=C3)C4=CC5=C(C(C6=C5SC7=C6SC(/C=C8C(C(C=CC(C)=C9)=C9C\8=C(C#N)\C#N)=O)=C7)(C%10=CC=C(CCCCCC)C=C%10)C%11=CC=C(CCCCCC)C=C%11)C=C4C%12=C2C(SC(/C=C%13C(C(C=CC(C)=C%14)=C%14C\%13=C(C#N)/C#N)=O)=C%15)=C%15S%12,CC(S1)=CC=C1C(C2=NN(CC(CCCCCC)CCCC)N=C23)=C(F)C(F)=C3C4=CC=C(S4)C5=CC(OC(CCCCCCCC)(CCCCCCCC)C6=C7SC(C)=C6)=C7S5,,,16.19,0.681,0.76,5.58,3.98,1.6,5.21,3.28,1.93,8.38
607,CCCCCCC(C=C1)=CC=C1C2(C3=CC=C(CCCCCC)C=C3)C4=CC5=C(C(C6=C5SC7=C6SC(/C=C8C(C(C=CC(C)=C9)=C9C\8=C(C#N)\C#N)=O)=C7)(C%10=CC=C(CCCCCC)C=C%10)C%11=CC=C(CCCCCC)C=C%11)C=C4C%12=C2C(SC(/C=C%13C(C(C=CC(C)=C%14)=C%14C\%13=C(C#N)/C#N)=O)=C%15)=C%15S%12,CC(S1)=CC=C1C(C2=NN(CC(CCCCCC)CCCC)N=C23)=C(F)C(F)=C3C4=CC=C(S4)C5=CC(SC(CCCCCCCC)(CCCCCCCC)C6=C7SC(C)=C6)=C7S5,,,17.15,0.753,0.81,5.58,3.98,1.6,5.3,3.33,1.97,10.51
608,O=C(N(C(CCCCCC)CCCCCC)C1=O)C2=CC=C3C4=C(C5=C6C=C(C(N(C(CCCCCC)CCCCCC)C7=O)=O)C8=C7C=CC3=C58)C(C9=C6OC(C(O%10)=CC%11=C%10C%12=C%13C%14=C(C%15=CC=C(C(N(C(CCCCCC)CCCCCC)C%16=O)=O)C%17=C%16C=C%11C%13=C%15%17)C=CC%18=C%14C(C(N(C(CCCCCC)CCCCCC)C%18=O)=O)=C%12)=C9)=CC1=C42,CC(SC1=C2C3=CC=C(CC(CC)CCCC)S3)=CC1=C(C4=CC=C(CC(CC)CCCC)S4)C5=C2C=C(S5)C6=CC=C(C7=C8C(C(C9=C(CC(CC)CCCC)SC(CC(CC)CCCC)=C9C8=O)=O)=C(C%10=CC=C(C)S%10)S7)S6,,,0.55,0.257,1.06,5.98,3.61,2.37,5.23,3.4,1.83,0.15
609,O=C(N(C(CCCCCC)CCCCCC)C1=O)C2=CC=C3C4=C(C5=C6C=C(C(N(C(CCCCCC)CCCCCC)C7=O)=O)C8=C7C=CC3=C58)C(C9=C6OC(C%10=CC%11=C(C=C%10)C%12=CC=C(C(O%13)=CC%14=C%13C%15=C%16C%17=C(C%18=CC=C(C(N(C(CCCCCC)CCCCCC)C%19=O)=O)C%20=C%19C=C%14C%16=C%18%20)C=CC%21=C%17C(C(N(C(CCCCCC)CCCCCC)C%21=O)=O)=C%15)C=C%12C%11(CCCCCCCC)CCCCCCCC)=C9)=CC1=C42,CC(SC1=C2C3=CC=C(CC(CC)CCCC)S3)=CC1=C(C4=CC=C(CC(CC)CCCC)S4)C5=C2C=C(S5)C6=CC=C(C7=C8C(C(C9=C(CC(CC)CCCC)SC(CC(CC)CCCC)=C9C8=O)=O)=C(C%10=CC=C(C)S%10)S7)S6,,,9.88,0.616,1.04,5.86,3.56,2.3,5.23,3.4,1.83,6.33
610,CCCCCCC(C=C1)=CC=C1C2(C3=CC=C(CCCCCC)C=C3)C4=CC5=C(C(C6=C5SC7=C6SC(/C=C8C(C(C=C(F)C(F)=C9)=C9C\8=C(C#N)\C#N)=O)=C7)(C%10=CC=C(CCCCCC)C=C%10)C%11=CC=C(CCCCCC)C=C%11)C=C4C%12=C2C(SC(/C=C%13C(C(C=C(F)C(F)=C%14)=C%14C\%13=C(C#N)/C#N)=O)=C%15)=C%15S%12,CC(S1)=CC(F)=C1C2=C(F)C=C(C3=C(OCCCCCCCC)C(OCCCCCCCC)=C(C)C4=NON=C43)S2,,,15.11,0.63,1.01,5.66,4.11,1.55,5.33,3.61,1.72,10.2
611,CCCCCCC1(CCCCCC)C2=C(SC(/C=C3C(C(C=C(Cl)C(Cl)=C4)=C4C\3=C(C#N)\C#N)=O)=C2)C5=C1C=C(C(S6)=CC7=C6C(SC(/C=C8C(C(C=C(Cl)C(Cl)=C9)=C9C\8=C(C#N)/C#N)=O)=C%10)=C%10C7(CCCCCC)CCCCCC)S5,CC(SC1=C2C3=CC=C(CC(CC)CCCC)S3)=CC1=C(C4=CC=C(CC(CC)CCCC)S4)C5=C2C=C(S5)C6=CC=C(C7=C8C(C(C9=C(CC(CC)CCCC)SC(CC(CC)CCCC)=C9C8=O)=O)=C(C%10=CC=C(C)S%10)S7)S6,,,21.3,0.668,0.65,5.29,3.93,1.36,5.18,3.38,1.8,9.28
612,CCCCCCC1(CCCCCC)C2=C(SC(/C=C3C(C(C=C(F)C(F)=C4)=C4C\3=C(C#N)\C#N)=O)=C2)C5=C1C=C(C(S6)=CC7=C6C(SC(/C=C8C(C(C=C(F)C(F)=C9)=C9C\8=C(C#N)/C#N)=O)=C%10)=C%10C7(CCCCCC)CCCCCC)S5,CC(SC1=C2C3=CC=C(CC(CC)CCCC)S3)=CC1=C(C4=CC=C(CC(CC)CCCC)S4)C5=C2C=C(S5)C6=CC=C(C7=C8C(C(C9=C(CC(CC)CCCC)SC(CC(CC)CCCC)=C9C8=O)=O)=C(C%10=CC=C(C)S%10)S7)S6,,,20.1,0.696,0.68,5.26,3.87,1.39,5.18,3.38,1.8,9.47
613,CCCCCCC(C=C1)=CC=C1C2(C3=CC=C(CCCCCC)C=C3)C4=CC5=C(C(C6=C5SC7=C6SC(/C=C8C(C(C=CC=C9)=C9C\8=C(C#N)\C#N)=O)=C7)(C%10=CC=C(CCCCCC)C=C%10)C%11=CC=C(CCCCCC)C=C%11)C=C4C%12=C2C(SC(/C=C%13C(C(C=CC=C%14)=C%14C\%13=C(C#N)/C#N)=O)=C%15)=C%15S%12,CC1=CC2=CC(C3=CC=C(C4=C(CC(CCCCCCCC)CCCCCCCCCC)C=C(S4)C(C5=NSN=C5C(C(S6)=CC(CC(CCCCCCCC)CCCCCCCCCC)=C6C)=C7F)=C7F)S3)=CC=C2S1,,,14.2,0.487,0.985,5.55,3.95,1.6,5.55,3.72,1.83,6.8
614,O=C(C(C=CC=C1)=C1C/2=C(C#N)\C#N)C2=C/C(S3)=CC4=C3C5=C(C4(CCCCCC)CCCCCC)C=C6C(C(CCCCCC)(CCCCCC)C7=C6SC(/C=C8C(C(C=CC=C9)=C9C\8=C(C#N)/C#N)=O)=C7)=C5,CC1=CC2=CC(C3=CC=C(C4=C(CC(CCCCCCCC)CCCCCCCCCC)C=C(S4)C(C5=NSN=C5C(C(S6)=CC(CC(CCCCCCCC)CCCCCCCCCC)=C6C)=C7F)=C7F)S3)=CC=C2S1,,,17.5,0.537,0.899,5.75,4.2,1.55,5.55,3.72,1.83,8.5
615,CCCCCCC(C=C1)=CC=C1C2(C3=CC=C(CCCCCC)C=C3)C4=CC5=C(C(C6=C5SC7=C6SC(/C=C8C(C(C=CC=C9)=C9C\8=C(C#N)\C#N)=O)=C7)(C%10=CC=C(CCCCCC)C=C%10)C%11=CC=C(CCCCCC)C=C%11)C=C4C%12=C2C(SC(/C=C%13C(C(C=CC=C%14)=C%14C\%13=C(C#N)/C#N)=O)=C%15)=C%15S%12,CC1=CC2=CC=C(C3=CC=C(C4=C(CC(CCCCCCCC)CCCCCCCCCC)C=C(S4)C(C5=NSN=C5C(C(S6)=CC(CC(CCCCCCCC)CCCCCCCCCC)=C6C)=C7F)=C7F)S3)C=C2S1,,,13,0.592,0.899,5.55,3.95,1.6,5.35,3.63,1.72,6.9
616,O=C(C(C=CC=C1)=C1C/2=C(C#N)\C#N)C2=C/C(S3)=CC4=C3C5=C(C4(CCCCCC)CCCCCC)C=C6C(C(CCCCCC)(CCCCCC)C7=C6SC(/C=C8C(C(C=CC=C9)=C9C\8=C(C#N)/C#N)=O)=C7)=C5,CC1=CC2=CC=C(C3=CC=C(C4=C(CC(CCCCCCCC)CCCCCCCCCC)C=C(S4)C(C5=NSN=C5C(C(S6)=CC(CC(CCCCCCCC)CCCCCCCCCC)=C6C)=C7F)=C7F)S3)C=C2S1,,,12.9,0.682,0.778,5.75,4.2,1.55,5.35,3.63,1.72,6.8
617,CCCCCCC(C=C1)=CC=C1C2(C3=CC=C(CCCCCC)C=C3)C4=CC5=C(C(C6=C5SC7=C6SC(/C=C8C(C(C=CC=C9)=C9C\8=C(C#N)\C#N)=O)=C7)(C%10=CC=C(CCCCCC)C=C%10)C%11=CC=C(CCCCCC)C=C%11)C=C4C%12=C2C(SC(/C=C%13C(C(C=CC=C%14)=C%14C\%13=C(C#N)/C#N)=O)=C%15)=C%15S%12,O=C(OCC(CC)CCCC)C1=C(F)C2=C(C)SC(C3=CC4=C(C(C5=CC=C(CC(CC)CCCC)S5)=C(C=C(C)S6)C6=C4C7=CC=C(CC(CC)CCCC)S7)S3)=C2S1,,,15.93,0.67,0.81,5.6,4,1.6,5.22,3.64,1.58,8.73
618,O=C(/C(S1)=C/C(C2=NSN=C32)=CC=C3C(S4)=CC5=C4C6=CC(C(CC(CC)CCCC)(CC(CC)CCCC)C7=C8SC(C9=CC=C(/C=C%10SC(N(CC)C\%10=O)=S)C%11=NSN=C9%11)=C7)=C8C=C6C5(CC(CC)CCCC)CC(CC)CCCC)N(CC)C1=S,O=C(OCC(CC)CCCC)C1=C(F)C2=C(C)SC(C3=CC4=C(C(C5=CC=C(CC(CC)CCCC)S5)=C(C=C(C)S6)C6=C4C7=CC=C(CC(CC)CCCC)S7)S3)=C2S1,,,15.81,0.6,1,5.5,3.9,1.6,5.22,3.64,1.58,9.45
619,CCCCCCC(C=C1)=CC=C1C(C2=C3SC(C4=C(OCC(CC)CCCC)C=C(/C=C5C(C(C=C(F)C(F)=C6)=C6C\5=C(C#N)\C#N)=O)S4)=C2)(C7=CC=C(CCCCCC)C=C7)C8=C3C=C(C(C9=C%10SC(C(S%11)=C(C=C%11/C=C%12/C(C(C=C%13F)=C(C%12=O)C=C%13F)=C(C#N)/C#N)OCC(CCCC)CC)=C9)(C%14=CC=C(CCCCCC)C=C%14)C%15=CC=C(CCCCCC)C=C%15)C%10=C8,O=C(OCC(CC)CCCC)C1=C(F)C2=C(C)SC(C3=CC4=C(C(C5=CC=C(CC(CC)CCCC)S5)=C(C=C(C)S6)C6=C4C7=CC=C(CC(CC)CCCC)S7)S3)=C2S1,,,26.36,0.62,0.72,5.4,4.2,1.2,5.22,3.64,1.58,11.88
620,CCCCCCC(C=C1)=CC=C1C(C2=C3SC(C4=C(OCC(CC)CCCC)C=C(/C=C5C(C(C=CC=C6)=C6C/5=C(C#N)/C#N)=O)S4)=C2)(C7=CC=C(CCCCCC)C=C7)C8=C3C=C(C(C9=C%10SC(C%11=C(C=C(/C=C%12\C(C%13=C(C%12=O)C=CC=C%13)=C(C#N)\C#N)S%11)OCC(CCCC)CC)=C9)(C%14=CC=C(CCCCCC)C=C%14)C%15=CC=C(CCCCCC)C=C%15)C%10=C8,CC1=CC(C(S1)=C2C3=CC=C(CC(CC)CCCC)S3)=C(C4=C2C=C(C5=CC=C(C6=C(F)C(F)=C(C7=CC=C(C)S7)C8=NN(CC(CCCCCC)CCCCCCCC)N=C68)S5)S4)C9=CC=C(CC(CC)CCCC)S9,,,11.39,0.517,0.872,5.31,3.91,1.4,5.21,2.9,2.31,5.13
621,CCCCCCC(C=C1)=CC=C1C(C2=C3SC(C4=C(OCC(CC)CCCC)C(C=C5C(C(C=CC=C6)=C6/C5=C(C#N)/C#N)=O)=CS4)=C2)(C7=CC=C(CCCCCC)C=C7)C8=C3C=C(C(C9=C%10SC(C%11=C(C(/C=C%12\C(C%13=C(C%12=O)C=CC=C%13)=C(C#N)\C#N)=CS%11)OCC(CCCC)CC)=C9)(C%14=CC=C(CCCCCC)C=C%14)C%15=CC=C(CCCCCC)C=C%15)C%10=C8,CC1=CC(C(S1)=C2C3=CC=C(CC(CC)CCCC)S3)=C(C4=C2C=C(C5=CC=C(C6=C(F)C(F)=C(C7=CC=C(C)S7)C8=NN(CC(CCCCCC)CCCCCCCC)N=C68)S5)S4)C9=CC=C(CC(CC)CCCC)S9,,,18.76,0.582,0.96,5.31,3.68,1.63,5.21,2.9,2.31,10.48
622,CCCCCCC(C=C1)=CC=C1C(C2=C3SC(C4=C(OCC(CC)CCCC)C=C(/C=C5C(C(C=CC=C6)=C6C/5=C(C#N)/C#N)=O)S4)=C2)(C7=CC=C(CCCCCC)C=C7)C8=C3C=C(C(C9=C%10SC(C%11=C(C=C(/C=C%12\C(C%13=C(C%12=O)C=CC=C%13)=C(C#N)\C#N)S%11)OCC(CCCC)CC)=C9)(C%14=CC=C(CCCCCC)C=C%14)C%15=CC=C(CCCCCC)C=C%15)C%10=C8,CC(SC1=C2C3=CC=C(CC(CC)CCCC)S3)=CC1=C(C4=CC=C(CC(CC)CCCC)S4)C5=C2C=C(S5)C6=CC=C(C7=C8C(C(C9=C(CC(CC)CCCC)SC(CC(CC)CCCC)=C9C8=O)=O)=C(C%10=CC=C(C)S%10)S7)S6,,,7.16,0.528,0.894,5.31,3.91,1.4,5.26,3.16,2.1,3.38
623,CCCCCCC(C=C1)=CC=C1C(C2=C3SC(C4=C(OCC(CC)CCCC)C(C=C5C(C(C=CC=C6)=C6/C5=C(C#N)/C#N)=O)=CS4)=C2)(C7=CC=C(CCCCCC)C=C7)C8=C3C=C(C(C9=C%10SC(C%11=C(C(/C=C%12\C(C%13=C(C%12=O)C=CC=C%13)=C(C#N)\C#N)=CS%11)OCC(CCCC)CC)=C9)(C%14=CC=C(CCCCCC)C=C%14)C%15=CC=C(CCCCCC)C=C%15)C%10=C8,CC(SC1=C2C3=CC=C(CC(CC)CCCC)S3)=CC1=C(C4=CC=C(CC(CC)CCCC)S4)C5=C2C=C(S5)C6=CC=C(C7=C8C(C(C9=C(CC(CC)CCCC)SC(CC(CC)CCCC)=C9C8=O)=O)=C(C%10=CC=C(C)S%10)S7)S6,,,14.67,0.596,1.006,5.31,3.68,1.63,5.26,3.16,2.1,8.79
624,CCCCCCC(C=C1)=CC=C1C2(C3=CC=C(CCCCCC)C=C3)C4=CC5=C(C(C6=C5SC7=C6SC(/C=C8C(C(C=CC=C9)=C9C\8=C(C#N)\C#N)=O)=C7)(C%10=CC=C(CCCCCC)C=C%10)C%11=CC=C(CCCCCC)C=C%11)C=C4C%12=C2C(SC(/C=C%13C(C(C=CC=C%14)=C%14C\%13=C(C#N)/C#N)=O)=C%15)=C%15S%12,CC(SC1=C2C3=CC=C(CC(CC)CCCC)S3)=CC1=C(C4=CC=C(CC(CC)CCCC)S4)C5=C2C=C(C(S6)=CC7=C6C=C(C8=C(C(N9CC(CCCCCCCC)CCCCCCCCCC)=O)C(C9=O)=C(C%10=CC%11=C(C=C(C(SC%12=C%13C%14=CC=C(CC(CC)CCCC)S%14)=CC%12=C(C%15=CC=C(CC(CC)CCCC)S%15)C%16=C%13C=C(C%17=C%18C(C(F)=C(C(OCC(CC)CCCC)=O)S%18)=C(C)S%17)S%16)S%11)S%10)N8CCCCCCCC)S7)S5,,,15.31,0.6,0.89,5.48,3.83,1.65,5.31,3.66,1.65,8.18
625,CCCCCCC(C=C1)=CC=C1C(C2=C3SC(C4=C(OCC(CC)CCCC)C=C(/C=C5C(C(C=C(F)C(F)=C6)=C6C\5=C(C#N)\C#N)=O)S4)=C2)(C7=CC=C(CCCCCC)C=C7)C8=C3C=C(C(C9=C%10SC(C(S%11)=C(C=C%11/C=C%12/C(C(C=C%13F)=C(C%12=O)C=C%13F)=C(C#N)/C#N)OCC(CCCC)CC)=C9)(C%14=CC=C(CCCCCC)C=C%14)C%15=CC=C(CCCCCC)C=C%15)C%10=C8,CC(SC1=C2C3=CC=C(CC(CC)CCCC)S3)=CC1=C(C4=CC=C(CC(CC)CCCC)S4)C5=C2C=C(C(S6)=CC7=C6C=C(C8=C(C(N9CC(CCCCCCCC)CCCCCCCCCC)=O)C(C9=O)=C(C%10=CC%11=C(C=C(C(SC%12=C%13C%14=CC=C(CC(CC)CCCC)S%14)=CC%12=C(C%15=CC=C(CC(CC)CCCC)S%15)C%16=C%13C=C(C%17=C%18C(C(F)=C(C(OCC(CC)CCCC)=O)S%18)=C(C)S%17)S%16)S%11)S%10)N8CCCCCCCC)S7)S5,,,21.44,0.55,0.74,5.44,4.19,1.25,5.31,3.66,1.65,8.73
626,CCCCCCC(C=C1)=CC=C1C(C2=C3SC(C4=C(OCC(CC)CCCC)C=C(/C=C5C(C(C=C(F)C(F)=C6)=C6C\5=C(C#N)\C#N)=O)S4)=C2)(C7=CC=C(CCCCCC)C=C7)C8=C3C=C(C(C9=C%10SC(C(S%11)=C(C=C%11/C=C%12/C(C(C=C%13F)=C(C%12=O)C=C%13F)=C(C#N)/C#N)OCC(CCCC)CC)=C9)(C%14=CC=C(CCCCCC)C=C%14)C%15=CC=C(CCCCCC)C=C%15)C%10=C8,O=C(OCC(CC)CCCC)C1=C(F)C2=C(C)SC(C3=CC4=C(C(C5=CC=C(CC(CC)CCCC)S5)=C(C=C(C)S6)C6=C4C7=CC=C(CC(CC)CCCC)S7)S3)=C2S1,,,21.3,0.68,0.71,5.44,4.19,1.25,5.22,3.64,1.58,10.2
627,CCCCCCC(C=C1)=CC=C1C2(C3=CC=C(CCCCCC)C=C3)C4=CC5=C(C(C6=C5[Se]C7=C6SC(/C=C8C(C(C=CC=C9)=C9C\8=C(C#N)\C#N)=O)=C7)(C%10=CC=C(CCCCCC)C=C%10)C%11=CC=C(CCCCCC)C=C%11)C=C4C%12=C2C(SC(/C=C%13C(C(C=CC=C%14)=C%14C\%13=C(C#N)/C#N)=O)=C%15)=C%15[Se]%12,CC(SC1=C2C3=CC(F)=C(CC(CC)CCCC)S3)=CC1=C(C4=CC(F)=C(CC(CC)CCCC)S4)C5=C2C=C(S5)C6=CC=C(C7=C8C(C(C9=C(CC(CC)CCCC)SC(CC(CC)CCCC)=C9C8=O)=O)=C(C%10=CC=C(C)S%10)S7)S6,,,15.45,0.51,0.95,5.55,3.9,1.65,5.45,3.65,1.8,7.46
628,CCCCCCC(C=C1)=CC=C1C2(C3=CC=C(CCCCCC)C=C3)C4=CC5=C(C(C6=C5[Se]C7=C6SC(/C=C8C(C(C=C(Cl)C(Cl)=C9)=C9C\8=C(C#N)\C#N)=O)=C7)(C%10=CC=C(CCCCCC)C=C%10)C%11=CC=C(CCCCCC)C=C%11)C=C4C%12=C2C(SC(/C=C%13C(C(C=C(Cl)C(Cl)=C%14)=C%14C\%13=C(C#N)/C#N)=O)=C%15)=C%15[Se]%12,CC(SC1=C2C3=CC(F)=C(CC(CC)CCCC)S3)=CC1=C(C4=CC(F)=C(CC(CC)CCCC)S4)C5=C2C=C(S5)C6=CC=C(C7=C8C(C(C9=C(CC(CC)CCCC)SC(CC(CC)CCCC)=C9C8=O)=O)=C(C%10=CC=C(C)S%10)S7)S6,,,22.92,0.75,0.78,5.65,4.08,1.57,5.45,3.65,1.8,13.32
629,CCCCCCC(C=C1)=CC=C1C2(C3=CC=C(CCCCCC)C=C3)C4=CC5=C(C(C6=C5SC7=C6N(CC(CCCC)CCCCCC)C8=C7SC(/C=C9C(C(C=CC=C%10)=C%10C\9=C(C#N)\C#N)=O)=C8)(C%11=CC=C(CCCCCC)C=C%11)C%12=CC=C(CCCCCC)C=C%12)C=C4C%13=C2C(N(CC(CCCCCC)CCCC)C%14=C%15SC(/C=C%16C(C(C=CC=C%17)=C%17C\%16=C(C#N)/C#N)=O)=C%14)=C%15S%13,CC(SC1=C2C3=CC=C(CC(CC)CCCC)S3)=CC1=C(C4=CC=C(CC(CC)CCCC)S4)C5=C2C=C(S5)C6=CC=C(C7=C8C(C(C9=C(CC(CC)CCCC)SC(CC(CC)CCCC)=C9C8=O)=O)=C(C%10=CC=C(C)S%10)S7)S6,,,7.16,0.586,0.95,5.47,3.82,1.65,5.33,3.29,2.04,3.98
630,CCCCCCC(C=C1)=CC=C1C2(C3=CC=C(CCCCCC)C=C3)C4=CC5=C(C(C6=C5SC7=C6N(CC(CCCC)CCCCCC)C8=C7SC(/C=C9C(C(C=C(F)C(F)=C%10)=C%10C\9=C(C#N)\C#N)=O)=C8)(C%11=CC=C(CCCCCC)C=C%11)C%12=CC=C(CCCCCC)C=C%12)C=C4C%13=C2C(N(CC(CCCCCC)CCCC)C%14=C%15SC(/C=C%16C(C(C=C(F)C(F)=C%17)=C%17C\%16=C(C#N)/C#N)=O)=C%14)=C%15S%13,CC(SC1=C2C3=CC=C(CC(CC)CCCC)S3)=CC1=C(C4=CC=C(CC(CC)CCCC)S4)C5=C2C=C(S5)C6=CC=C(C7=C8C(C(C9=C(CC(CC)CCCC)SC(CC(CC)CCCC)=C9C8=O)=O)=C(C%10=CC=C(C)S%10)S7)S6,,,19.8,0.671,0.835,5.54,3.94,1.6,5.33,3.29,2.04,11.1
631,CCCCCCC(C=C1)=CC=C1C2(C3=CC=C(CCCCCC)C=C3)C4=CC5=C(C(C6=C5SC7=C6N(CC(CCCC)CCCCCC)C8=C7SC(/C=C9C(C(C=C(Cl)C(Cl)=C%10)=C%10C\9=C(C#N)\C#N)=O)=C8)(C%11=CC=C(CCCCCC)C=C%11)C%12=CC=C(CCCCCC)C=C%12)C=C4C%13=C2C(N(CC(CCCCCC)CCCC)C%14=C%15SC(/C=C%16C(C(C=C(Cl)C(Cl)=C%17)=C%17C\%16=C(C#N)/C#N)=O)=C%14)=C%15S%13,CC(SC1=C2C3=CC=C(CC(CC)CCCC)S3)=CC1=C(C4=CC=C(CC(CC)CCCC)S4)C5=C2C=C(S5)C6=CC=C(C7=C8C(C(C9=C(CC(CC)CCCC)SC(CC(CC)CCCC)=C9C8=O)=O)=C(C%10=CC=C(C)S%10)S7)S6,,,22.2,0.74,0.813,5.51,3.95,1.56,5.33,3.29,2.04,13.4
632,CCCCCCC(C=C1)=CC=C1C2(C3=CC=C(CCCCCC)C=C3)C4=C(SC5=C4SC6=C5C(C7=C6SC8=C7SC(/C=C9C(C(C=CC(F)=C%10)=C%10C\9=C(C#N)\C#N)=O)=C8)(C%11=CC=C(CCCCCC)C=C%11)C%12=CC=C(CCCCCC)C=C%12)C%13=C2C(SC(/C=C%14C(C(C=CC(F)=C%15)=C%15C\%14=C(C#N)/C#N)=O)=C%16)=C%16S%13,O=C(OCC(CC)CCCC)C1=C(F)C2=C(C)SC(C3=CC4=C(C(C5=CC=C(CC(CC)CCCC)S5)=C(C=C(C)S6)C6=C4C7=CC=C(CC(CC)CCCC)S7)S3)=C2S1,,,22.5,0.703,0.74,5.48,4.02,1.46,5.28,3.5,1.78,11.9
633,CCCCC(CC)CC(C1=C2SC(C3=C(CCC(CC)CCCC)C=C(/C=C4/C(C(C=C5F)=C(C4=O)C=C5F)=C(C#N)/C#N)S3)=C1)(C6=C2SC(C7=C(CCC(CC)CCCC)C=C(/C=C8/C(C(C=C9F)=C(C8=O)C=C9F)=C(C#N)/C#N)S7)=C6)CC(CC)CCCC,O=C(OCC(CC)CCCC)C1=C(F)C2=C(C)SC(C3=CC4=C(C(C5=CC=C(CC(CC)CCCC)S5)=C(C=C(C)S6)C6=C4C7=CC=C(CC(CC)CCCC)S7)S3)=C2S1,,,23.4,0.64,0.7,5.4,4,1.4,5.2,3.5,1.7,10.5
634,CCCCC(CC)CC(C1=C2SC(C3=C(OCC(CC)CCCC)C=C(/C=C4/C(C(C=C5F)=C(C4=O)C=C5F)=C(C#N)/C#N)S3)=C1)(C6=C2SC(C7=C(CCC(CC)CCCC)C=C(/C=C8/C(C(C=C9F)=C(C8=O)C=C9F)=C(C#N)/C#N)S7)=C6)CC(CC)CCCC,O=C(OCC(CC)CCCC)C1=C(F)C2=C(C)SC(C3=CC4=C(C(C5=CC=C(CC(CC)CCCC)S5)=C(C=C(C)S6)C6=C4C7=CC=C(CC(CC)CCCC)S7)S3)=C2S1,,,24.8,0.64,0.64,5.3,4.1,1.2,5.2,3.5,1.7,10.2
635,CCCCC(CC)CC(C1=C2SC(C3=C(OCC(CC)CCCC)C=C(/C=C4/C(C(C=C5F)=C(C4=O)C=C5F)=C(C#N)/C#N)S3)=C1)(C6=C2SC(C7=C(OCC(CC)CCCC)C=C(/C=C8/C(C(C=C9F)=C(C8=O)C=C9F)=C(C#N)/C#N)S7)=C6)CC(CC)CCCC,O=C(OCC(CC)CCCC)C1=C(F)C2=C(C)SC(C3=CC4=C(C(C5=CC=C(CC(CC)CCCC)S5)=C(C=C(C)S6)C6=C4C7=CC=C(CC(CC)CCCC)S7)S3)=C2S1,,,20.7,0.61,0.57,5.2,4.1,1.1,5.2,3.5,1.7,7.3
636,O=C(/C(S1)=C/C(C2=NSN=C32)=CC=C3C(S4)=CC5=C4C6=CC(C(CCCCCCCC)(CCCCCCCC)C7=C8SC(C9=CC=C(/C=C%10SC(N(CC)C\%10=O)=S)C%11=NSN=C9%11)=C7)=C8C=C6C5(CCCCCCCC)CCCCCCCC)N(CC)C1=S,CC(SC1=C2C3=CC=C(CC(CC)CCCC)S3)=CC1=C(C4=CC=C(CC(CC)CCCC)S4)C5=C2C=C(S5)C6=CC=C(C7=C8C(C(C9=C(CC(CC)CCCC)SC(CC(CC)CCCC)=C9C8=O)=O)=C(C%10=CC=C(C)S%10)S7)S6,,,13.64,0.587,1.01,5.51,3.88,1.63,5.21,3.41,1.8,8.09
637,CCCCCCC(C=C1)=CC=C1C2(C3=CC=C(CCCCCC)C=C3)C4=CC5=C(C(C6=C5SC7=C6SC(/C=C8C(C(C=CC=C9)=C9C\8=C(C#N)\C#N)=O)=C7)(C%10=CC=C(CCCCCC)C=C%10)C%11=CC=C(CCCCCC)C=C%11)C=C4C%12=C2C(SC(/C=C%13C(C(C=CC=C%14)=C%14C\%13=C(C#N)/C#N)=O)=C%15)=C%15S%12,CCCCC(CC)CC(S1)=CC=C1C2=C3C(C=C(C4=CC=C(C5=C6C=C(F)SC6=C(C7=CC=C(C)S7)C8=NN(CC(CCCCCCCC)CCCCCC)N=C58)S4)S3)=C(C9=CC=C(CC(CC)CCCC)S9)C%10=C2C=C(C)S%10,,,14.2,0.575,0.74,5.48,3.83,1.65,5.27,3.45,1.82,6.04
638,CCCCCCC(C=C1)=CC=C1C2(C3=CC=C(CCCCCC)C=C3)C4=CC5=C(C(C6=C5SC7=C6SC(/C=C8C(C(C=CC=C9)=C9C\8=C(C#N)\C#N)=O)=C7)(C%10=CC=C(CCCCCC)C=C%10)C%11=CC=C(CCCCCC)C=C%11)C=C4C%12=C2C(SC(/C=C%13C(C(C=CC=C%14)=C%14C\%13=C(C#N)/C#N)=O)=C%15)=C%15S%12,CCCCC(CC)CC(S1)=C(F)C=C1C2=C3C(C=C(C4=CC=C(C5=C6C=C(F)SC6=C(C7=CC=C(C)S7)C8=NN(CC(CCCCCCCC)CCCCCC)N=C58)S4)S3)=C(C9=CC(F)=C(CC(CC)CCCC)S9)C%10=C2C=C(C)S%10,,,13.94,0.618,0.77,5.48,3.83,1.65,5.37,3.58,1.79,6.59
639,O=C(C(C=C(F)C(F)=C1)=C1C/2=C(C#N)/C#N)C2=C/C3=C(CCCCCCCCCCC)C(SC4=C5N(CC(CC)CCCC)C6=C4C7=NSN=C7C8=C6N(CC(CC)CCCC)C9=C8SC%10=C9SC(/C=C%11/C(C%12=C(C%11=O)C=C(F)C(F)=C%12)=C(C#N)\C#N)=C%10CCCCCCCCCCC)=C5S3,CC1=CC(C(S1)=C2C3=CC=C(CC(CC)CCCC)S3)=C(C4=C2C=C(C5=CC=C(C6=C(F)C(F)=C(C7=CC=C(C)S7)C8=C6N=C(C9=CC=CC(OCCCCCCCC)=C9)C(C%10=CC(OCCCCCCCC)=CC=C%10)=N8)S5)S4)C%11=CC=C(CC(CC)CCCC)S%11,,,23.41,0.553,0.66,5.65,4.1,1.55,5.19,3.44,1.75,8.61
640,O=C(C(C=C(F)C(F)=C1)=C1C/2=C(C#N)/C#N)C2=C/C3=C(CCCCCCCCCCC)C(SC4=C5N(CC(CC)CCCC)C6=C4C7=NSN=C7C8=C6N(CC(CC)CCCC)C9=C8SC%10=C9SC(/C=C%11/C(C%12=C(C%11=O)C=C(F)C(F)=C%12)=C(C#N)\C#N)=C%10CCCCCCCCCCC)=C5S3,CC1=CC(C(S1)=C2C3=CC(F)=C(CC(CC)CCCC)S3)=C(C4=C2C=C(C5=CC=C(C6=C(F)C(F)=C(C7=CC=C(C)S7)C8=C6N=C(C9=CC=CC(OCCCCCCCC)=C9)C(C%10=CC(OCCCCCCCC)=CC=C%10)=N8)S5)S4)C%11=CC(F)=C(CC(CC)CCCC)S%11,,,24.64,0.622,0.78,5.65,4.1,1.55,5.37,3.48,1.89,12.02
641,O=C(C(C=C(F)C(F)=C1)=C1C/2=C(C#N)/C#N)C2=C/C3=C(CCCCCCCCCCC)C(SC4=C5N(CC(CC)CCCC)C6=C4C7=NSN=C7C8=C6N(CC(CC)CCCC)C9=C8SC%10=C9SC(/C=C%11/C(C%12=C(C%11=O)C=C(F)C(F)=C%12)=C(C#N)\C#N)=C%10CCCCCCCCCCC)=C5S3,CC1=CC(C(S1)=C2C3=CC(F)=C(SCC(CC)CCCC)S3)=C(C4=C2C=C(C5=CC=C(C6=C(F)C(F)=C(C7=CC=C(C)S7)C8=C6N=C(C9=CC=CC(OCCCCCCCC)=C9)C(C%10=CC(OCCCCCCCC)=CC=C%10)=N8)S5)S4)C%11=CC(F)=C(SCC(CC)CCCC)S%11,,,24.68,0.637,0.83,5.65,4.1,1.55,5.41,3.5,1.91,13.1
642,O=C(C/1=C\C2=CC(S3)=C(S2)C4=C3C5=CC(C(C6=CC=C(CCCCCC)S6)(C7=CC=C(CCCCCC)S7)C8=C9SC%10=C8SC(/C=C%11/C(C%12=C(C)SC(C)=C%12C%11=O)=C(C#N)\C#N)=C%10)=C9C=C5C4(C%13=CC=C(CCCCCC)S%13)C%14=CC=C(CCCCCC)S%14)C%15=C(C)SC(C)=C%15C1=C(C#N)\C#N,CC(SC1=C2C3=CC=C(CC(CC)CCCC)S3)=CC1=C(C4=CC=C(CC(CC)CCCC)S4)C5=C2C=C(S5)C6=CC=C(C7=C8C(C(C9=C(CC(CC)CCCC)SC(CC(CC)CCCC)=C9C8=O)=O)=C(C%10=CC=C(C)S%10)S7)S6,,,17.4,0.65,0.904,5.48,3.9,1.58,5.33,3.53,1.8,10.56
643,CCCCCCC1=CC=C(C2(C3=C(SC(C4=C(SCC(CCCC)CC)C=C(/C=C5/C(C6=C(C5=O)C=C(F)C(F)=C6)=C(C#N)/C#N)S4)=C3)C7=C2C=C8C(SC(C9=C(SCC(CC)CCCC)C=C(/C=C%10/C(C%11=C(C%10=O)C=C(F)C(F)=C%11)=C(C#N)/C#N)S9)=C%12)=C%12C(C(C=C%13)=CC=C%13CCCCCC)(C8=C7)C(C=C%14)=CC=C%14CCCCCC)C(C=C%15)=CC=C%15CCCCCC)C=C1,O=C(OCC(CC)CCCC)C1=C(F)C2=C(C)SC(C3=CC4=C(C(C5=CC=C(CC(CC)CCCC)S5)=C(C=C(C)S6)C6=C4C7=CC=C(CC(CC)CCCC)S7)S3)=C2S1,,,16.97,0.58,0.72,5.43,4.08,1.35,5.22,3.64,1.58,7.5
644,CCCCCCC(C=C1)=CC=C1C2(C(C(SC(/C=C3/C(C(C=C4F)=C(C3=O)C=C4F)=C(C#N)\C#N)=C5)=C5S6)=C6C(S7)=C(O2)C8=C7C9=C(S8)C%10=C(C(C%11=CC=C(CCCCCC)C=C%11)(O9)C%12=CC=C(CCCCCC)C=C%12)C(SC(/C=C%13C(C(C=C(F)C(F)=C%14)=C%14C\%13=C(C#N)\C#N)=O)=C%15)=C%15S%10)C%16=CC=C(CCCCCC)C=C%16,O=C(OCC(CC)CCCC)C1=C(F)C2=C(C)SC(C3=CC4=C(C(C5=CC=C(CC(CC)CCCC)S5)=C(C=C(C)S6)C6=C4C7=CC=C(CC(CC)CCCC)S7)S3)=C2S1,,,23.45,0.689,0.71,5.46,3.9,1.56,5.23,3.52,1.71,11.47
645,CCCCCCC(C=C1)=CC=C1C2(C3=CC=C(CCCCCC)C=C3)C4=C(SC(C4=C5C6=CC=C(CC(CC)CCCC)S6)=C(C7=CC=C(CC(CCCC)CC)S7)C8=C5SC9=C8C(C%10=C9SC(/C=C%11/C(C(C=C%12F)=C(C%11=O)C=C%12F)=C(C#N)/C#N)=C%10)(C%13=CC=C(CCCCCC)C=C%13)C%14=CC=C(CCCCCC)C=C%14)C%15=C2C=C(/C=C%16C(C(C=C(F)C(F)=C%17)=C%17C\%16=C(C#N)/C#N)=O)S%15,O=C(OCC(CC)CCCC)C1=C(F)C2=C(C)SC(C3=CC4=C(C(C5=CC=C(CC(CC)CCCC)S5)=C(C=C(C)S6)C6=C4C7=CC=C(CC(CC)CCCC)S7)S3)=C2S1,,,17.52,0.708,0.746,5.57,3.92,1.65,5.23,3.52,1.71,9.25
646,CCCCCCC(C=C1)=CC=C1C2(C3=CC=C(CCCCCC)C=C3)C4=CC5=C(C(C6=C5SC7=C6SC(/C=C8C(C(C=CC=C9)=C9C\8=C(C#N)\C#N)=O)=C7)(C%10=CC=C(CCCCCC)C=C%10)C%11=CC=C(CCCCCC)C=C%11)C=C4C%12=C2C(SC(/C=C%13C(C(C=CC=C%14)=C%14C\%13=C(C#N)/C#N)=O)=C%15)=C%15S%12,CC(SC1=C2C3=CC(F)=C(CC(CC)CCCC)S3)=CC1=C(C4=CC(F)=C(CC(CC)CCCC)S4)C5=C2C=C(S5)C6=CC=C(C7=C8C(C(C9=C(CC(CC)CCCC)SC(CC(CC)CCCC)=C9C8=O)=O)=C(C%10=CC=C(C)S%10)S7)S6,,,15.6,0.66,1.01,5.5,3.85,1.65,5.48,3.65,1.83,10.3
647,CCCCCCC(C=C1)=CC=C1C2(C3=CC=C(CCCCCC)C=C3)C4=CC5=C(C(C6=C5SC7=C6SC(/C=C8C(C(C=CC(C#CC)=C9)=C9C\8=C(C#N)\C#N)=O)=C7)(C%10=CC=C(CCCCCC)C=C%10)C%11=CC=C(CCCCCC)C=C%11)C=C4C%12=C2C(SC(/C=C%13C(C(C=CC(C#CC)=C%14)=C%14C\%13=C(C#N)/C#N)=O)=C%15)=C%15S%12,CC(SC1=C2C3=CC(F)=C(CC(CC)CCCC)S3)=CC1=C(C4=CC(F)=C(CC(CC)CCCC)S4)C5=C2C=C(S5)C6=CC=C(C7=C8C(C(C9=C(CC(CC)CCCC)SC(CC(CC)CCCC)=C9C8=O)=O)=C(C%10=CC=C(C)S%10)S7)S6,,,16.5,0.67,0.989,5.63,3.9,1.73,5.48,3.65,1.83,10.9
648,CCCCCCC(C=C1)=CC=C1C2(C3=CC=C(CCCCCC)C=C3)C4=CC5=C(C(C6=C5SC7=C6SC(/C=C8C(C(C=CC(C#CC9=CC=CC=C9)=C%10)=C%10C\8=C(C#N)\C#N)=O)=C7)(C%11=CC=C(CCCCCC)C=C%11)C%12=CC=C(CCCCCC)C=C%12)C=C4C%13=C2C(SC(/C=C%14C(C(C=CC(C#CC%15=CC=CC=C%15)=C%16)=C%16C\%14=C(C#N)/C#N)=O)=C%17)=C%17S%13,CC(SC1=C2C3=CC(F)=C(CC(CC)CCCC)S3)=CC1=C(C4=CC(F)=C(CC(CC)CCCC)S4)C5=C2C=C(S5)C6=CC=C(C7=C8C(C(C9=C(CC(CC)CCCC)SC(CC(CC)CCCC)=C9C8=O)=O)=C(C%10=CC=C(C)S%10)S7)S6,,,17.5,0.73,0.986,5.69,3.91,1.78,5.48,3.65,1.83,12.6
649,O=C1C2=C(C(/C1=C/C3=CC(C4(CCCCCCCC)CCCCCCCC)=C(C5=C4C=C(C6=C7C=C(C8=C9C=C(C%10=C%11C=C(/C=C%12/C(C%13=C(C%12=O)C=CC=C%13)=C(C#N)/C#N)S%10)C(C%11(CCCCCCCC)CCCCCCCC)=C8)C(C9(CCCCCCCC)CCCCCCCC)=C6)C(C7(CCCCCCCC)CCCCCCCC)=C5)S3)=C(C#N)\C#N)C=CC=C2,CC(SC1=C2C3=CC(F)=C(CC(CC)CCCC)S3)=CC1=C(C4=CC(F)=C(CC(CC)CCCC)S4)C5=C2C=C(C6=CC=C(C7=C8C(C(C9=C(CC(CC)CCCC)SC(CC(CC)CCCC)=C9C8=O)=O)=C(C%10=CC=C(C)S%10)S7)S6)S5,,,10.8,0.54,1.01,5.51,3.77,1.74,5.45,3.65,1.8,5.9
650,O=C1C2=C(C(/C1=C/C3=CC(C4(CCCCCCCC)CCCCCCCC)=C(C5=C4C=C(C6=C7C=C(C8=C9C=C(C%10=C%11C=C(/C=C%12/C(C%13=C(C%12=O)C=C(F)C(F)=C%13)=C(C#N)/C#N)S%10)C(C%11(CCCCCCCC)CCCCCCCC)=C8)C(C9(CCCCCCCC)CCCCCCCC)=C6)C(C7(CCCCCCCC)CCCCCCCC)=C5)S3)=C(C#N)\C#N)C=C(F)C(F)=C2,CC(SC1=C2C3=CC(F)=C(CC(CC)CCCC)S3)=CC1=C(C4=CC(F)=C(CC(CC)CCCC)S4)C5=C2C=C(C6=CC=C(C7=C8C(C(C9=C(CC(CC)CCCC)SC(CC(CC)CCCC)=C9C8=O)=O)=C(C%10=CC=C(C)S%10)S7)S6)S5,,,17.6,0.76,0.98,5.71,3.96,1.75,5.45,3.65,1.8,13.1
651,CCCCCCC(C=C1)=CC=C1C2(C3=CC=C(CCCCCC)C=C3)C4=CC5=C(C(C6=C5SC7=C6SC(/C=C8C(C9=CSC=C9C\8=C(C#N)\C#N)=O)=C7)(C%10=CC=C(CCCCCC)C=C%10)C%11=CC=C(CCCCCC)C=C%11)C=C4C%12=C2C(SC(/C=C%13C(C%14=CSC=C%14C\%13=C(C#N)/C#N)=O)=C%15)=C%15S%12,CCC(CC1=CC=CC=C1C(C2=C3C=C(C)S2)=C4C(SC(C5=CC=C(C6=C7C(C(C8=C(CC(CC)CCCC)SC(CC(CC)CCCC)=C8C7=O)=O)=C(C9=CC=C(C)S9)S6)S5)=C4)=C3C%10=CC=CC=C%10CC(CCCC)CC)CCCC,,,8.43,0.366,1,5.62,3.96,1.66,5.52,3.37,2.15,3.09
652,CCCCCCC(C=C1)=CC=C1C2(C3=CC=C(CCCCCC)C=C3)C4=CC5=C(C(C6=C5SC7=C6SC(/C=C8C(C9=CSC=C9C\8=C(C#N)\C#N)=O)=C7)(C%10=CC=C(CCCCCC)C=C%10)C%11=CC=C(CCCCCC)C=C%11)C=C4C%12=C2C(SC(/C=C%13C(C%14=CSC=C%14C\%13=C(C#N)/C#N)=O)=C%15)=C%15S%12,CCC(CC1=CC(C(C2=C3C=C(C)S2)=C4C(SC(C5=CC=C(C6=C7C(C(C8=C(CC(CC)CCCC)SC(CC(CC)CCCC)=C8C7=O)=O)=C(C9=CC=C(C)S9)S6)S5)=C4)=C3C%10=CC=CC(CC(CCCC)CC)=C%10)=CC=C1)CCCC,,,18.11,0.702,0.96,5.62,3.96,1.66,5.48,3.42,2.06,12.22
653,CCCCCCC(C=C1)=CC=C1C2(C3=CC=C(CCCCCC)C=C3)C4=CC5=C(C(C6=C5SC7=C6SC(/C=C8C(C9=CSC=C9C\8=C(C#N)\C#N)=O)=C7)(C%10=CC=C(CCCCCC)C=C%10)C%11=CC=C(CCCCCC)C=C%11)C=C4C%12=C2C(SC(/C=C%13C(C%14=CSC=C%14C\%13=C(C#N)/C#N)=O)=C%15)=C%15S%12,CCC(CC1=CC=C(C(C2=C3C=C(C)S2)=C4C(SC(C5=CC=C(C6=C7C(C(C8=C(CC(CC)CCCC)SC(CC(CC)CCCC)=C8C7=O)=O)=C(C9=CC=C(C)S9)S6)S5)=C4)=C3C%10=CC=C(CC(CCCC)CC)C=C%10)C=C1)CCCC,,,15.76,0.652,0.91,5.62,3.96,1.66,5.41,3.49,1.92,9.36
654,CCCCCCC(C=C1)=CC=C1C(C2=C3SC(C4=C(CCCCCCCC)C=C(/C=C5S/C(N(C\5=O)CC)=C(C#N)/C#N)S4)=C2)(C6=CC=C(CCCCCC)C=C6)C7=C3C=C(C(C8=C9SC(C%10=C(C=C(/C=C%11S/C(N(C\%11=O)CC)=C(C#N)/C#N)S%10)CCCCCCCC)=C8)(C%12=CC=C(CCCCCC)C=C%12)C%13=CC=C(CCCCCC)C=C%13)C9=C7,CC1=CC(CCCCCC)=C(C)S1,,,5.87,0.56,0.9,5.5,3.59,1.91,5,2.9,2.1,2.64
655,CCCCCCC(C=C1)=CC=C1C(C2=C3SC(C4=C(OCCCCCCCC)C=C(/C=C5S/C(N(C\5=O)CC)=C(C#N)/C#N)S4)=C2)(C6=CC=C(CCCCCC)C=C6)C7=C3C=C(C(C8=C9SC(C%10=C(C=C(/C=C%11S/C(N(C\%11=O)CC)=C(C#N)/C#N)S%10)OCCCCCCCC)=C8)(C%12=CC=C(CCCCCC)C=C%12)C%13=CC=C(CCCCCC)C=C%13)C9=C7,CC1=CC(CCCCCC)=C(C)S1,,,11.5,0.623,0.87,5.37,3.56,1.81,5,2.9,2.1,6.4
656,CCCCCCC(C=C1)=CC=C1C(C2=C3SC(C4=C(OCC(CC)CCCC)C=C(/C=C5C(C(C=C(F)C(F)=C6)=C6C\5=C(C#N)\C#N)=O)S4)=C2)(C7=CC=C(CCCCCC)C=C7)C8=C3C=C(C(C9=C%10SC(C(S%11)=C(C=C%11/C=C%12/C(C(C=C%13F)=C(C%12=O)C=C%13F)=C(C#N)/C#N)OCC(CCCC)CC)=C9)(C%14=CC=C(CCCCCC)C=C%14)C%15=CC=C(CCCCCC)C=C%15)C%10=C8,CC1=CC(C(S1)=C2C3=CC=C(CC(CC)CCCC)S3)=C(C4=C2C=C(C5=CC=C(C6=C(F)C(F)=C(C7=CC=C(C)S7)C8=NN(CC(CCCCCC)CCCCCCCC)N=C68)S5)S4)C9=CC=C(CC(CC)CCCC)S9,,,22.27,0.613,0.675,5.44,4.19,1.25,5.21,2.99,2.22,9.21
657,O=C(C(C=C(C=CC=C1)C1=C2)=C2C/3=C(C#N)\C#N)C3=C/C4=CC(C5(C6=CC=C(OCC(CC)CCCC)C=C6)C7=CC=C(OCC(CC)CCCC)C=C7)=C(C8=C5C9=CC(C=CC%10=C%11C(C%12=CC=C(OCC(CC)CCCC)C=C%12)(C%13=CC=C(OCC(CC)CCCC)C=C%13)C%14=C%10SC(/C=C%15C(C(C=C(C=CC=C%16)C%16=C%17)=C%17C\%15=C(C#N)\C#N)=O)=C%14)=C%11C=C9C=C8)S4,CC(SC1=C2C3=CC=C(CC(CC)CCCC)S3)=CC1=C(C4=CC=C(CC(CC)CCCC)S4)C5=C2C=C(S5)C6=CC=C(C7=C8C(C(C9=C(CC(CC)CCCC)SC(CC(CC)CCCC)=C9C8=O)=O)=C(C%10=CC=C(C)S%10)S7)S6,,,17.11,0.694,0.919,5.44,3.8,1.64,5.28,3.48,1.8,10.91
658,O=C(C(C=C(Cl)C(Cl)=C1)=C1C/2=C(C#N)\C#N)C2=C/C3=CC(C4(C5=CC=C(OCC(CC)CCCC)C=C5)C6=CC=C(OCC(CC)CCCC)C=C6)=C(C7=C4C8=CC(C=CC9=C%10C(C%11=CC=C(OCC(CC)CCCC)C=C%11)(C%12=CC=C(OCC(CC)CCCC)C=C%12)C%13=C9SC(/C=C%14C(C(C=C(Cl)C(Cl)=C%15)=C%15C\%14=C(C#N)\C#N)=O)=C%13)=C%10C=C8C=C7)S3,CC(SC1=C2C3=CC(F)=C(CC(CC)CCCC)S3)=CC1=C(C4=CC(F)=C(CC(CC)CCCC)S4)C5=C2C=C(S5)C6=CC=C(C7=C8C(C(C9=C(CC(CC)CCCC)SC(CC(CC)CCCC)=C9C8=O)=O)=C(C%10=CC=C(C)S%10)S7)S6,,,19.52,0.755,0.901,5.71,3.89,1.82,5.45,3.65,1.8,13.27
659,S=C(N(C/1=O)CCCCCCCC)SC1=C/C2=CC=C(C3=CC=C(/C=C4SC(N(C\4=O)CCCCCCCC)=S)S3)S2,O=C(OCC(CC)CCCC)C1=C(F)C2=C(C)SC(C3=CC4=C(C(C5=CC=C(CC(CC)CCCC)S5)=C(C=C(C)S6)C6=C4C7=CC=C(CC(CC)CCCC)S7)S3)=C2S1,,,14.72,0.59,1.07,5.89,3.64,2.25,5.23,3.19,2.04,9.33
660,CCCCCCC(C=C1)=CC=C1C2(C3=CC=C(CCCCCC)C=C3)C4=CC5=C(C(C6=C5SC7=C6SC(/C=C8C(C9=CSC=C9C\8=C(C#N)\C#N)=O)=C7)(C%10=CC=C(CCCCCC)C=C%10)C%11=CC=C(CCCCCC)C=C%11)C=C4C%12=C2C(SC(/C=C%13C(C%14=CSC=C%14C\%13=C(C#N)/C#N)=O)=C%15)=C%15S%12,CC(SC1=C2C3=CC(F)=C(CC(CC)CCCC)S3)=CC1=C(C4=CC(F)=C(CC(CC)CCCC)S4)C5=C2C=C(S5)C6=CC=C(C7=C8C(C(C9=C(CC(CC)CCCC)SC(CC(CC)CCCC)=C9C8=O)=O)=C(C%10=CC=C(C)S%10)S7)S6,,,17.6,0.734,0.95,5.62,3.96,1.66,5.5,3.61,1.89,12.3
661,CCCCCCC(C=C1)=CC=C1C2(C3=CC=C(CCCCCC)C=C3)C4=CC5=C(C(C6=C5SC7=C6SC(/C=C8C(C9=C(Cl)SC=C9C\8=C(C#N)\C#N)=O)=C7)(C%10=CC=C(CCCCCC)C=C%10)C%11=CC=C(CCCCCC)C=C%11)C=C4C%12=C2C(SC(/C=C%13C(C%14=C(Cl)SC=C%14C\%13=C(C#N)/C#N)=O)=C%15)=C%15S%12,CC(SC1=C2C3=CC(F)=C(CC(CC)CCCC)S3)=CC1=C(C4=CC(F)=C(CC(CC)CCCC)S4)C5=C2C=C(S5)C6=CC=C(C7=C8C(C(C9=C(CC(CC)CCCC)SC(CC(CC)CCCC)=C9C8=O)=O)=C(C%10=CC=C(C)S%10)S7)S6,,,20.1,0.741,0.91,5.58,4.01,1.57,5.5,3.61,1.89,13.6
662,CCCCCCC1=CC(C2(C3=CC(CCCCCC)=CC=C3)C4=CC5=C(C(C6=C5SC7=C6SC(/C=C8C(C(C=CC=C9)=C9C\8=C(C#N)\C#N)=O)=C7)(C%10=CC=CC(CCCCCC)=C%10)C%11=CC(CCCCCC)=CC=C%11)C=C4C%12=C2C(SC(/C=C%13C(C(C=CC=C%14)=C%14C\%13=C(C#N)/C#N)=O)=C%15)=C%15S%12)=CC=C1,CC(SC1=C2C3=CC=C(CC(CC)CCCC)S3)=CC1=C(C4=CC=C(CC(CC)CCCC)S4)C5=C2C=C(S5)C6=CC=C(C7=C8C(C(C9=C(CC(CC)CCCC)SC(CC(CC)CCCC)=C9C8=O)=O)=C(C%10=CC=C(C)S%10)S7)S6,,,15.09,0.67,0.85,5.21,3.6,1.61,4.89,3.09,1.8,8.54
663,O=C(C(C=CC=C1)=C1C/2=C(C#N)\C#N)C2=C/C3=CC(S4)=C(S3)C5=C4C6=CC(C(C7=C8SC9=C7SC(/C=C%10C(C(C=CC=C%11)=C%11C\%10=C(C#N)\C#N)=O)=C9)(C%12=CC=CC(OCCCCCC)=C%12)C%13=CC(OCCCCCC)=CC=C%13)=C8C=C6C(C%14=CC(OCCCCCC)=CC=C%14)5C%15=CC=CC(OCCCCCC)=C%15,CC(SC1=C2C3=CC=C(CC(CC)CCCC)S3)=CC1=C(C4=CC=C(CC(CC)CCCC)S4)C5=C2C=C(S5)C6=CC=C(C7=C8C(C(C9=C(CC(CC)CCCC)SC(CC(CC)CCCC)=C9C8=O)=O)=C(C%10=CC=C(C)S%10)S7)S6,,,15.99,0.7,0.85,5.25,3.65,1.6,4.89,3.09,1.8,9.55
664,O=C(C(C=CC=C1)=C1C/2=C(C#N)\C#N)C2=C/C3=CC(S4)=C(S3)C5=C4C6=CC(C(C7=C8SC9=C7SC(/C=C%10C(C(C=CC=C%11)=C%11C\%10=C(C#N)\C#N)=O)=C9)(C%12=CC=CC(OCC(CC)CCCC)=C%12)C%13=CC(OCC(CC)CCCC)=CC=C%13)=C8C=C6C(C%14=CC(OCC(CC)CCCC)=CC=C%14)5C%15=CC=CC(OCC(CC)CCCC)=C%15,CC(SC1=C2C3=CC=C(CC(CC)CCCC)S3)=CC1=C(C4=CC=C(CC(CC)CCCC)S4)C5=C2C=C(S5)C6=CC=C(C7=C8C(C(C9=C(CC(CC)CCCC)SC(CC(CC)CCCC)=C9C8=O)=O)=C(C%10=CC=C(C)S%10)S7)S6,,,15.88,0.68,0.88,5.25,3.63,1.62,4.89,3.09,1.8,9.77
