Repository: yecaichao/PUFp-for-OPV-materials

# PUFp for OPV materials

This repository contains a lightweight workflow for polymer-unit recognition,
polymer-unit fingerprint (PUFp) generation, and OPV-oriented downstream
machine-learning experiments.

## Included files

- `get-polymer-unit.py`
- `polymer-unit-classify.py`
- `structure_identity_tool.py`
- `OPV_exp_data.csv`
- `con_smile.py`
- `RF.py`
- `KRR.py`
- `SVM.py`

## Input dataset

The packaged OPV dataset is:

- `OPV_exp_data.csv`

Important columns in this dataset include:

- `No.`
- `n(SMILES)`
- `p(SMILES)`
- `PCE_max(%)`

File: OPV_exp_data.csv (part 8 of 15)
No.,n(SMILES),p(SMILES),,,Jsc(mA/cm2),FF,Voc(V),'-HOMO_n(eV),'-LUMO_n(eV),Eg_n(eV),'-HOMO_p(eV),'-LUMO_p(eV),Eg_p(eV),PCE_max(%)
665,CCCCCCC(C=C1)=CC=C1C(C2=C3SC(/C=C4C(C(C=CC=C5)=C5C\4=C(C#N)/C#N)=O)=C2)(C6=CC=C(CCCCCC)C=C6)C7=CC=C8C9=C7C3=CC=C9C(C%10=C8SC(/C=C%11C(C(C=CC=C%12)=C%12C\%11=C(C#N)\C#N)=O)=C%10)(C%13=CC=C(CCCCCC)C=C%13)C%14=CC=C(CCCCCC)C=C%14,CC(SC1=C2C3=CC=C(CC(CC)CCCC)S3)=CC1=C(C4=CC=C(CC(CC)CCCC)S4)C5=C2C=C(S5)C6=CC=C(C7=C8C(C(C9=C(CC(CC)CCCC)SC(CC(CC)CCCC)=C9C8=O)=O)=C(C%10=CC=C(C)S%10)S7)S6,,,9.33,0.6,0.974,5.88,3.82,2.06,5.23,3.18,2.05,5.45
666,CCCCCCC(C=C1)=CC=C1C(C2C3SC(/C=C4C(C(C=CC=C5)=C5C\4=C(C#N)/C#N)=O)=C2)(C6=C(C3=CC=C7)C7=C8C9=C6C=CC=C9C%10=C(C(C%11=CC=C(CCCCCC)C=C%11)8C%12=CC=C(CCCCCC)C=C%12)C=C(/C=C%13C(C(C=CC=C%14)=C%14C\%13=C(C#N)\C#N)=O)S%10)C%15=CC=C(CCCCCC)C=C%15,CC(SC1=C2C3=CC=C(CC(CC)CCCC)S3)=CC1=C(C4=CC=C(CC(CC)CCCC)S4)C5=C2C=C(S5)C6=CC=C(C7=C8C(C(C9=C(CC(CC)CCCC)SC(CC(CC)CCCC)=C9C8=O)=O)=C(C%10=CC=C(C)S%10)S7)S6,,,12.27,0.529,0.938,5.73,3.83,1.9,5.23,3.18,2.05,6.09
667,CCCCCCC(C=C1)=CC=C1C(C2=C3SC(/C=C4C(C(C=CC=C5)=C5C\4=C(C#N)/C#N)=O)=C2)(C6=CC=C(CCCCCC)C=C6)C7=CC8=CC=C(C9=C(C%10(C%11=CC=C(CCCCCC)C=C%11)C%12=CC=C(CCCCCC)C=C%12)C=C(/C=C%13C(C(C=CC=C%14)=C%14C\%13=C(C#N)\C#N)=O)S9)C%15=C8C%16=C(C=C%15%10)C=CC3=C7%16,CC(SC1=C2C3=CC=C(CC(CC)CCCC)S3)=CC1=C(C4=CC=C(CC(CC)CCCC)S4)C5=C2C=C(S5)C6=CC=C(C7=C8C(C(C9=C(CC(CC)CCCC)SC(CC(CC)CCCC)=C9C8=O)=O)=C(C%10=CC=C(C)S%10)S7)S6,,,17.32,0.666,0.9,5.63,3.85,1.78,5.23,3.18,2.05,10.37
668,CCCCCCC(C=C1)=CC=C1C(C2=C3SC(/C=C4C(C(C=CC=C5)=C5C\4=C(C#N)/C#N)=O)=C2)(C6=CC=C(CCCCCC)C=C6)C7=C(C3=CC=C89)C8=C(C%10=CC=C%11C%12=C(C(C%13=C%11SC(/C=C%14C(C(C=CC=C%15)=C%15C\%14=C(C#N)\C#N)=O)=C%13)(C%16=CC=C(CCCCCC)C=C%16)C%17=CC=C(CCCCCC)C=C%17)C=CC9=C%12%10)C=C7,CC(SC1=C2C3=CC=C(CC(CC)CCCC)S3)=CC1=C(C4=CC=C(CC(CC)CCCC)S4)C5=C2C=C(S5)C6=CC=C(C7=C8C(C(C9=C(CC(CC)CCCC)SC(CC(CC)CCCC)=C9C8=O)=O)=C(C%10=CC=C(C)S%10)S7)S6,,,6.43,0.405,0.834,5.31,3.87,1.44,5.23,3.18,2.05,2.17
669,O=C1C2=C(C(/C1=C/C(S3)=CC4=C3C5=CC(C(CCCCCCCCCCCCCCCC)(CCCCCCCCCCCCCCCC)C6=C7SC(/C=C8/C(C9=C(C8=O)C=CC=C9)=C(C#N)/C#N)=C6)=C7C=C5C4(CCCCCCCCCCCCCCCC)CCCCCCCCCCCCCCCC)=C(C#N)/C#N)C=CC=C2,CC(SC1=C2C3=CC=C(CC(CC)CCCC)S3)=CC1=C(C4=CC=C(CC(CC)CCCC)S4)C5=C2C=C(S5)C6=CC=C(C7=C8C(C(C9=C(CC(CC)CCCC)SC(CC(CC)CCCC)=C9C8=O)=O)=C(C%10=CC=C(C)S%10)S7)S6,,,12.7,0.563,0.84,5.85,3.89,1.96,5.33,3.29,2.04,5.67
670,O=C(C(C=CC=C1)=C1C/2=C(C#N)\C#N)C2=C/C3=CC(S4)=C(S3)C5=C4C6=CC(C(CCCCCCCCCCCCCCCC)(CCCCCCCCCCCCCCCC)C7=C8SC9=C7SC(/C=C%10C(C(C=CC=C%11)=C%11C\%10=C(C#N)\C#N)=O)=C9)=C8C=C6C5(CCCCCCCCCCCCCCCC)CCCCCCCCCCCCCCCC,CC(SC1=C2C3=CC=C(CC(CC)CCCC)S3)=CC1=C(C4=CC=C(CC(CC)CCCC)S4)C5=C2C=C(S5)C6=CC=C(C7=C8C(C(C9=C(CC(CC)CCCC)SC(CC(CC)CCCC)=C9C8=O)=O)=C(C%10=CC=C(C)S%10)S7)S6,,,17.3,0.704,0.919,5.68,3.84,1.84,5.33,3.29,2.04,11.2
671,CCCCCCC(C=C1)=CC=C1C2(C3=CC=C(CCCCCC)C=C3)C4=C(SC(C4=C5C6=CC=C(CC(CC)CCCC)S6)=C(C7=CC=C(CC(CCCC)CC)S7)C8=C5SC9=C8C(C%10=C9SC(/C=C%11/C(C%12=CSC(C)=C%12C%11=O)=C(C#N)/C#N)=C%10)(C%13=CC=C(CCCCCC)C=C%13)C%14=CC=C(CCCCCC)C=C%14)C%15=C2C=C(/C=C%16C(C%17=C(C)SC=C%17C\%16=C(C#N)/C#N)=O)S%15,CC(SC1=C2C3=CC=C(CC(CC)CCCC)S3)=CC1=C(C4=CC=C(CC(CC)CCCC)S4)C5=C2C=C(S5)C6=CC=C(C7=C8C(C(C9=C(CC(CC)CCCC)SC(CC(CC)CCCC)=C9C8=O)=O)=C(C%10=CC=C(C)S%10)S7)S6,,,19.52,0.747,0.904,5.59,3.86,1.73,5.27,3.08,2.19,13.18
672,CCCCCCC(C=C1)=CC=C1C2(C3=CC=C(CCCCCC)C=C3)C4=C(SC(C4=C5OCC(CC)CCCC)=C(OCC(CCCC)CC)C6=C5SC7=C6C(C8=C7SC(/C=C9/C(C%10=CSC(C)=C%10C9=O)=C(C#N)/C#N)=C8)(C%11=CC=C(CCCCCC)C=C%11)C%12=CC=C(CCCCCC)C=C%12)C%13=C2C=C(/C=C%14C(C%15=C(C)SC=C%15C\%14=C(C#N)/C#N)=O)S%13,CC(SC1=C2C3=CC=C(CC(CC)CCCC)S3)=CC1=C(C4=CC=C(CC(CC)CCCC)S4)C5=C2C=C(S5)C6=CC=C(C7=C8C(C(C9=C(CC(CC)CCCC)SC(CC(CC)CCCC)=C9C8=O)=O)=C(C%10=CC=C(C)S%10)S7)S6,,,18.6,0.684,0.862,5.42,3.94,1.48,5.27,3.08,2.19,10.96
673,CCCCCCC(C=C1)=CC=C1C2(C3=CC=C(CCCCCC)C=C3)C4=CC5=C(C(C6=C5SC7=C6SC(/C=C8C(C(C=CC=C9)=C9C\8=C(C#N)\C#N)=O)=C7)(C%10=CC=C(CCCCCC)C=C%10)C%11=CC=C(CCCCCC)C=C%11)C=C4C%12=C2C(SC(/C=C%13C(C(C=CC=C%14)=C%14C\%13=C(C#N)/C#N)=O)=C%15)=C%15S%12,CC(SC1=C2C3=CC=C(CC(CC)CCCC)S3)=CC1=C(C4=CC=C(CC(CC)CCCC)S4)C5=C2C=C(S5)C6=CC=C(C7=C8C(C(C9=C(CC(CC)CCCC)SC(CC(CC)CCCC)=C9C8=O)=O)=C(C%10=CC=C(C)S%10)S7)S6,,,15.2,0.67,0.861,5.54,3.84,1.7,5.33,3.53,1.8,9.22
674,CCCCCCC(C=C1)=CC=C1C2(C3=CC=C(CCCCCC)C=C3)C4=CC5=C(C(C6=C5SC7=C6SC(/C=C8C(C(C=CC=C9)=C9C\8=C(C#N)\C%10=CC(F)=CC(F)=C%10)=O)=C7)(C%11=CC=C(CCCCCC)C=C%11)C%12=CC=C(CCCCCC)C=C%12)C=C4C%13=C2C(SC(/C=C%14C(C(C=CC=C%15)=C%15C\%14=C(C%16=CC(F)=CC(F)=C%16)/C#N)=O)=C%17)=C%17S%13,CC(SC1=C2C3=CC=C(CC(CC)CCCC)S3)=CC1=C(C4=CC=C(CC(CC)CCCC)S4)C5=C2C=C(S5)C6=CC=C(C7=C8C(C(C9=C(CC(CC)CCCC)SC(CC(CC)CCCC)=C9C8=O)=O)=C(C%10=CC=C(C)S%10)S7)S6,,,7.78,0.382,0.958,5.6,3.78,1.82,5.33,3.53,1.8,2.85
675,CCCCCCC(C=C1)=CC=C1C2(C3=CC=C(CCCCCC)C=C3)C4=CC5=C(C(C6=C5SC7=C6N(CCCCCCCC)C8=C7SC(/C=C9C(C(C=C(F)C(F)=C%10)=C%10C\9=C(C#N)\C#N)=O)=C8)(C%11=CC=C(CCCCCC)C=C%11)C%12=CC=C(CCCCCC)C=C%12)C=C4C%13=C2C(N(CCCCCCCC)C%14=C%15SC(/C=C%16C(C(C=C(F)C(F)=C%17)=C%17C\%16=C(C#N)/C#N)=O)=C%14)=C%15S%13,CC(SC1=C2C3=CC=C(CC(CC)CCCC)S3)=CC1=C(C4=CC=C(CC(CC)CCCC)S4)C5=C2C=C(S5)C6=CC=C(C7=C8C(C(C9=C(CC(CC)CCCC)SC(CC(CC)CCCC)=C9C8=O)=O)=C(C%10=CC=C(C)S%10)S7)S6,,,21.8,0.732,0.82,5.42,3.94,1.48,5.21,3.41,1.8,13.1
676,CCCCCCC(C=C1)=CC=C1C2(C3=CC=C(CCCCCC)C=C3)C4=CC5=C(C(C6=C5SC7=C6SC(/C=C8C(C(C=C(F)C(F)=C9)=C9C\8=C(C#N)\C#N)=O)=C7)(C%10=CC=C(CCCCCC)C=C%10)C%11=CC=C(CCCCCC)C=C%11)C=C4C%12=C2C(SC(/C=C%13C(C(C=C(F)C(F)=C%14)=C%14C\%13=C(C#N)/C#N)=O)=C%15)=C%15S%12,CC(S1)=CC=C1C(C2=NN(CC(CC)CCCC)N=C23)=C(F)C(F)=C3C4=CC=C(C5=CC6=C(C(C7=CC(Cl)=C(CC(CC)CCCC)S7)=C8C=C(SC8=C6C9=CC(Cl)=C(CC(CC)CCCC)S9)C)S5)S4,,,7.41,0.363,0.741,5.7,4.2,1.5,5.43,3.48,1.95,1.33
677,CCCCCCC(C=C1)=CC=C1C2(C3=CC=C(CCCCCC)C=C3)C4=CC5=C(C(C6=C5SC7=C6SC(/C=C8C(C(C=C(F)C(F)=C9)=C9C\8=C(C#N)\C#N)=O)=C7)(C%10=CC=C(CCCCCC)C=C%10)C%11=CC=C(CCCCCC)C=C%11)C=C4C%12=C2C(SC(/C=C%13C(C(C=C(F)C(F)=C%14)=C%14C\%13=C(C#N)/C#N)=O)=C%15)=C%15S%12,CC(S1)=CC=C1C(C2=NN(CC(CCCCCC)CCCCCCCC)N=C23)=C(F)C(F)=C3C4=CC=C(C5=CC6=C(C(C7=CC(Cl)=C(CC(CC)CCCC)S7)=C8C=C(SC8=C6C9=CC(Cl)=C(CC(CC)CCCC)S9)C)S5)S4,,,19.5,0.632,0.758,5.7,4.2,1.5,5.51,3.56,1.95,9.3
678,CCCCCCC(C=C1)=CC=C1C2(C3=CC=C(CCCCCC)C=C3)C4=CC5=C(C(C6=C5SC7=C6SC(/C=C8C(C(C=C(F)C(F)=C9)=C9C\8=C(C#N)\C#N)=O)=C7)(C%10=CC=C(CCCCCC)C=C%10)C%11=CC=C(CCCCCC)C=C%11)C=C4C%12=C2C(SC(/C=C%13C(C(C=C(F)C(F)=C%14)=C%14C\%13=C(C#N)/C#N)=O)=C%15)=C%15S%12,CC(S1)=CC=C1C(C2=NN(CC(CCCCCCCCCC)CCCCCCCC)N=C23)=C(F)C(F)=C3C4=CC=C(C5=CC6=C(C(C7=CC(Cl)=C(CC(CC)CCCC)S7)=C8C=C(SC8=C6C9=CC(Cl)=C(CC(CC)CCCC)S9)C)S5)S4,,,20.76,0.735,0.79,5.7,4.2,1.5,5.57,3.58,1.99,12.1
679,O=C(N(C(CCCC)CCCC)C1=O)C2=CC=C3C4=C(C5=CC=C(C(N(C(CCCC)CCCC)C6=O)=O)C7=C6C=CC3=C57)C(C8=C9C([N+]%10=CC=C9)=C(O[Al-3]%11%12([N+]%13=CC=CC%14=C(C%15=CC%16=C%17C(C%18=CC=C%17C(N(C(CCCC)CCCC)C%16=O)=O)=C%15C%19=CC=C(C(N(C(CCCC)CCCC)C%20=O)=O)C%21=C%20C=CC%18=C%19%21)C=CC(O%12)=C%14%13)%10OC%22=C([N+]%11=CC=C%23)C%23=C(C%24=CC%25=C%26C%27=C%24C%28=CC=C(C(N(C(CCCC)CCCC)C%29=O)=O)C%30=C%29C=CC(C%27=CC=C%26C(N(C(CCCC)CCCC)C%25=O)=O)=C%30%28)C=C%22)C=C8)=CC1=C42,FC(C(F)=C(C1=CC(C(OCC(CCCCCCCCCC)CCCCCCCC)=O)=C(C2=CC(CC(CCCCCCCC)CCCCCC)=C(C3=CC=C(C4=C(F)C(F)=C(C5=CC=C(C)S5)C6=NSN=C64)S3)S2)S1)C7=NSN=C78)=C8C9=CC(C(OCC(CCCCCCCCCC)CCCCCCCC)=O)=C(C%10=CC(CC(CCCCCCCC)CCCCCC)=C(C)S%10)S9,,,13.56,0.663,0.87,5.9,3.76,2.14,5.4,3.54,1.86,7.82
680,O=C(N(C(CCCC)CCCC)C1=O)C2=CC=C3C4=C2C1=CC(C5=C6C7=C(C8=C5C=C(C(N9C(CCCC)CCCC)=O)C%10=C8C(C%11=CC=C%12C(N(C(CCCC)CCCC)C%13=O)=O)=CC=C%10C9=O)C%11=C%12C%13=C7)=C4C%14=C6C=C(C(N%15C(CCCC)CCCC)=O)C%16=C%14C3=C(C%17=C%18C([N+]%19=CC=C%18)=C(O[Al-3]%19%20%21([N+]%22=CC=CC%23=C(C%24=C(C%25=CC=C(C(N%26C(CCCC)CCCC)=O)C%27=C%25C%28=C%29C=C%27C%26=O)C(C%28=C(C%30=C%29C(C=C%31C(N(C(CCCC)CCCC)C%32=O)=O)=C(C%33=C%31C%32=CC=C%33%34)C%35=C%30C=C%36C%37=C%35C%34=CC=C%37C(N(C(CCCC)CCCC)C%36=O)=O)C=C%38C(N(C(CCCC)CCCC)C%39=O)=O)=C%38C%39=C%24)C=CC(O%21)=C%23%22)OC%40=C([N+]%20=CC=C%41)C%41=C(C%42=C(C%43=CC=C(C(N%44C(CCCC)CCCC)=O)C%45=C%43C%46=C%47C=C%45C%44=O)C(C%46=C(C%48=C%47C(C=C%49C(N(C(CCCC)CCCC)C%50=O)=O)=C(C%51=C%49C%50=CC=C%51%52)C%53=C%48C=C%54C%55=C%53C%52=CC=C%55C(N(C(CCCC)CCCC)C%54=O)=O)C=C%56C(N(C(CCCC)CCCC)C%57=O)=O)=C%56C%57=C%42)C=C%40)C=C%17)C=C%16C%15=O,FC(C(F)=C(C1=CC(C(OCC(CCCCCCCCCC)CCCCCCCC)=O)=C(C2=CC(CC(CCCCCCCC)CCCCCC)=C(C3=CC=C(C4=C(F)C(F)=C(C5=CC=C(C)S5)C6=NSN=C64)S3)S2)S1)C7=NSN=C78)=C8C9=CC(C(OCC(CCCCCCCCCC)CCCCCCCC)=O)=C(C%10=CC(CC(CCCCCCCC)CCCCCC)=C(C)S%10)S9,,,12.34,0.597,0.86,5.98,3.88,2.1,5.4,3.54,1.86,6.33
681,O=C(N(C(CCCC)CCCC)C1=O)C2=CC=C3C4=C2C1=CC(C5=C6C7=C(C8=C5C=C(C(N9C(CCCC)CCCC)=O)C%10=C8C(C%11=CC=C%12C(N(C(CCCC)CCCC)C%13=O)=O)=CC=C%10C9=O)C%11=C%12C%13=C7)=C4C%14=C6C=C(C(N%15C(CCCC)CCCC)=O)C%16=C%14C3=C(C%17=C%18C([N+]%19=CC=C%18)=C(O[Al-3]%19%20%21([N+]%22=CC=CC%23=C(C%24=C(C%25=CC=C(C(N%26C(CCCC)CCCC)=O)C%27=C%25C%28=C%29C=C%27C%26=O)C(C%28=C(C%30=C%29C(C=C%31C(N(C(CCCC)CCCC)C%32=O)=O)=C(C%33=C%31C%32=CC=C%33%34)C%35=C%30C=C%36C%37=C%35C%34=CC=C%37C(N(C(CCCC)CCCC)C%36=O)=O)C=C%38C(N(C(CCCC)CCCC)C%39=O)=O)=C%38C%39=C%24)C=CC(O%21)=C%23%22)OC%40=C([N+]%20=CC=C%41)C%41=C(C%42=C(C%43=CC=C(C(N%44C(CCCC)CCCC)=O)C%45=C%43C%46=C%47C=C%45C%44=O)C(C%46=C(C%48=C%47C(C=C%49C(N(C(CCCC)CCCC)C%50=O)=O)=C(C%51=C%49C%50=CC=C%51%52)C%53=C%48C=C%54C%55=C%53C%52=CC=C%55C(N(C(CCCC)CCCC)C%54=O)=O)C=C%56C(N(C(CCCC)CCCC)C%57=O)=O)=C%56C%57=C%42)C=C%40)C=C%17)C=C%16C%15=O,FC(C(F)=C(C1=CC(C(OCC(CCCCCCCCCC)CCCCCCCC)=O)=C(C2=CC(CC(CCCCCCCC)CCCCCC)=C(C3=CC=C(C4=C(F)C(F)=C(C5=CC=C(C)S5)C6=NSN=C64)S3)S2)S1)C7=NSN=C78)=C8C9=CC(C(OCC(CCCCCCCCCC)CCCCCCCC)=O)=C(C%10=CC(CC(CCCCCCCC)CCCCCC)=C(C)S%10)S9,,,15.74,0.713,0.85,5.98,3.88,2.1,5.4,3.54,1.86,9.54
682,O=C(C(C=CC=C1)=C1C/2=C(C#N)\C#N)C2=C/C(S3)=CC4=C3C5=C(C4(CCCCCC)CCCCCC)C=C6C(C(CCCCCC)(CCCCCC)C7=C6SC(/C=C8C(C(C=CC=C9)=C9C\8=C(C#N)/C#N)=O)=C7)=C5,CC1=CC2=C(S1)C(CCC(CCCC)CCCCCC)=C3C=C(SC3=C2CCC(CCCC)CCCCCC)C4=CC=C(S4)C5=C(C(F)=C(C6=NN(N=C65)CC(CCCC)CCCCCC)C7=CC=C(S7)C)F,,,16.6,0.71,0.85,5.51,3.91,1.6,5.35,3.35,2,10.4
683,CCCCCCC(C=C1)=CC=C1C(C2=C3SC(C4=C5C(SC(C(OCC(CC)CCCC)=O)=C5F)=C(/C=C6C(C(C=CC=C7)=C7C\6=C(C#N)\C#N)=O)S4)=C2)(C8=CC=C(CCCCCC)C=C8)C9=C3C=C(C(C%10=C%11SC(C%12=C%13C(SC(C(OCC(CCCC)CC)=O)=C%13F)=C(/C=C%14/C(C%15=C(C%14=O)C=CC=C%15)=C(C#N)/C#N)S%12)=C%10)(C%16=CC=C(CCCCCC)C=C%16)C%17=CC=C(CCCCCC)C=C%17)C%11=C9,O=C(OCC(CC)CCCC)C1=C(F)C2=C(C)SC(C3=CC4=C(C(C5=CC=C(CC(CC)CCCC)S5)=C(C=C(C)S6)C6=C4C7=CC=C(CC(CC)CCCC)S7)S3)=C2S1,,,20.95,0.65,0.72,5.42,3.91,1.51,5.2,3.63,1.57,9.82
684,CCCCCCC(C=C1)=CC=C1C(C2=C3SC(C4=C5C(SC(C(OCC(CC)CCCC)=O)=C5F)=C(/C=C6C(C(C=C(F)C(F)=C7)=C7C\6=C(C#N)\C#N)=O)S4)=C2)(C8=CC=C(CCCCCC)C=C8)C9=C3C=C(C(C%10=C%11SC(C%12=C%13C(SC(C(OCC(CCCC)CC)=O)=C%13F)=C(/C=C%14/C(C%15=C(C%14=O)C=C(F)C(F)=C%15)=C(C#N)/C#N)S%12)=C%10)(C%16=CC=C(CCCCCC)C=C%16)C%17=CC=C(CCCCCC)C=C%17)C%11=C9,O=C(OCC(CC)CCCC)C1=C(F)C2=C(C)SC(C3=CC4=C(C(C5=CC=C(CC(CC)CCCC)S5)=C(C=C(C)S6)C6=C4C7=CC=C(CC(CC)CCCC)S7)S3)=C2S1,,,22,0.7,0.61,5.31,4,1.31,5.2,3.63,1.57,9.43
685,CCCCCCC(C=C1)=CC=C1C(C2=C3SC(C4=C5C(SC(C(OCC(CC)CCCC)=O)=C5F)=C(/C=C6C(C(C=CC(F)=C7)=C7C\6=C(C#N)\C#N)=O)S4)=C2)(C8=CC=C(CCCCCC)C=C8)C9=C3C=C(C(C%10=C%11SC(C%12=C%13C(SC(C(OCC(CCCC)CC)=O)=C%13F)=C(/C=C%14/C(C%15=C(C%14=O)C=CC(F)=C%15)=C(C#N)/C#N)S%12)=C%10)(C%16=CC=C(CCCCCC)C=C%16)C%17=CC=C(CCCCCC)C=C%17)C%11=C9,O=C(OCC(CC)CCCC)C1=C(F)C2=C(C)SC(C3=CC4=C(C(C5=CC=C(CC(CC)CCCC)S5)=C(C=C(C)S6)C6=C4C7=CC=C(CC(CC)CCCC)S7)S3)=C2S1,,,18.57,0.62,0.61,5.36,4.01,1.35,5.2,3.63,1.57,7.01
686,CCCCCCC(C=C1)=CC=C1C(C2=C3SC(C4=C5C(SC(C(OCC(CC)CCCC)=O)=C5F)=C(/C=C6C(C(C=C(F)C=C7)=C7C\6=C(C#N)\C#N)=O)S4)=C2)(C8=CC=C(CCCCCC)C=C8)C9=C3C=C(C(C%10=C%11SC(C%12=C%13C(SC(C(OCC(CCCC)CC)=O)=C%13F)=C(/C=C%14/C(C%15=C(C%14=O)C=C(F)C=C%15)=C(C#N)/C#N)S%12)=C%10)(C%16=CC=C(CCCCCC)C=C%16)C%17=CC=C(CCCCCC)C=C%17)C%11=C9,O=C(OCC(CC)CCCC)C1=C(F)C2=C(C)SC(C3=CC4=C(C(C5=CC=C(CC(CC)CCCC)S5)=C(C=C(C)S6)C6=C4C7=CC=C(CC(CC)CCCC)S7)S3)=C2S1,,,24.85,0.67,0.65,5.34,3.96,1.38,5.2,3.63,1.57,10.87
687,O=C(/C(S1)=C/C(C2=NSN=C32)=CC=C3C(S4)=CC5=C4C6=CC(C(CCCCCCCC)(CCCCCCCC)C7=C8SC(C9=CC=C(/C=C%10SC(N(CC)C\%10=O)=S)C%11=NSN=C9%11)=C7)=C8C=C6C5(CCCCCCCC)CCCCCCCC)N(CC)C1=S,CC1=C(C=C(S1)C2=C(C(F)=C(C3=NSN=C32)C4=CC(CC(CCCCCCCCC)CCCCCCCCCCC)=C(S4)C5=CC6=C(C=C(C)S6)S5)F)CC(CCCCCCCCCCC)CCCCCCCCC,,,14.73,0.64,1.08,5.51,3.55,1.96,5.42,3.52,1.9,10.4
688,CCCCC(COC1=C2C3=C(C(SC(/C=C4/C(C(C=C5Cl)=C(C4=O)C=C5Cl)=C(C#N)\C#N)=C6)=C6C(C(C=C7)=CC=C7CCCCCC)3C(C=C8)=CC=C8CCCCCC)SC2=C(C9=C1SC%10=C9C(C(C=C%11)=CC=C%11CCCCCC)(C(C=C%12)=CC=C%12CCCCCC)C%13=C%10SC(/C=C%14C(C(C=C(Cl)C(Cl)=C%15)=C%15C\%14=C(C#N)\C#N)=O)=C%13)OCC(CC)CCCC)CC,CC(SC1=C2C3=CC=C(CC(CC)CCCC)S3)=CC1=C(C4=CC=C(CC(CC)CCCC)S4)C5=C2C=C(C6=C7C(SC(C(OCC(CC)CCCC)=O)=C7F)=C(C)S6)S5,,,22.3,0.7,0.695,5.49,4.09,1.4,5.22,3.21,2.01,10.8
689,CCCCCCC(C=C1)=CC=C1C2(C3=CC=C(CCCCCC)C=C3)C4=C(SC5=C4SC6=C5C(C7=C6SC8=C7SC(/C=C9C(C(C=C(F)C(F)=C%10)=C%10C\9=C(C#N)\C#N)=O)=C8)(C%11=CC=C(CCCCCC)C=C%11)C%12=CC=C(CCCCCC)C=C%12)C%13=C2C(SC(/C=C%14C(C(C=C(F)C(F)=C%15)=C%15C\%14=C(C#N)/C#N)=O)=C%16)=C%16S%13,CC(SC1=C2C3=CC=C(CC(CC)CCCC)S3)=CC1=C(C4=CC=C(CC(CC)CCCC)S4)C5=C2C=C(C6=C7C(SC(C(OCC(CC)CCCC)=O)=C7F)=C(C)S6)S5,,,24.7,0.67,0.65,5.42,4.13,1.29,5.22,3.21,2.01,10.8
690,O=C(C(C=CC=C1)=C1C/2=C(C#N)/C#N)C2=C/C3=C(CC(CC)CCCC)C(S4)=C(S3)C5=C4C6=C(N5CC(CC)CCCC)C7=C(C(SC8=C9SC(/C=C%10/C(C%11=C(C%10=O)C=CC=C%11)=C(C#N)/C#N)=C8CC(CC)CCCC)=C9N7CC(CC)CCCC)C%12=NSN=C6%12,CC1=CC(C(S1)=C2C3=CC=C(SCCCCCCCCCCCC)S3)=C(C4=C2C=C(C5=CC=C(C6=C(F)C(F)=C(C7=CC=C(C)S7)C8=NN(CC(CCCCCC)CCCCCCCC)N=C68)S5)S4)C9=CC=C(SCCCCCCCCCCCC)S9,,,21.1,0.583,0.9,5.55,3.87,1.68,5.32,3.08,2.24,11
691,O=C(C(C=CC=C1)=C1C/2=C(C#N)/C#N)C2=C/C3=C(CC(CC)CCCC)C(S4)=C(S3)C5=C4C6=C(N5CC(CC)CCCC)C7=C(C(SC8=C9SC(/C=C%10/C(C%11=C(C%10=O)C=CC=C%11)=C(C#N)/C#N)=C8CC(CC)CCCC)=C9N7CC(CC)CCCC)C%12=NSN=C6%12,FC1=C(C2=CC=C(C3=CC(C(C4=CC=C(CC(CC)CCCCC)S4)=C(SC(C)=C5)C5=C6C7=CC=C(CC(CC)CCCC)S7)=C6S3)S2)C8=NC(C9=CC(F)=C(CC(CC)CCCC)S9)=C(C%10=CC(F)=C(CC(CC)CCCC)S%10)N=C8C(C%11=CC=C(C)S%11)=C1F,,,21.2,0.696,0.89,5.55,3.87,1.68,5.31,3.62,1.69,13.1
692,O=C(C(C=CC=C1)=C1C/2=C(C#N)/C#N)C2=C/C3=C(CC(CC)CCCC)C(S4)=C(S3)C5=C4C6=C(N5CC(CC)CCCC)C7=C(C(SC8=C9SC(/C=C%10/C(C%11=C(C%10=O)C=CC=C%11)=C(C#N)/C#N)=C8CC(CC)CCCC)=C9N7CC(CC)CCCC)C%12=NSN=C6%12,CC(SC1=C2C3=CC=C(CC(CC)CCCC)S3)=CC1=C(C4=CC=C(CC(CC)CCCC)S4)C5=C2C=C(S5)C6=CC=C(C7=C8C(C(C9=C(CC(CC)CCCC)SC(CC(CC)CCCC)=C9C8=O)=O)=C(C%10=CC=C(C)S%10)S7)S6,,,22.8,0.702,0.88,5.55,3.87,1.68,5.38,3.5,1.88,14.1
693,CCCCCCC(C=C1)=CC=C1C2(C3=CC=C(CCCCCC)C=C3)C4=CC5=C(C(C6=C5SC7=C6SC(/C=C8C(C(C=CC(C)=C9)=C9C\8=C(C#N)\C#N)=O)=C7)(C%10=CC=C(CCCCCC)C=C%10)C%11=CC=C(CCCCCC)C=C%11)C=C4C%12=C2C(SC(/C=C%13C(C(C=CC(C)=C%14)=C%14C\%13=C(C#N)/C#N)=O)=C%15)=C%15S%12,CC1=CC2=C(S1)C(CCC(CCCC)CCCCCC)=C3C=C(SC3=C2CCC(CCCC)CCCCCC)C4=CC=C(S4)C5=C(C(F)=C(C6=NN(N=C65)CC(CCCC)CCCCCC)C7=CC=C(S7)C)F,,,17.2,0.679,0.96,5.58,3.98,1.6,5.36,3.05,2.31,11.8
694,CCCCCCC(C=C1)=CC=C1C2(C3=CC=C(CCCCCC)C=C3)C4=CC5=C(C(C6=C5SC7=C6SC(/C=C8C(C(C=CC(C)=C9)=C9C\8=C(C#N)\C#N)=O)=C7)(C%10=CC=C(CCCCCC)C=C%10)C%11=CC=C(CCCCCC)C=C%11)C=C4C%12=C2C(SC(/C=C%13C(C(C=CC(C)=C%14)=C%14C\%13=C(C#N)/C#N)=O)=C%15)=C%15S%12,CC(SC1=C2C3=CC=C(CC(CC)CCCC)S3)=CC1=C(C4=CC=C(CC(CC)CCCC)S4)C5=C2C=C(S5)C6=CC=C(C7=C8C(C(C9=C(CC(CC)CCCC)SC(CC(CC)CCCC)=C9C8=O)=O)=C(C%10=CC=C(C)S%10)S7)S6,,,13.5,0.528,0.94,5.58,3.98,1.6,5.33,3.53,1.8,7.2
695,O=C(C(C=C(F)C(F)=C1)=C1C/2=C(C#N)/C#N)C2=C/C3=C(CCCCCCCCCCC)C(S4)=C(S3)C5=C4C6=C(N5CC(CC)CCCC)C7=C(C(SC8=C9SC(/C=C%10/C(C%11=C(C%10=O)C=C(F)C(F)=C%11)=C(C#N)/C#N)=C8CCCCCCCCCCC)=C9N7CC(CC)CCCC)C%12=NSN=C6%12,CC(SC1=C2C3=CC(F)=C(SCC(CCCC)CCCCCC)S3)=CC1=C(C4=CC(F)=C(SCC(CCCC)CCCCCC)S4)C5=C2C=C(C6=C(CCCCCCCC)C=C(C7=NN=C(C8=CC(CCCCCCCC)=C(C)S8)N=N7)S6)S5,,,25.1,0.649,0.8,5.6,4.1,1.5,5.5,3.5,2,13.03
696,O=C(C(C=C(F)C(F)=C1)=C1C/2=C(C#N)/C#N)C2=C/C3=CC(C4(CC(CC)CCCC)CC(CC)CCCC)=C(S3)C5=C4C=C(S5)C6=CC(F)=C(C(S7)=CC8=C7C(SC(/C=C9C(C(C=C(F)C(F)=C%10)=C%10C\9=C(C#N)\C#N)=O)=C%11)=C%11C8(CC(CC)CCCC)CC(CC)CCCC)C=C6F,CC(SC1=C2C3=CC=C(CC(CC)CCCC)S3)=CC1=C(C4=CC=C(CC(CC)CCCC)S4)C5=C2C=C(S5)C6=CC=C(C7=C8C(C(C9=C(CC(CC)CCCC)SC(CC(CC)CCCC)=C9C8=O)=O)=C(C%10=CC=C(C)S%10)S7)S6,,,16.26,0.684,0.8,5.53,3.83,1.7,5.33,3.53,1.8,8.82
697,CCCCCCC(C=C1)=CC=C1C(C2=C3SC(C4=C(OCC(CC)CCCC)C=C(/C=C5C(C(C=C(F)C(F)=C6)=C6C\5=C(C#N)\C#N)=O)S4)=C2)(C7=CC=C(CCCCCC)C=C7)C8=C3C=C(C(C9=C%10SC(C(S%11)=C(C=C%11/C=C%12/C(C(C=C%13F)=C(C%12=O)C=C%13F)=C(C#N)/C#N)OCC(CCCC)CC)=C9)(C%14=CC=C(CCCCCC)C=C%14)C%15=CC=C(CCCCCC)C=C%15)C%10=C8,CC(SC1=C2C3=CC=C(CC(CC)CCCC)S3)=CC1=C(C4=CC=C(CC(CC)CCCC)S4)C5=C2C=C(S5)C6=CC=C(C7=C8C(C(C9=C(CC(CC)CCCC)SC(CC(CC)CCCC)=C9C8=O)=O)=C(C%10=CC=C(C)S%10)S7)S6,,,19.43,0.446,0.74,5.44,4.19,1.25,5.33,3.53,1.8,6.64
698,CCCCCCC(C=C1)=CC=C1C2(C3=CC=C(CCCCCC)C=C3)C4=CC5=C(C(C6=C5SC7=C6SC(/C=C8C(C(C=C(F)C(F)=C9)=C9C\8=C(C#N)\C#N)=O)=C7)(C%10=CC=C(CCCCCC)C=C%10)C%11=CC=C(CCCCCC)C=C%11)C=C4C%12=C2C(SC(/C=C%13C(C(C=C(F)C(F)=C%14)=C%14C\%13=C(C#N)/C#N)=O)=C%15)=C%15S%12,CC(SC1=C2C3=CC(F)=C(CC(CC)CCCC)S3)=CC1=C(C4=CC(F)=C(CC(CC)CCCC)S4)C5=C2C=C(C6=CC=C(C7=C8C(C(C9=C(CC(CC)CCCC)SC(CC(CC)CCCC)=C9C8=O)=O)=C(C%10=CC=C(C)S%10)S7)S6)S5,,,21.61,0.692,0.83,5.69,4.07,1.62,5.5,3.61,1.89,12.3
699,CCCCCCC(C=C1)=CC=C1C2(C3=CC=C(CCCCCC)C=C3)C4=CC5=C(C(C6=C5SC7=C6SC(/C=C8C(C(C=C(F)C(F)=C9)=C9C\8=C(C#N)\C#N)=O)=C7)(C%10=CC=C(CCCCCC)C=C%10)C%11=CC=C(CCCCCC)C=C%11)C=C4C%12=C2C(SC(/C=C%13C(C(C=C(F)C(F)=C%14)=C%14C\%13=C(C#N)/C#N)=O)=C%15)=C%15S%12,CCCCCCC(CCCCCCCC)CC1=C(C2=CC=C(C3=C(C(F)=C(C4=CC=C(C5=C(CC(CCCCCC)CCCCCCCC)C=C(C)S5)S4)C6=NSN=C63)F)S2)SC(C7=CC=C(C)C(C(N8CC(CCCCCC)CCCCCCCC)=O)=C7C8=O)=C1,,,19.41,0.76,0.91,5.66,4.14,1.52,5.55,3.8,1.75,13.31
700,CCCCCCC(C=C1)=CC=C1C2(C3=CC=C(CCCCCC)C=C3)C4=CC5=C(C(C6=C5SC7=C6SC(/C=C8C(C(C=C(F)C(F)=C9)=C9C\8=C(C#N)\C#N)=O)=C7)(C%10=CC=C(CCCCCC)C=C%10)C%11=CC=C(CCCCCC)C=C%11)C=C4C%12=C2C(SC(/C=C%13C(C(C=C(F)C(F)=C%14)=C%14C\%13=C(C#N)/C#N)=O)=C%15)=C%15S%12,CCCCCCC(CCCCCCCC)CC1=C(C2=CC=C(C3=C(C(F)=C(C4=CC=C(C5=C(CC(CCCCCC)CCCCCCCC)C=C(C)S5)S4)C6=NSN=C63)F)S2)SC(C7=C(F)C(F)=C(C)C(C(N8CC(CCCCCC)CCCCCCCC)=O)=C7C8=O)=C1,,,19.01,0.71,0.94,5.66,4.14,1.52,5.63,3.86,1.77,12.74
701,CCCCCCC(C=C1)=CC=C1C2(C3=CC=C(CCCCCC)C=C3)C4=CC5=C(C(C6=C5SC7=C6SC(/C=C8C(C(C=CC=C9)=C9C\8=C(C#N)\C#N)=O)=C7)(C%10=CC=C(CCCCCC)C=C%10)C%11=CC=C(CCCCCC)C=C%11)C=C4C%12=C2C(SC(/C=C%13C(C(C=CC=C%14)=C%14C\%13=C(C#N)/C#N)=O)=C%15)=C%15S%12,CC(SC1=C2C3=CC=C(CC(CC)CCCC)S3)=CC1=C(C4=CC=C(CC(CC)CCCC)S4)C5=C2C=C(C6=CC=C(C7=C8C(C(C9=C(CC(CC)CCCC)SC(CC(CC)CCCC)=C9C8=O)=O)=C(C%10=CC=C(C(SC%11=C%12C%13=CC=C(CC(CC)CCCC)S%13)=CC%11=C(C%14=CC=C(CC(CC)CCCC)S%14)C%15=C%12C=C(C%16=CC=C(C%17=C(F)C(F)=C(C%18=CC=C(C)S%18)C%19=NN(CC(CCCCCCCC)CCCCCC)N=C%19%17)S%16)S%15)S%10)S7)S6)S5,,,17.58,0.619,0.91,5.51,3.78,1.73,5.48,3.66,1.82,10.02
702,S=C(N(C/1=O)CCCCCCCC)SC1=C/C2=CC=C(C3=CC=C(/C=C(C(N(CCCCCCCC)C(N4CCCCCCCC)=O)=O)\C4=O)S3)S2,O=C(OCC(CC)CCCC)C1=C(F)C2=C(C)SC(C3=CC4=C(C(C5=CC=C(CC(CC)CCCC)S5)=C(C=C(C)S6)C6=C4C7=CC=C(CC(CC)CCCC)S7)S3)=C2S1,,,3.12,0.36,0.81,5.81,3.63,2.18,5.23,3.19,2.04,0.91
703,O=C1C2=C(C(/C1=C/C3=CC(SC(C4=C5C=C(C6=C(C7(CCCCCCCC)CCCCCCCC)C=C8C(C(C9=C8SC%10=C9SC(/C=C%11C(C(C=CC=C%12)=C%12C\%11=C(C#N)/C#N)=O)=C%10)(CCCCCCCC)CCCCCCCC)=C6)C7=C4)=C%13C5(CCCCCCCC)CCCCCCCC)=C%13S3)=C(C#N)\C#N)C=CC=C2,CC(SC1=C2C3=CC=C(CC(CC)CCCC)S3)=CC1=C(C4=CC=C(CC(CC)CCCC)S4)C5=C2C=C(S5)C6=CC=C(C7=C8C(C(C9=C(CC(CC)CCCC)SC(CC(CC)CCCC)=C9C8=O)=O)=C(C%10=CC=C(C)S%10)S7)S6,,,17.52,0.539,0.93,5.56,3.95,1.61,5.33,2.92,2.41,9
704,O=C1C2=C(C(/C1=C/C3=CC(SC(C4=C5C=C(C6=C(C7(CCCCCCCC)CCCCCCCC)C=C8C(C(C9=C8SC%10=C9SC(/C=C%11C(C(C=CC=C%12)=C%12C\%11=C(C#N)/C#N)=O)=C%10)(CCCCCCCC)CCCCCCCC)=C6)C7=C4)=C%13C5(CCCCCCCC)CCCCCCCC)=C%13S3)=C(C#N)\C#N)C=CC=C2,O=C(OCC(CC)CCCC)C1=C(F)C2=C(C)SC(C3=CC4=C(C(C5=CC=C(CC(CC)CCCC)S5)=C(C=C(C)S6)C6=C4C7=CC=C(CC(CC)CCCC)S7)S3)=C2S1,,,17.22,0.54,0.869,5.56,3.95,1.61,5.2,3.56,1.64,8.47
705,CCCCCCC(C=C1)=CC=C1C2(C3=CC=C(CCCCCC)C=C3)C4=C(C5=C2C6=C(C7=C8C(C9(C%10=CC=C(CCCCCC)C=C%10)C%11=CC=C(CCCCCC)C=C%11)=C(C=C7C=C6)C%12=C9C=C(/C=C%13/C(C%14=C(C%13=O)C=C(F)C(F)=C%14)=C(C#N)/C#N)S%12)C(C=C8)=C5)SC(/C=C%15/C(C%16=C(C%15=O)C=C(F)C(F)=C%16)=C(C#N)/C#N)=C4,O=C(OCC(CC)CCCC)C1=C(F)C2=C(C)SC(C3=CC4=C(C(C5=CC=C(CC(CC)CCCC)S5)=C(C=C(C)S6)C6=C4C7=CC=C(CC(CC)CCCC)S7)S3)=C2S1,,,12.09,0.65,0.74,5.79,3.76,2.03,5.25,3.59,1.66,6.03
706,FC(C(F)=C1)=CC2=C1C(/C(C2=O)=C/C3=CC4=C(C5=CC6=C(C7=C8C(C9(C%10=CC=C(CCCCCC)C=C%10)C%11=CC=C(CCCCCC)C=C%11)=C(C=C7C=C6)C%12=C9C=C(/C=C%13/C(C%14=C(C%13=O)C=C(F)C(F)=C%14)=C(C#N)/C#N)S%12)C(C=C8)=C5C(C(C=C%15)=CC=C%15CCCCCC)4C(C=C%16)=CC=C%16CCCCCC)S3)=C(C#N)/C#N,O=C(OCC(CC)CCCC)C1=C(F)C2=C(C)SC(C3=CC4=C(C(C5=CC=C(CC(CC)CCCC)S5)=C(C=C(C)S6)C6=C4C7=CC=C(CC(CC)CCCC)S7)S3)=C2S1,,,9.67,0.47,0.75,5.83,3.78,2.05,5.25,3.59,1.66,3.72
707,S=C(N(C/1=O)CCCCCCCC)SC1=C/C2=CC=C(/C=C(S3)/C(N(CCCCCCCC)C3=S)=O)S2,O=C(OCC(CC)CCCC)C1=C(F)C2=C(C)SC(C3=CC4=C(C(C5=CC=C(CC(CC)CCCC)S5)=C(C=C(C)S6)C6=C4C7=CC=C(CC(CC)CCCC)S7)S3)=C2S1,,,4.13,0.33,0.91,6.56,3.64,2.92,5.23,3.19,2.04,1.26
708,O=C1C2=C(C(/C1=C/C3=CC(SC(C4=CC5=CC=C6C7=C8C(SC9=C%10SC(/C=C%11/C(C%12=C(C%11=O)C=C(F)C(F)=C%12)=C(C#N)\C#N)=C9)=C%10C(C(C=C%13)=CC=C%13CCCCCC)7C(C=C%14)=CC=C%14CCCCCC)=C%15C(C(C=C%16)=CC=C%16CCCCCC)(C4=C(C=C%17)C5=C6C%17=C8)C(C=C%18)=CC=C%18CCCCCC)=C%15S3)=C(C#N)\C#N)C=C(F)C(F)=C2,O=C(OCC(CC)CCCC)C1=C(F)C2=C(C)SC(C3=CC4=C(C(C5=CC=C(CC(CC)CCCC)S5)=C(C=C(C)S6)C6=C4C7=CC=C(CC(CC)CCCC)S7)S3)=C2S1,,,15.3,0.731,0.755,5.75,3.97,1.78,5.2,3.59,1.61,8.45
709,O=C1C2=C(C(/C1=C/C3=CC(SC(C4=C5C(S6)=C(S4)C7=C6C(SC8=C9SC(/C=C%10/C(C%11=C(C%10=O)C=C(F)C(F)=C%11)=C(C#N)\C#N)=C8)=C9C(C(C=C%12)=CC=C%12CCCCCC)7C(C=C%13)=CC=C%13CCCCCC)=C%14C5(C(C=C%15)=CC=C%15CCCCCC)C(C=C%16)=CC=C%16CCCCCC)=C%14S3)=C(C#N)\C#N)C=C(F)C(F)=C2,O=C(OCC(CC)CCCC)C1=C(F)C2=C(C)SC(C3=CC4=C(C(C5=CC=C(CC(CC)CCCC)S5)=C(C=C(C)S6)C6=C4C7=CC=C(CC(CC)CCCC)S7)S3)=C2S1,,,23.3,0.634,0.645,5.47,4.06,1.41,5.2,3.59,1.61,9.55
710,CCCCCCC(C=C1)=CC=C1C2(C3=CC=C(CCCCCC)C=C3)C4=CC5=C(C(C6=C5SC7=C6SC(/C=C8C(C(C=CC(F)=C9)=C9C\8=C(C#N)\C#N)=O)=C7)(C%10=CC=C(CCCCCC)C=C%10)C%11=CC=C(CCCCCC)C=C%11)C=C4C%12=C2C(SC(/C=C%13C(C(C=CC(F)=C%14)=C%14C\%13=C(C#N)/C#N)=O)=C%15)=C%15S%12,CC(SC1=C2C3=CC=C(CC(CC)CCCC)S3)=CC1=C(C4=CC=C(CC(CC)CCCC)S4)C5=C2C=C(C6=C(CC(CCCCCCCC)CCCC)C=C(C(SC7=C8)=NC7=CC9=C8N=C(C%10=CC(CC(CCCC)CCCCCCCC)=C(C)S%10)S9)S6)S5,,,19.7,0.62,0.92,5.69,4.14,1.55,5.4,3.3,2.1,11.3
711,O=C(C(C=C(Cl)C(Cl)=C1)=C1C/2=C(C#N)/C#N)C2=C/C3=CC(C4(C(C=C5)=CC=C5CCCCCC)C(C=C6)=CC=C6CCCCCC)=C(C7=C4C=C8C(SC9=C%10SC(C%11=CC%12=C%13C(SC(/C=C%14C(C(C=C(Cl)C(Cl)=C%15)=C%15C\%14=C(C#N)\C#N)=O)=C%16)=C%16C(C(C=C%17)=CC=C%17CCCCCC)%12C(C=C%18)=CC=C%18CCCCCC)=C9C(C(C=C%19)=CC=C%19CCCCCC)(C%11=C%13)C(C=C%20)=CC=C%20CCCCCC)=C%10C(C(C=C%21)=CC=C%21CCCCCC)(C8=C7)C(C=C%22)=CC=C%22CCCCCC)S3,CC(SC1=C2C3=CC=C(CC(CC)CCCC)S3)=CC1=C(C4=CC=C(CC(CC)CCCC)S4)C5=C2C=C(S5)C6=CC=C(C7=C8C(C(C9=C(CC(CC)CCCC)SC(CC(CC)CCCC)=C9C8=O)=O)=C(C%10=CC=C(C)S%10)S7)S6,,,18.9,0.666,0.85,5.35,3.91,1.44,5.21,3.41,1.8,10.7
712,O=C(C(C=C(Cl)C(Cl)=C1)=C1C/2=C(C#N)/C#N)C2=C/C(S3)=CC4=C3C(C5(C(C=C6)=CC=C6CCCCCC)C(C=C7)=CC=C7CCCCCC)=C(C8=C5C=C9C(SC%10=C%11SC(C%12=CC%13=C%14C(SC%15=C%16SC(/C=C%17C(C(C=C(Cl)C(Cl)=C%18)=C%18C\%17=C(C#N)\C#N)=O)=C%15)=C%16C(C(C=C%19)=CC=C%19CCCCCC)%13C(C=C%20)=CC=C%20CCCCCC)=C%10C(C(C=C%21)=CC=C%21CCCCCC)(C%12=C%14)C(C=C%22)=CC=C%22CCCCCC)=C%11C(C(C=C%23)=CC=C%23CCCCCC)(C9=C8)C(C=C%24)=CC=C%24CCCCCC)S4,CC(SC1=C2C3=CC=C(CC(CC)CCCC)S3)=CC1=C(C4=CC=C(CC(CC)CCCC)S4)C5=C2C=C(S5)C6=CC=C(C7=C8C(C(C9=C(CC(CC)CCCC)SC(CC(CC)CCCC)=C9C8=O)=O)=C(C%10=CC=C(C)S%10)S7)S6,,,18.5,0.669,0.75,5.26,3.95,1.31,5.21,3.41,1.8,9.3
713,O=C(/C(S/1)=C/C(C2=NN(CCCCCCCC)N=C32)=CC=C3C(S4)=CC5=C4C6=CC(C(C7=CC=C(CCCCCC)C=C7)(C8=CC=C(CCCCCC)C=C8)C9=C%10SC(C%11=CC=C(/C=C%12S/C(N(CC)C\%12=O)=C(C#N)/C#N)C%13=NN(CCCCCCCC)N=C%11%13)=C9)=C%10C=C6C5(C%14=CC=C(CCCCCC)C=C%14)C%15=CC=C(CCCCCC)C=C%15)N(CC)C1=C([N+]#[C-])\C#N,CC1=CC(C(S1)=C2C3=CC=C(CC(CC)CCCC)S3)=C(C4=C2C=C(C5=CC=C(C6=C(F)C(F)=C(C7=CC=C(C)S7)C8=NN(CC(CCCCCC)CCCCCCCC)N=C68)S5)S4)C9=CC=C(CC(CC)CCCC)S9,,,14.62,0.603,1.07,5.49,3.73,1.76,5.13,3.22,1.91,9.41
714,O=C(/C(S/1)=C/C(C2=NN(CCCCCCCC)N=C32)=CC=C3C(S4)=CC5=C4C6=CC(C(C7=CC=C(CCCCCC)C=C7)(C8=CC=C(CCCCCC)C=C8)C9=C%10SC(C%11=CC=C(/C=C%12S/C(N(CC)C\%12=O)=C(C#N)/C#N)C%13=NN(CCCCCCCC)N=C%11%13)=C9)=C%10C=C6C5(C%14=CC=C(CCCCCC)C=C%14)C%15=CC=C(CCCCCC)C=C%15)N(CC)C1=C([N+]#[C-])\C#N,CC1=CC(C(S1)=C2C3=CC(Cl)=C(CC(CC)CCCC)S3)=C(C4=C2C=C(C5=CC=C(C6=C(F)C(F)=C(C7=CC=C(C)S7)C8=NN(CC(CCCCCCCC)CCCCCC)N=C68)S5)S4)C9=CC(Cl)=C(CC(CC)CCCC)S9,,,13.16,0.666,1.24,5.49,3.73,1.76,5.39,3.45,1.94,10.5
715,O=C1C2=C(C(/C1=C/C3=CSC(C4=CC(C(C(C=C5)=CC=C5CCCCCC)(C6=C7)C(C=C8)=CC=C8CCCCCC)=C(C6=CC9=C7C(SC(C%10=C(C(/C=C%11C(C(C=C(F)C(F)=C%12)=C%12C\%11=C(C#N)\C#N)=O)=CS%10)SCC(CCCC)CC)=C%13)=C%13C(C(C=C%14)=CC=C%14CCCCCC)9C(C=C%15)=CC=C%15CCCCCC)S4)=C3SCC(CC)CCCC)=C(C#N)\C#N)C=C(F)C(F)=C2,CC(SC1=C2C3=CC=C(CC(CC)CCCC)S3)=CC1=C(C4=CC=C(CC(CC)CCCC)S4)C5=C2C=C(S5)C6=CC=C(C7=C8C(C(C9=C(CC(CC)CCCC)SC(CC(CC)CCCC)=C9C8=O)=O)=C(C%10=CC=C(C)S%10)S7)S6,,,22.88,0.691,0.868,5.54,3.89,1.65,5.33,2.92,2.41,13.72
716,O=C1C2=C(C(/C1=C/C3=CSC(C4=CC(C(C(C=C5)=CC=C5CCCCCC)(C6=C7)C(C=C8)=CC=C8CCCCCC)=C(C6=CC9=C7C(SC(C%10=C(C(/C=C%11C(C(C=C(F)C(F)=C%12)=C%12C\%11=C(C#N)\C#N)=O)=CS%10)SCC(CCCC)CC)=C%13)=C%13C(C(C=C%14)=CC=C%14CCCCCC)9C(C=C%15)=CC=C%15CCCCCC)S4)=C3SCC(CC)CCCC)=C(C#N)\C#N)C=C(F)C(F)=C2,FC1=C(C2=CC=C(C)S2)C3=NC(OCC(CCCCCC)CCCCCCCC)=CN=C3C(C)=C1F,,,19.67,0.623,0.996,5.54,3.89,1.65,5.54,2.98,2.56,12.2
717,O=C(C(C=CC=C1)=C1C/2=C(C#N)\C#N)C2=C/C3=CC(S4)=C(S3)C5=C4C6=CC(C(C7=C8SC9=C7SC(/C=C%10C(C(C=CC=C%11)=C%11C\%10=C(C#N)\C#N)=O)=C9)(C%12=CC=C(CCCCCC)S%12)C%13=CC=C(CCCCCC)S%13)=C8C=C6C(C%14=CSC(CCCCCC)=C%14)5C%15=CC=C(CCCCCC)S%15,O=C(C1=C(F)C2=C(SC(C3=CC4=C(S3)C(C5=CC=C(S5)CC(CCCC)CC)=C6C=C(SC6=C4C7=CC=C(S7)CC(CCCC)CC)C)=C2S1)C)OCC(CC)CCCC,,,14.8,0.642,0.805,5.81,4.01,1.8,5.44,3.82,1.62,8.02
718,O=C(C(C=CC=C1)=C1C/2=C(C#N)\C#N)C2=C/C3=CC(S4)=C(S3)C5=C4C6=CC(C(C7=C8SC9=C7SC(/C=C%10C(C(C=CC=C%11)=C%11C\%10=C(C#N)\C#N)=O)=C9)(C%12=CC=C(CCCCCC)S%12)C%13=CC=C(CCCCCC)S%13)=C8C=C6C(C%14=CSC(CCCCCC)=C%14)5C%15=CC=C(CCCCCC)S%15,O=C(C1=C(F)C2=C(SC(C3=CC4=C(S3)C(C5=CC=C([Se]5)CC(CCCC)CC)=C6C=C(SC6=C4C7=CC=C([Se]7)CC(CCCC)CC)C)=C2S1)C)OCC(CC)CCCC,,,15.6,0.594,0.785,5.81,4.01,1.8,5.47,3.85,1.62,7.42
719,O=C(C(C=CC=C1)=C1C/2=C(C#N)\C#N)C2=C/C3=CC(S4)=C(S3)C5=C4C6=CC(C(C7=C8SC9=C7SC(/C=C%10C(C(C=CC=C%11)=C%11C\%10=C(C#N)\C#N)=O)=C9)(C%12=CC=C(CCCCCC)S%12)C%13=CC=C(CCCCCC)S%13)=C8C=C6C(C%14=CSC(CCCCCC)=C%14)5C%15=CC=C(CCCCCC)S%15,O=C(C1=C(F)C2=C(SC(C3=CC4=C(S3)C(C5=CC(F)=C(CSC(CCCC)CC)S5)=C6C=C(SC6=C4C7=CC(F)=C(CSC(CCCC)CC)S7)C)=C2S1)C)OCC(CC)CCCC,,,12.1,0.534,0.86,5.81,4.01,1.8,5.49,3.9,1.59,5.95
720,O=C(C(C=CC=C1)=C1C/2=C(C#N)\C#N)C2=C/C3=CC(S4)=C(S3)C5=C4C6=CC(C(C7=C8SC9=C7SC(/C=C%10C(C(C=CC=C%11)=C%11C\%10=C(C#N)\C#N)=O)=C9)(C%12=CC=C(CCCCCC)S%12)C%13=CC=C(CCCCCC)S%13)=C8C=C6C(C%14=CSC(CCCCCC)=C%14)5C%15=CC=C(CCCCCC)S%15,O=C(C1=C(F)C2=C(SC(C3=CC4=C(S3)C(C5=CC(F)=C(S5)CC(CCCC)CC)=C6C=C(SC6=C4C7=CC(F)=C(S7)CC(CCCC)CC)C)=C2S1)C)OCC(CC)CCCC,,,13.1,0.571,0.995,5.81,4.01,1.8,5.65,4,1.65,7.9
721,CCCCCCC(C=C1)=CC=C1C2(C3=CC=C(CCCCCC)C=C3)C4=CC5=C(C(C6=C5SC7=C6SC(/C=C8C(C(C=CC=C9)=C9C\8=C(C#N)\C#N)=O)=C7)(C%10=CC=C(CCCCCC)C=C%10)C%11=CC=C(CCCCCC)C=C%11)C=C4C%12=C2C(SC(/C=C%13C(C(C=CC=C%14)=C%14C\%13=C(C#N)/C#N)=O)=C%15)=C%15S%12,CC(SC1=C2C3=CC=C(CC(CC)CCCC)S3)=CC1=C(C4=CC=C(CC(CC)CCCC)S4)C5=C2C=C(S5)C6=CC=C(C7=C8C(C(C9=C(CC(CC)CCCC)SC(CC(CC)CCCC)=C9C8=O)=O)=C(C%10=CC=C(C)S%10)S7)S6,,,16.64,0.712,0.9,5.61,4.02,1.59,5.21,3.41,1.8,10.82
722,CCCCCCC(C=C1)=CC=C1C2(C3=CC=C(CCCCCC)C=C3)C4=CC5=C(C(C6=C5SC7=C6SC(/C=C8C(C(C=CC(C)=C9)=C9C\8=C(C#N)\C#N)=O)=C7)(C%10=CC=C(CCCCCC)C=C%10)C%11=CC=C(CCCCCC)C=C%11)C=C4C%12=C2C(SC(/C=C%13C(C(C=CC(C)=C%14)=C%14C\%13=C(C#N)/C#N)=O)=C%15)=C%15S%12,CC(SC1=C2C3=CC=C(CC(CC)CCCC)S3)=CC1=C(C4=CC=C(CC(CC)CCCC)S4)C5=C2C=C(S5)C6=CC=C(C7=C8C(C(C9=C(CC(CC)CCCC)SC(CC(CC)CCCC)=C9C8=O)=O)=C(C%10=CC=C(C)S%10)S7)S6,,,17.17,0.715,0.94,5.58,3.98,1.6,5.21,3.41,1.8,11.71
723,CCCCCCC(C=C1)=CC=C1C2(C3=CC=C(CCCCCC)C=C3)C4=CC5=C(C(C6=C5SC7=C6SC(/C=C8C(C9=C(Cl)SC=C9C\8=C(C#N)\C#N)=O)=C7)(C%10=CC=C(CCCCCC)C=C%10)C%11=CC=C(CCCCCC)C=C%11)C=C4C%12=C2C(SC(/C=C%13C(C%14=C(Cl)SC=C%14C\%13=C(C#N)/C#N)=O)=C%15)=C%15S%12,CC(SC1=C2C3=CC(Cl)=C(CC(CC)CCCC)S3)=CC1=C(C4=CC(Cl)=C(CC(CC)CCCC)S4)C5=C2C=C(S5)C6=CC=C(C7=C8C(C(C9=C(CC(CC)CCCC)SC(CC(CC)CCCC)=C9C8=O)=O)=C(C%10=CC=C(C)S%10)S7)S6,,,20.27,0.739,0.915,5.58,4.01,1.57,5.51,3.57,1.94,13.72
724,O=C(C(C=C(Cl)C(Cl)=C1)=C1C/2=C(C#N)/C#N)C2=C/C3=CC(SC4=C5C(C6=CC=C(CCCCCC)C=C6)(C7=CC=C(CCCCCC)C=C7)C8=C4SC9=C8SC%10=C9C(C%11=CC=C(CCCCCC)C=C%11)(C%12=CC=C(CCCCCC)C=C%12)C%13=C%10SC%14=C%13SC(/C=C%15C(C(C=C(Cl)C(Cl)=C%16)=C%16C\%15=C(C#N)\C#N)=O)=C%14)=C5S3,CC(SC1=C2C3=CC(Cl)=C(CC(CC)CCCC)S3)=CC1=C(C4=CC(Cl)=C(CC(CC)CCCC)S4)C5=C2C=C(S5)C6=CC=C(C7=C8C(C(C9=C(CC(CC)CCCC)SC(CC(CC)CCCC)=C9C8=O)=O)=C(C%10=CC=C(C)S%10)S7)S6,,,21.6,0.699,0.795,5.52,4.13,1.39,5.51,3.57,1.94,12.01
725,CCCCCCC(C=C1)=CC=C1C2(C3=CC=C(CCCCCC)C=C3)C4=CC5=C(C(C6=C5SC7=C6SC(/C=C8C(C(C=C(F)C(F)=C9)=C9C\8=C(C#N)\C#N)=O)=C7)(C%10=CC=C(CCCCCC)C=C%10)C%11=CC=C(CCCCCC)C=C%11)C=C4C%12=C2C(SC(/C=C%13C(C(C=C(F)C(F)=C%14)=C%14C\%13=C(C#N)/C#N)=O)=C%15)=C%15S%12,CC(SC1=C2C3=CC(F)=C(CC(CC)CCCC)S3)=CC1=C(C4=CC(F)=C(CC(CC)CCCC)S4)C5=C2C=C(C6=CC=C(C7=C8C(C(C9=C(CSC(CC)CCCC)SC(CSC(CC)CCCC)=C9C8=O)=O)=C(C%10=CC=C(C)S%10)S7)S6)S5,,,21.03,0.699,0.891,5.66,4.14,1.52,5.48,3.52,1.96,13.1
726,CCCCCCC(C=C1)=CC=C1C2(C3=CC=C(CCCCCC)C=C3)C4=CC5=C(C(C6=C5SC7=C6SC(/C=C8C(C(C=CC=C9)=C9C\8=C(C#N)\C#N)=O)=C7)(C%10=CC=C(CCCCCC)C=C%10)C%11=CC=C(CCCCCC)C=C%11)C=C4C%12=C2C(SC(/C=C%13C(C(C=CC=C%14)=C%14C\%13=C(C#N)/C#N)=O)=C%15)=C%15S%12,CC(SC1=C2C3=CC=C(SCC(CC)CCCC)S3)=CC1=C(C4=CC=C(SCC(CC)CCCC)S4)C5=C2C=C(C6=CC=C(S6)C(C7=NN(CC(CCCCCC)CCCC)N=C78)=CC9=C8C=C(C%10=CC=C(C)S%10)C%11=NN(CC(CCCCCC)CCCC)N=C%119)S5,,,16.92,0.657,0.94,5.55,3.8,1.75,5.39,3.3,2.09,10.45
727,CCCCCCC(C=C1)=CC=C1C2(C3=CC=C(CCCCCC)C=C3)C4=CC5=C(C(C6=C5SC7=C6SC(/C=C8C(C(C=C(F)C(F)=C9)=C9C\8=C(C#N)\C#N)=O)=C7)(C%10=CC=C(CCCCCC)C=C%10)C%11=CC=C(CCCCCC)C=C%11)C=C4C%12=C2C(SC(/C=C%13C(C(C=C(F)C(F)=C%14)=C%14C\%13=C(C#N)/C#N)=O)=C%15)=C%15S%12,CC(SC1=C2C3=CC=C(SCC(CC)CCCC)S3)=CC1=C(C4=CC=C(SCC(CC)CCCC)S4)C5=C2C=C(C6=CC=C(S6)C(C7=NN(CC(CCCCCC)CCCC)N=C78)=CC9=C8C=C(C%10=CC=C(C)S%10)C%11=NN(CC(CCCCCC)CCCC)N=C%119)S5,,,18.65,0.689,0.88,5.7,3.99,1.71,5.39,3.3,2.09,11.31
728,CCCCCCC(C=C1)=CC=C1C2(C3=CC=C(CCCCCC)C=C3)C4=CC5=C(C(C6=C5SC7=C6SC(/C=C8C(C(C=CC=C9)=C9C\8=C(C#N)\C#N)=O)=C7)(C%10=CC=C(CCCCCC)C=C%10)C%11=CC=C(CCCCCC)C=C%11)C=C4C%12=C2C(SC(/C=C%13C(C(C=CC=C%14)=C%14C\%13=C(C#N)/C#N)=O)=C%15)=C%15S%12,CC(SC1=C2C3=CC(F)=C(SCC(CC)CCCC)S3)=CC1=C(C4=CC(F)=C(SCC(CC)CCCC)S4)C5=C2C=C(C6=CC=C(S6)C(C7=NN(CC(CCCCCC)CCCC)N=C78)=CC9=C8C=C(C%10=CC=C(C)S%10)C%11=NN(CC(CCCCCC)CCCC)N=C%119)S5,,,17.58,0.706,0.98,5.55,3.8,1.75,5.45,3.41,2.04,12.16
729,CCCCCCC(C=C1)=CC=C1C2(C3=CC=C(CCCCCC)C=C3)C4=CC5=C(C(C6=C5SC7=C6SC(/C=C8C(C(C=C(F)C(F)=C9)=C9C\8=C(C#N)\C#N)=O)=C7)(C%10=CC=C(CCCCCC)C=C%10)C%11=CC=C(CCCCCC)C=C%11)C=C4C%12=C2C(SC(/C=C%13C(C(C=C(F)C(F)=C%14)=C%14C\%13=C(C#N)/C#N)=O)=C%15)=C%15S%12,CC(SC1=C2C3=CC(F)=C(SCC(CC)CCCC)S3)=CC1=C(C4=CC(F)=C(SCC(CC)CCCC)S4)C5=C2C=C(C6=CC=C(S6)C(C7=NN(CC(CCCCCC)CCCC)N=C78)=CC9=C8C=C(C%10=CC=C(C)S%10)C%11=NN(CC(CCCCCC)CCCC)N=C%119)S5,,,19.23,0.741,0.93,5.7,3.99,1.71,5.45,3.41,2.04,13.25
730,O=C(N(C(CCCCCC)CCCCCC)C1=O)C2=CC=C3C4=CC=C5C6=C4C(C7=C(C8=CC=C(C9=CC=C(C(C=C%10C(N(C(CCCCCC)CCCCCC)C%11=O)=O)=C%12C%13=CC=C%14C%15=C%13C(C%16=CC=C%11C%10=C%12%16)=CC=C%15C(N(C(CCCCCC)CCCCCC)C%14=O)=O)C=C9C%17%18C%19=CC=CC=C%19C%20=C%18C=CC=C%20)C%17=C8)C=C1C2=C37)=CC=C6C(N(C(CCCCCC)CCCCCC)C5=O)=O,FC(C(F)=C(C1=CC=C(S1)C)C2=NSN=C23)=C3C4=CC=C(C5=C(C(OCC(CCCCCC)CCCCCCCC)=O)C=C(C6=C(CC(CCCCCC)CCCCCCCC)C=C(C7=C(F)C(F)=C(C8=CC(CC(CCCCCC)CCCCCCCC)=C(C9=CC(C(OCC(CCCCCC)CCCCCCCC)=O)=C(C)S9)S8)C%10=NSN=C7%10)S6)S5)S4,,,10.98,0.55,1.19,5.99,3.62,2.37,5.55,3.56,1.99,7.12
731,O=C(N(C(CCCCCC)CCCCCC)C1=O)C2=CC=C3C4=CC=C5C6=C4C7=C8C3=C2C1=CC8=C(SC(C9=CC(C%10=CC%11=C%12C=C%13C%14=C%15C(C%16=CC=C%17C%18=C%16C(C(C=C%18C(N(C(CCCCCC)CCCCCC)C%17=O)=O)=C%11S%10)=C%15%12)=CC=C%14C(N(C(CCCCCC)CCCCCC)C%13=O)=O)=C(C%19=CC%20=C(C=C%21C(N(C(CCCCCC)CCCCCC)C%22=O)=O)C%23=C%24C%25=C(C%26=CC%24=C%20S%19)C(C(N(C(CCCCCC)CCCCCC)C%26=O)=O)=CC=C%25C%27=CC=C%22C%21=C%23%27)C=C9C%28=CC%29=C%30C=C%31C%32=C(C%30=C%33C(C%34=CC=C%35C%36=O)=C%35C(C(N%36C(CCCCCC)CCCCCC)=O)=CC%33=C%29S%28)C%34=CC=C%32C(N(C(CCCCCC)CCCCCC)C%31=O)=O)=C%37)C%37=C7C=C6C(N(C(CCCCCC)CCCCCC)C5=O)=O,FC(C(F)=C(C1=CC=C(S1)C)C2=NSN=C23)=C3C4=CC=C(C5=C(C(OCC(CCCCCC)CCCCCCCC)=O)C=C(C6=C(CC(CCCCCC)CCCCCCCC)C=C(C7=C(F)C(F)=C(C8=CC(CC(CCCCCC)CCCCCCCC)=C(C9=CC(C(OCC(CCCCCC)CCCCCCCC)=O)=C(C)S9)S8)C%10=NSN=C7%10)S6)S5)S4,,,10.47,0.65,1.2,5.74,3.58,2.16,5.55,3.56,1.99,8.1
732,O=C(C(C=CC=C1)=C1C/2=C(C#N)\C#N)C2=C/C(S3)=CC4=C3C5=C(C4(CCCCCC)CCCCCC)C=C6C(C(CCCCCC)(CCCCCC)C7=C6SC(/C=C8C(C(C=CC=C9)=C9C\8=C(C#N)/C#N)=O)=C7)=C5,CCCCCCCCN1N=C(C2=N1)C(C3=CC(CC(CCCCCCCCCCCC)CCCCCCCCCC)=C(C4=CC=C(C5=C(F)C(F)=C(C6=CC=C(C)S6)C(F)=C5F)S4)S3)=C(F)C(F)=C2C7=CC(CC(CCCCCCCCCC)CCCCCCCCCCCC)=C(C)S7,,,13.72,0.71,0.97,5.62,4.04,1.58,5.59,3.61,1.98,9.81
733,O=C(C(C=CC=C1)=C1C/2=C(C#N)\C#N)C2=C/C(S3)=CC4=C3C5=C(C4(CCCCCC)CCCCCC)C=C6C(C(CCCCCC)(CCCCCC)C7=C6SC(/C=C8C(C(C=CC=C9)=C9C\8=C(C#N)/C#N)=O)=C7)=C5,CCCCCCCCN1N=C(C2=N1)C(C3=CC(C4=CC=C(CC(CCCCCCCCCCCC)CCCCCCCCCC)S4)=C(C5=CC=C(C6=C(F)C(F)=C(C7=CC=C(C)S7)C(F)=C6F)S5)S3)=C(F)C(F)=C2C8=CC(C9=CC=C(CC(CCCCCCCCCC)CCCCCCCCCCCC)S9)=C(C)S8,,,16.24,0.67,0.96,5.62,4.04,1.58,5.58,3.58,2,10.6
734,O=C1C2=C(C(/C1=C/C3=CC(SC(C4=C5C(S6)=C(S4)C7=C6C(SC8=C9SC(/C=C%10/C(C%11=C(C%10=O)C=C(F)C(F)=C%11)=C(C#N)\C#N)=C8)=C9C(C(C=C%12)=CC=C%12CCCCCC)7C(C=C%13)=CC=C%13CCCCCC)=C%14C5(C(C=C%15)=CC=C%15CCCCCC)C(C=C%16)=CC=C%16CCCCCC)=C%14S3)=C(C#N)\C#N)C=C(F)C(F)=C2,O=C(OCC(CC)CCCC)C1=C(F)C2=C(C)SC(C3=CC4=C(C(C5=CC=C(CC(CC)CCCC)S5)=C(C=C(C)S6)C6=C4C7=CC=C(CC(CC)CCCC)S7)S3)=C2S1,,,24.6,0.649,0.646,5.43,4,1.43,5.2,3.59,1.61,10.3
735,O=C(N(CC)C1=S)/C(S1)=C/C(C2=NSN=C23)=CC=C3C4=CC5=C(C6=C(C5(C7=CC=C(CCCCCC)C=C7)C8=CC=C(CCCCCC)C=C8)C=C(C9=C(C%10(C%11=CC=C(CCCCCC)C=C%11)C%12=CC=C(CCCCCC)C=C%12)C=C(C%13=CC=C(/C=C(S%14)\C(N(CC)C%14=S)=O)C%15=NSN=C%15%13)S9)C%10=C6)S4,O=C(OCC(CC)CCCC)C1=C(F)C2=C(C)SC(C3=CC4=C(C(C5=CC=C(CC(CC)CCCC)S5)=C(C=C(C)S6)C6=C4C7=CC=C(CC(CC)CCCC)S7)S3)=C2S1,,,12.9,0.543,1.05,5.52,3.69,1.83,5.2,3.59,1.61,7.31
736,CCCCC(CCCCCC)CC1=C(SC(C2=CC=C(/C=C(C#N)\C#N)C3=NSN=C32)=C1)C4=NC(SC(C5=C(C=C(S5)C(C6=NSN=C67)=CC=C7/C=C(C#N)/C#N)CC(CCCCCC)CCCC)=N8)=C8S4,CCC[Si](CCC)(C1=CC=C(C(C2=C3C=C(C4=CC=C(C5=C(F)C(F)=C(C6=CC=C(C)S6)C7=NN(CC(CCCCCC)CCCCCCCC)N=C57)S4)S2)=C8C(SC(C)=C8)=C3C9=CC=C([Si](CCC)(CCC)CCC)S9)S1)CCC,,,15.43,0.632,0.9,5.7,3.86,1.84,5.4,3.24,2.16,8.77
737,CCCCC(CCCCCC)CC1=C(SC(C2=CC=C(/C=C3S/C(N(C\3=O)CC)=C(C#N)/C#N)C4=NSN=C42)=C1)C5=NC(SC(C6=C(C=C(S6)C7=CC=C(/C=C8S/C(N(C\8=O)CC)=C(C#N)/C#N)C9=NSN=C79)CC(CCCCCC)CCCC)=N%10)=C%10S5,CCC[Si](CCC)(C1=CC=C(C(C2=C3C=C(C4=CC=C(C5=C(F)C(F)=C(C6=CC=C(C)S6)C7=NN(CC(CCCCCC)CCCCCCCC)N=C57)S4)S2)=C8C(SC(C)=C8)=C3C9=CC=C([Si](CCC)(CCC)CCC)S9)S1)CCC,,,12.75,0.537,0.92,5.5,3.8,1.7,5.4,3.24,2.16,6.3
738,CCCCCCC(C=C1)=CC=C1C(C2=C3SC(C4=C(SCC(CC)CCCC)C=C(/C=C5/C(C(C=C6F)=C(C5=O)C=C6F)=C(C#N)/C#N)S4)=C2)(C7=CC=C(CCCCCC)C=C7)C8=C3C=C(C(C9=C%10SC(C%11=C(C=C(/C=C%12C(C(C=C(C(F)=C%13)F)=C%13C\%12=C(C#N)\C#N)=O)S%11)SCC(CCCC)CC)=C9)(C%14=CC=C(CCCCCC)C=C%14)C%15=CC=C(CCCCCC)C=C%15)C%10=C8,O=C(OCC(CC)CCCC)C1=C(F)C2=C(C)SC(C3=CC4=C(C(C5=CC=C(CC(CC)CCCC)S5)=C(C=C(C)S6)C6=C4C7=CC=C(CC(CC)CCCC)S7)S3)=C2S1,,,25.3,0.693,0.75,5.54,4.05,1.49,5.3,3.33,1.97,13.2
739,CCCCCCC(C=C1)=CC=C1C2(C3=CC=C(CCCCCC)C=C3)C4=C(SC5=C4SC6=C5C(C7=C6SC8=C7SC(/C=C9C(C(C=CC(F)=C%10)=C%10C\9=C(C#N)\C#N)=O)=C8)(C%11=CC=C(CCCCCC)C=C%11)C%12=CC=C(CCCCCC)C=C%12)C%13=C2C(SC(/C=C%14C(C(C=CC(F)=C%15)=C%15C\%14=C(C#N)/C#N)=O)=C%16)=C%16S%13,O=C(OCC(CC)CCCC)C1=C(F)C2=C(C)SC(C3=CC4=C(C(C5=CC=C(CC(CC)CCCC)S5)=C(C=C(C)S6)C6=C4C7=CC=C(CC(CC)CCCC)S7)S3)=C2S1,,,24.73,0.678,0.722,5.36,3.92,1.44,5.2,3.69,1.51,12.1
740,O=C1C2=C(C(/C1=C/C3=CC4=C(C5=CC6=C(C=C5C4(C7=CC=CC(CCCCCC)=C7)C8=CC(CCCCCC)=CC=C8)C9=C(C(S%10)=C(S9)C%11=C%10C%12=CC(C%13(C%14=CC=CC(CCCCCC)=C%14)C%15=CC(CCCCCC)=CC=C%15)=C(C%16=C%13C=C(S%16)/C=C%17/C(C%18=C(C%17=O)C=C(F)C(F)=C%18)=C(C#N)\C#N)C=C%12C(C%19=CC=CC(CCCCCC)=C%19)%11C%20=CC(CCCCCC)=CC=C%20)C6(C%21=CC(CCCCCC)=CC=C%21)C%22=CC=CC(CCCCCC)=C%22)S3)=C(C#N)/C#N)C=C(F)C(F)=C2,CC(SC1=C2C3=CC=C(CC(CC)CCCC)S3)=CC1=C(C4=CC=C(CC(CC)CCCC)S4)C5=C2C=C(C6=C7C(SC(C(OCC(CC)CCCC)=O)=C7F)=C(C)S6)S5,,,15.68,0.663,0.8,5.47,3.94,1.53,5.2,3.6,1.6,8.27
741,O=C1C2=C(C(/C1=C/C3=CC4=C(C5=CC6=C(C=C5C4(C7=CC=CC(CCCCCC)=C7)C8=CC(CCCCCC)=CC=C8)C9=C(C(S%10)=C(S9)C%11=C%10C%12=CC(C%13(C%14=CC=CC(CCCCCC)=C%14)C%15=CC(CCCCCC)=CC=C%15)=C(C%16=C%13C=C(S%16)/C=C%17/C(C%18=C(C%17=O)C=C(F)C(F)=C%18)=C(C#N)\C#N)C=C%12C(C%19=CC=CC(CCCCCC)=C%19)%11C%20=CC(CCCCCC)=CC=C%20)C6(C%21=CC(CCCCCC)=CC=C%21)C%22=CC=CC(CCCCCC)=C%22)S3)=C(C#N)/C#N)C=C(F)C(F)=C2,CCC[Si](CCC)(C1=CC=C(C(C2=C3C=C(C4=CC=C(C5=C(F)C(F)=C(C6=CC=C(C)S6)C7=NN(CC(CCCCCC)CCCCCCCC)N=C57)S4)S2)=C8C(SC(C)=C8)=C3C9=CC=C([Si](CCC)(CCC)CCC)S9)S1)CCC,,,18.01,0.683,0.92,5.47,3.94,1.53,5.4,3.24,2.16,11.32
742,CCCCCCC(C=C1)=CC=C1C2(C3=CC=C(CCCCCC)C=C3)C4=C(C5=CC=C(CC(CC)CCCC)S5)C6=C(C(C7=C6SC8=C7SC(/C=C9C(C%10=CSC=C%10C\9=C(C#N)\C#N)=O)=C8)(C%11=CC=C(CCCCCC)C=C%11)C%12=CC=C(CCCCCC)C=C%12)C(C%13=CC=C(CC(CC)CCCC)S%13)=C4C%14=C2C(SC(/C=C%15C(C%16=CSC=C%16C\%15=C(C#N)/C#N)=O)=C%17)=C%17S%14,CC(SC1=C2C3=CC=C(CC(CC)CCCC)S3)=CC1=C(C4=CC=C(CC(CC)CCCC)S4)C5=C2C=C(S5)C6=CC=C(C7=C8C(C(C9=C(CC(CC)CCCC)SC(CC(CC)CCCC)=C9C8=O)=O)=C(C%10=CC=C(C)S%10)S7)S6,,,18.95,0.729,0.86,5.62,3.89,1.73,5.33,3.53,1.8,11.87
743,CCCCCCC(C=C1)=CC=C1C2(C3=CC=C(CCCCCC)C=C3)C4=C(C5=CC=C(CC(CC)CCCC)S5)C6=C(C(C7=C6SC8=C7SC(/C=C9C(C%10=C(C)SC=C%10C\9=C(C#N)\C#N)=O)=C8)(C%11=CC=C(CCCCCC)C=C%11)C%12=CC=C(CCCCCC)C=C%12)C(C%13=CC=C(CC(CC)CCCC)S%13)=C4C%14=C2C(SC(/C=C%15C(C%16=C(C)SC=C%16C\%15=C(C#N)/C#N)=O)=C%17)=C%17S%14,CC(SC1=C2C3=CC=C(CC(CC)CCCC)S3)=CC1=C(C4=CC=C(CC(CC)CCCC)S4)C5=C2C=C(S5)C6=CC=C(C7=C8C(C(C9=C(CC(CC)CCCC)SC(CC(CC)CCCC)=C9C8=O)=O)=C(C%10=CC=C(C)S%10)S7)S6,,,19.39,0.753,0.9,5.6,3.86,1.74,5.33,3.53,1.8,13.15
744,CCCCCCC(C=C1)=CC=C1C2(C3=CC=C(CCCCCC)C=C3)C4=C(C5=CC=C(CC(CC)CCCC)S5)C6=C(C(C7=C6SC8=C7SC(/C=C9C(C%10=C(C)SC(C)=C%10C\9=C(C#N)\C#N)=O)=C8)(C%11=CC=C(CCCCCC)C=C%11)C%12=CC=C(CCCCCC)C=C%12)C(C%13=CC=C(CC(CC)CCCC)S%13)=C4C%14=C2C(SC(/C=C%15C(C%16=C(C)SC(C)=C%16C\%15=C(C#N)/C#N)=O)=C%17)=C%17S%14,CC(SC1=C2C3=CC=C(CC(CC)CCCC)S3)=CC1=C(C4=CC=C(CC(CC)CCCC)S4)C5=C2C=C(S5)C6=CC=C(C7=C8C(C(C9=C(CC(CC)CCCC)SC(CC(CC)CCCC)=C9C8=O)=O)=C(C%10=CC=C(C)S%10)S7)S6,,,15.67,0.637,0.968,5.55,3.79,1.76,5.33,3.53,1.8,9.6
745,O=C(N(C(CCCCCC)CCCCCC)C1=O)C2=CC=C3C4=CC=C5C6=C4C7=C8C3=C2C1=CC8=C(SC(C9=CC%10=C(C=C9C%11=CC%12=C%13C=C%14C%15=C(C%13=C%16C(C%17=CC=C%18C%19=O)=C%18C(C(N%19C(CCCCCC)CCCCCC)=O)=CC%16=C%12S%11)C%17=CC=C%15C(N(C(CCCCCC)CCCCCC)C%14=O)=O)C=C(C%20=CC%21=C(C=C%22C(N(C(CCCCCC)CCCCCC)C%23=O)=O)C%24=C%25C%26=C(C%27=CC%25=C%21S%20)C(C(N(C(CCCCCC)CCCCCC)C%27=O)=O)=CC=C%26C%28=CC=C%23C%22=C%24%28)C(C%29=CC%30=C%31C=C%32C%33=C%34C(C%35=CC=C%36C%37=C%35C(C(C=C%37C(N(C(CCCCCC)CCCCCC)C%36=O)=O)=C%30S%29)=C%34%31)=CC=C%33C(N(C(CCCCCC)CCCCCC)C%32=O)=O)=C%10)=C%38)C%38=C7C=C6C(N(C(CCCCCC)CCCCCC)C5=O)=O,FC(C(F)=C(C1=CC=C(S1)C)C2=NSN=C23)=C3C4=CC=C(C5=C(CC(CCCCCC)CCCCCCC)C=C(C6=C(C(OCC(CCCCCCCC)CCCCCCCCC)=O)C=C(C7=C(F)C(F)=C(C8=CC(C(OCC(CCCCCCCC)CCCCCCCCC)=O)=C(C9=CC(CC(CCCCCC)CCCCCCC)=C(C)S9)S8)C%10=NSN=C7%10)S6)S5)S4,,,12,0.61,1.15,5.74,3.64,2.1,5.46,3.56,1.9,8.6
746,O=C(N(C(CCCCCC)CCCCCC)C1=O)C2=CC=C3C4=CC=C5C6=C4C7=C8C3=C2C1=CC8=C(SC(C9=CC=C(C%10=CC%11=C%12C=C%13C%14=C(C%12=C%15C(C%16=CC=C%17C%18=O)=C%17C(C(N%18C(CCCCCC)CCCCCC)=O)=CC%15=C%11S%10)C%16=CC=C%14C(N(C(CCCCCC)CCCCCC)C%13=O)=O)C%19=C9C(C%20=CC%21=C%22C=C%23C%24=C%25C(C%26=CC=C%27C%28=C%26C(C(C=C%28C(N(C(CCCCCC)CCCCCC)C%27=O)=O)=C%21S%20)=C%25%22)=CC=C%24C(N(C(CCCCCC)CCCCCC)C%23=O)=O)=CC=C%19C%29=CC%30=C(C=C%31C(N(C(CCCCCC)CCCCCC)C%32=O)=O)C%33=C%34C%35=C(C%36=CC%34=C%30S%29)C(C(N(C(CCCCCC)CCCCCC)C%36=O)=O)=CC=C%35C%37=CC=C%32C%31=C%33%37)=C%38)C%38=C7C=C6C(N(C(CCCCCC)CCCCCC)C5=O)=O,FC(C(F)=C(C1=CC=C(S1)C)C2=NSN=C23)=C3C4=CC=C(C5=C(CC(CCCCCC)CCCCCCC)C=C(C6=C(C(OCC(CCCCCCCC)CCCCCCCCC)=O)C=C(C7=C(F)C(F)=C(C8=CC(C(OCC(CCCCCCCC)CCCCCCCCC)=O)=C(C9=CC(CC(CCCCCC)CCCCCCC)=C(C)S9)S8)C%10=NSN=C7%10)S6)S5)S4,,,11.5,0.55,1.15,5.83,3.6,2.23,5.46,3.56,1.9,7.4
