Repository: yecaichao/PUFp-for-OPV-materials

# PUFp for OPV materials

This repository contains a lightweight workflow for polymer-unit recognition,
polymer-unit fingerprint (PUFp) generation, and OPV-oriented downstream
machine-learning experiments.

## Included files

- `get-polymer-unit.py`
- `polymer-unit-classify.py`
- `structure_identity_tool.py`
- `OPV_exp_data.csv`
- `con_smile.py`
- `RF.py`
- `KRR.py`
- `SVM.py`

## Input dataset

The packaged OPV dataset is:

- `OPV_exp_data.csv`

Important columns in this dataset include:

- `No.`
- `n(SMILES)`
- `p(SMILES)`
- `PCE_max(%)`

File: OPV_exp_data.csv (part 9 of 15)
No.,n(SMILES),p(SMILES),,,Jsc(mA/cm2),FF,Voc(V),'-HOMO_n(eV),'-LUMO_n(eV),Eg_n(eV),'-HOMO_p(eV),'-LUMO_p(eV),Eg_p(eV),PCE_max(%)
747,CCCCCCC(C=C1)=CC=C1C2(C3=CC=C(CCCCCC)C=C3)C4=CC5=C(C(C6=C5SC7=C6SC(/C=C8C(C(C=CC(C)=C9)=C9C\8=C(C#N)\C#N)=O)=C7)(C%10=CC=C(CCCCCC)C=C%10)C%11=CC=C(CCCCCC)C=C%11)C=C4C%12=C2C(SC(/C=C%13C(C(C=CC(C)=C%14)=C%14C\%13=C(C#N)/C#N)=O)=C%15)=C%15S%12,CC(SC1=C2C3=CC=C(CC(CC)CCCC)S3)=CC1=C(C4=CC=C(CC(CC)CCCC)S4)C5=C2C=C(S5)C6=CC=C(C7=C8C(C(C9=C(CC(CC)CCCC)SC(CC(CC)CCCC)=C9C8=O)=O)=C(C%10=CC=C(C)S%10)S7)S6,,,15.79,0.63,0.93,5.5,3.9,1.6,5.3,3.5,1.8,9.55
748,CCCCCCC(C=C1)=CC=C1C2(C3=CC=C(CCCCCC)C=C3)C4=CC5=C(C(C6=C5SC7=C6SC(/C=C8C(C(C=C(OC)C(OC)=C9)=C9C\8=C(C#N)\C#N)=O)=C7)(C%10=CC=C(CCCCCC)C=C%10)C%11=CC=C(CCCCCC)C=C%11)C=C4C%12=C2C(SC(/C=C%13C(C(C=CC=C%14)=C%14C\%13=C(C#N)/C#N)=O)=C%15)=C%15S%12,CC(SC1=C2C3=CC=C(CC(CC)CCCC)S3)=CC1=C(C4=CC=C(CC(CC)CCCC)S4)C5=C2C=C(S5)C6=CC=C(C7=C8C(C(C9=C(CC(CC)CCCC)SC(CC(CC)CCCC)=C9C8=O)=O)=C(C%10=CC=C(C)S%10)S7)S6,,,18.11,0.715,0.93,5.61,3.92,1.69,5.21,3.41,1.8,12.07
749,CCCCCCC(C=C1)=CC=C1C2(C3=CC=C(CCCCCC)C=C3)C4=CC5=C(C(C6=C5SC7=C6SC(/C=C8C(C(C=C(F)C(F)=C9)=C9C\8=C(C#N)\C#N)=O)=C7)(C%10=CC=C(CCCCCC)C=C%10)C%11=CC=C(CCCCCC)C=C%11)C=C4C%12=C2C(SC(/C=C%13C(C(C=CC=C%14)=C%14C\%13=C(C#N)/C#N)=O)=C%15)=C%15S%12,CC(SC1=C2C3=CC=C(CC(CC)CCCC)S3)=CC1=C(C4=CC=C(CC(CC)CCCC)S4)C5=C2C=C(S5)C6=CC=C(C7=C8C(C(C9=C(CC(CC)CCCC)SC(CC(CC)CCCC)=C9C8=O)=O)=C(C%10=CC=C(C)S%10)S7)S6,,,19.06,0.688,0.78,5.67,4.07,1.6,5.21,3.41,1.8,10.28
750,CCCCCCC(C=C1)=CC=C1C2(C3=CC=C(CCCCCC)C=C3)C4=CC5=C(C(C6=C5SC7=C6SC(/C=C8C(C(C=CC=C9)=C9C\8=C(C#N)\C#N)=O)=C7)(C%10=CC=C(CCCCCC)C=C%10)C%11=CC=C(CCCCCC)C=C%11)C=C4C%12=C2C(SC(/C=C%13C(C(C=CC=C%14)=C%14C\%13=C(C#N)/C#N)=O)=C%15)=C%15S%12,CC(SC1=C2C3=CC=C(CC(CC)CCCC)S3)=CC1=C(C4=CC=C(CC(CC)CCCC)S4)C5=C2C=C(S5)C6=CC=C(C7=C8C(C(C9=C(CC(CC)CCCC)SC(CC(CC)CCCC)=C9C8=O)=O)=C(C%10=CC=C(C)S%10)S7)S6,,,17.24,0.633,0.87,5.61,4.02,1.59,5.21,3.41,1.8,9.53
751,O=C1C2=CSC=C2C(/C1=C/C3=CC(C4(C5=CC=C(CC(CCCCCC)CCCC)C=C5)C6=CC=C(CC(CCCCCCC)CCCC)C=C6)=C(C7=C4C=C(C8=C(S9)C=C%10C(C(C%11=C%10SC(/C=C%12C(C%13=CSC=C%13C\%12=C(C#N)\C#N)=O)=C%11)(C%14=CC=C(CC(CCCCCC)CCCC)C=C%14)C%15=CC=C(CC(CCCCCC)CCCC)C=C%15)=C8)C9=C7)S3)=C(C#N)/C#N,CC(SC1=C2C3=CC=C(CC(CC)CCCC)S3)=CC1=C(C4=CC=C(CC(CC)CCCC)S4)C5=C2C=C(S5)C6=CC=C(C7=C8C(C(C9=C(CC(CC)CCCC)SC(CC(CC)CCCC)=C9C8=O)=O)=C(C%10=CC=C(C)S%10)S7)S6,,,17.25,0.67,0.972,5.92,4.03,1.89,5.28,3.48,1.8,11.25
752,O=C1C2=C(C=CC=C2)C(/C1=C/C3=CC(C4(C5=CC=C(CC(CCCCCC)CCCC)C=C5)C6=CC=C(CC(CCCCCCC)CCCC)C=C6)=C(C7=C4C=C(C8=C(S9)C=C%10C(C(C%11=C%10SC(/C=C%12C(C%13=C(C=CC=C%13)C\%12=C(C#N)\C#N)=O)=C%11)(C%14=CC=C(CC(CCCCCC)CCCC)C=C%14)C%15=CC=C(CC(CCCCCC)CCCC)C=C%15)=C8)C9=C7)S3)=C(C#N)/C#N,CC(SC1=C2C3=CC=C(CC(CC)CCCC)S3)=CC1=C(C4=CC=C(CC(CC)CCCC)S4)C5=C2C=C(S5)C6=CC=C(C7=C8C(C(C9=C(CC(CC)CCCC)SC(CC(CC)CCCC)=C9C8=O)=O)=C(C%10=CC=C(C)S%10)S7)S6,,,15.48,0.622,1.004,5.91,4,1.91,5.28,3.48,1.8,9.66
753,O=C1C2=C(C=C(F)C(F)=C2)C(/C1=C/C3=CC(C4(C5=CC=C(CC(CCCCCC)CCCC)C=C5)C6=CC=C(CC(CCCCCCC)CCCC)C=C6)=C(C7=C4C=C(C8=C(S9)C=C%10C(C(C%11=C%10SC(/C=C%12C(C%13=C(C=C(F)C(F)=C%13)C\%12=C(C#N)\C#N)=O)=C%11)(C%14=CC=C(CC(CCCCCC)CCCC)C=C%14)C%15=CC=C(CC(CCCCCC)CCCC)C=C%15)=C8)C9=C7)S3)=C(C#N)/C#N,CC(SC1=C2C3=CC=C(CC(CC)CCCC)S3)=CC1=C(C4=CC=C(CC(CC)CCCC)S4)C5=C2C=C(S5)C6=CC=C(C7=C8C(C(C9=C(CC(CC)CCCC)SC(CC(CC)CCCC)=C9C8=O)=O)=C(C%10=CC=C(C)S%10)S7)S6,,,15.16,0.563,0.799,5.94,4.08,1.86,5.28,3.48,1.8,6.81
754,O=C(C(C=CC=C1)=C1C/2=C(C#N)\C#N)C2=C/C(S3)=CC4=C3C5=C(C4(CCCCCC)CCCCCC)C=C6C(C(CCCCCC)(CCCCCC)C7=C6SC(/C=C8C(C(C=CC=C9)=C9C\8=C(C#N)/C#N)=O)=C7)=C5,CC(SC1=C2C3=CC(F)=C(SCC(CC)CCCC)S3)=CC1=C(C4=CC(F)=C(SCC(CC)CCCC)S4)C5=C2C=C(C6=CC=C(C7=C8C(C(C9=C(CC(CC)CCCC)SC(CC(CC)CCCC)=C9C8=O)=O)=C(C%10=CC=C(C)S%10)S7)S6)S5,,,15.29,0.627,0.98,5.66,3.93,1.73,5.4,3.6,1.8,9.39
755,O=C(C(C=C(F)C(F)=C1)=C1C/2=C(C#N)\C#N)C2=C/C(S3)=CC4=C3C5=C(C4(CCCCCC)CCCCCC)C=C6C(C(CCCCCC)(CCCCCC)C7=C6SC(/C=C8C(C(C=C(F)C(F)=C9)=C9C\8=C(C#N)/C#N)=O)=C7)=C5,CC(SC1=C2C3=CC(F)=C(SCC(CC)CCCC)S3)=CC1=C(C4=CC(F)=C(SCC(CC)CCCC)S4)C5=C2C=C(C6=CC=C(C7=C8C(C(C9=C(CC(CC)CCCC)SC(CC(CC)CCCC)=C9C8=O)=O)=C(C%10=CC=C(C)S%10)S7)S6)S5,,,17.42,0.725,0.82,5.72,4.05,1.67,5.4,3.6,1.8,10.35
756,CCCCCCC1=CC=C(C2(C(C=C3)=CC=C3CCCCCC)C4=C(C5=C2C=C6C(SC7=C8SC(/C=C9/C(C(C(C=CC=C%10)=C%10S%11)=C%11C9=O)=C(C#N)/C#N)=C7)=C8C(C(C=C%12)=CC=C%12CCCCCC)(C6=C5)C(C=C%13)=CC=C%13CCCCCC)SC%14=C4SC(/C=C%15/C(C(C(C=CC=C%16)=C%16S%17)=C%17C%15=O)=C(C#N)/C#N)=C%14)C=C1,CC(SC1=C2C3=CC=C(CC(CC)CCCC)S3)=CC1=C(C4=CC=C(CC(CC)CCCC)S4)C5=C2C=C(S5)C6=CC=C(C7=C8C(C(C9=C(CC(CC)CCCC)SC(CC(CC)CCCC)=C9C8=O)=O)=C(C%10=CC=C(C)S%10)S7)S6,,,16.37,0.713,0.941,5.38,3.78,1.6,5.33,3.53,1.8,10.99
757,CCCCCCC(C=C1)=CC=C1C2(C3=CC=C(CCCCCC)C=C3)C4=CC5=C(C(C6=C5SC7=C6SC(/C=C8C(C(C=CC=C9)=C9C\8=C(C#N)\C#N)=O)=C7)(C%10=CC=C(CCCCCC)C=C%10)C%11=CC=C(CCCCCC)C=C%11)C=C4C%12=C2C(SC(/C=C%13C(C(C=CC=C%14)=C%14C\%13=C(C#N)/C#N)=O)=C%15)=C%15S%12,CC(SC1=C2C3=CC=C(CC(CC)CCCC)S3)=CC1=C(C4=CC=C(CC(CC)CCCC)S4)C5=C2C=C(S5)C6=CC=C(C7=C8C(C(C9=C(CC(CC)CCCC)SC(CC(CC)CCCC)=C9C8=O)=O)=C(C%10=CC=C(C)S%10)S7)S6,,,16.13,0.658,0.897,5.48,3.9,1.58,5.33,3.53,1.8,9.53
758,CCCCCCC(C=C1)=CC=C1C2(C3=CC=C(CCCCCC)C=C3)C4=CC5=C(C(C6=C5SC7=C6SC(/C=C8C(C(C=CC=C9)=C9C\8=C(C#N)\C#N)=O)=C7)(C%10=CC=C(CCCCCC)C=C%10)C%11=CC=C(CCCCCC)C=C%11)C=C4C%12=C2C(SC(/C=C%13C(C(C=CC=C%14)=C%14C\%13=C(C#N)/C#N)=O)=C%15)=C%15S%12,CC(S1)=C(CC2CCCCC2)C=C1C(C3=NN(CC(CCCCCCCC)CCCCCC)N=C34)=C(F)C(F)=C4C5=CC(CC6CCCCC6)=C(C7=CC8=C(C(C9=CC=C(CC(CC)CCCC)S9)=C%10C=C(SC%10=C8C%11=CC=C(CC(CC)CCCC)S%11)C)S7)S5,,,18.2,0.7,0.89,5.61,4.02,1.59,5.29,3.29,2,11.35
759,CCCCCCC(C=C1)=CC=C1C2(C3=CC=C(CCCCCC)C=C3)C4=CC5=C(C(C6=C5SC7=C6SC(/C=C8C(C(C=CC=C9)=C9C\8=C(C#N)\C#N)=O)=C7)(C%10=CC=C(CCCCCC)C=C%10)C%11=CC=C(CCCCCC)C=C%11)C=C4C%12=C2C(SC(/C=C%13C(C(C=CC=C%14)=C%14C\%13=C(C#N)/C#N)=O)=C%15)=C%15S%12,CC(S1)=C(CC2CCCCC2)C=C1C(C3=NN(CC(CCCCCCCC)CCCCCC)N=C34)=C(F)C(F)=C4C5=CC(CC6CCCCC6)=C(C7=CC8=C(C(C9=CC=C(SCC(CC)CCCC)S9)=C%10C=C(SC%10=C8C%11=CC=C(SCC(CC)CCCC)S%11)C)S7)S5,,,17.61,0.732,0.94,5.61,4.02,1.59,5.33,3.36,1.97,12.15
760,O=C1C2=C(C(/C1=C/C(S3)=CC4=C3C5=C(C(C6=CC=C(CCCCCC)C=C6)4C7=CC=C(CCCCCC)C=C7)C8=C(C(C9=CC%10=C(C=C(CC(CCCC)CC)S%10)S9)=C(C(C(C%11=CC=C(CCCCCC)C=C%11)%12C%13=CC=C(CCCCCC)C=C%13)=C(S%14)C%15=C%12C=C(/C=C%16/C(C%17=C(C%16=O)C=CC(C)=C%17)=C(C#N)\C#N)S%15)C%14=C8C%18=CC(SC(CC(CCCC)CC)=C%19)=C%19S%18)S5)=C(C#N)/C#N)C=C(C)C=C2,CC(SC1=C2C3=CC(F)=C(CC(CC)CCCC)S3)=CC1=C(C4=CC(F)=C(CC(CC)CCCC)S4)C5=C2C=C(S5)C6=CC=C(C7=C8C(C(C9=C(CC(CC)CCCC)SC(CC(CC)CCCC)=C9C8=O)=O)=C(C%10=CC=C(C)S%10)S7)S6,,,15.9,0.615,1.027,5.55,3.76,1.79,5.5,3.61,1.89,10.04
761,O=C1C2=C(C(/C1=C/C(S3)=CC4=C3C5=C(C(C6=CC=C(CCCCCC)C=C6)4C7=CC=C(CCCCCC)C=C7)C8=C(C(C9=CC%10=C(C=C(CC(CCCC)CC)S%10)S9)=C(C(C(C%11=CC=C(CCCCCC)C=C%11)%12C%13=CC=C(CCCCCC)C=C%13)=C(S%14)C%15=C%12C=C(/C=C%16/C(C%17=C(C%16=O)C=CC(F)=C%17)=C(C#N)\C#N)S%15)C%14=C8C%18=CC(SC(CC(CCCC)CC)=C%19)=C%19S%18)S5)=C(C#N)/C#N)C=C(F)C=C2,CC(SC1=C2C3=CC(F)=C(CC(CC)CCCC)S3)=CC1=C(C4=CC(F)=C(CC(CC)CCCC)S4)C5=C2C=C(S5)C6=CC=C(C7=C8C(C(C9=C(CC(CC)CCCC)SC(CC(CC)CCCC)=C9C8=O)=O)=C(C%10=CC=C(C)S%10)S7)S6,,,18.54,0.716,0.953,5.64,3.87,1.77,5.5,3.61,1.89,12.65
762,O=C1C2=C(C)SC=C2C(/C1=C/C(S3)=CC4=C3C5=C(C(C6=CC=C(CCCCCC)C=C6)4C7=CC=C(CCCCCC)C=C7)C8=C(C(C9=CC=C(CC(CCCC)CC)S9)=C(C(C(C%10=CC=C(CCCCCC)C=C%10)%11C%12=CC=C(CCCCCC)C=C%12)=C(S%13)C%14=C%11C=C(/C=C%15/C(C%16=CSC(C)=C%16C%15=O)=C(C#N)\C#N)S%14)C%13=C8C%17=CC=C(CC(CCCC)CC)S%17)S5)=C(C#N)/C#N,CC(SC1=C2C3=CC=C(CC(CC)CCCC)S3)=CC1=C(C4=CC=C(CC(CC)CCCC)S4)C5=C2C=C(S5)C6=CC=C(C7=C8C(C(C9=C(CC(CC)CCCC)SC(CC(CC)CCCC)=C9C8=O)=O)=C(C%10=CC=C(C)S%10)S7)S6,,,19.45,0.738,0.895,5.51,3.9,1.61,5.31,3.5,1.81,12.86
763,O=C1C2=C(C)SC=C2C(/C1=C/C3=CC(S4)=C(S3)C5=C4C6=C(C(C7=CC=C(CCCCCC)C=C7)5C8=CC=C(CCCCCC)C=C8)C9=C(C(C%10=CC=C(CC(CCCC)CC)S%10)=C(C(C(C%11=CC=C(CCCCCC)C=C%11)%12C%13=CC=C(CCCCCC)C=C%13)=C(S%14)C%15=C%12C=C(/C=C%16/C(C%17=CSC(C)=C%17C%16=O)=C(C#N)\C#N)S%15)C%14=C9C%18=CC=C(CC(CCCC)CC)S%18)S6)=C(C#N)/C#N,CC(SC1=C2C3=CC=C(CC(CC)CCCC)S3)=CC1=C(C4=CC=C(CC(CC)CCCC)S4)C5=C2C=C(S5)C6=CC=C(C7=C8C(C(C9=C(CC(CC)CCCC)SC(CC(CC)CCCC)=C9C8=O)=O)=C(C%10=CC=C(C)S%10)S7)S6,,,20.31,0.74,0.904,5.45,3.83,1.62,5.31,3.5,1.81,13.6
764,CCCCCCC(C=C1)=CC=C1C2(C3=CC=C(CCCCCC)C=C3)C4=CC5=C(C(C6=C5SC7=C6SC(/C=C8C(C(C=CC=C9)=C9C\8=C(C#N)\C#N)=O)=C7)(C%10=CC=C(CCCCCC)C=C%10)C%11=CC=C(CCCCCC)C=C%11)C=C4C%12=C2C(SC(/C=C%13C(C(C=CC=C%14)=C%14C\%13=C(C#N)/C#N)=O)=C%15)=C%15S%12,CC(SC1=C2C3=CC=C(CC(CC)CCCC)S3)=CC1=C(C4=CC=C(CC(CC)CCCC)S4)C5=C2C=C(S5)C6=CC=C(C7=C8C(C(C9=C(CC(CC)CCCC)SC(CC(CC)CCCC)=C9C8=O)=O)=C(C%10=CC=C(C)S%10)S7)S6,,,16.46,0.66,0.89,5.51,3.78,1.73,5.33,2.92,2.41,9.67
765,O=C1C(C=C(Cl)S2)=C2C(/C1=C/C(S3)=CC4=C3C5=C(C(C6=CC=C(CCCCCC)C=C6)4C7=CC=C(CCCCCC)C=C7)C8=C(C=C(C(C(C9=CC=C(CCCCCC)C=C9)%10C%11=CC=C(CCCCCC)C=C%11)=C([Se]%12)C%13=C%10C=C(/C=C%14/C(C%15=C(C=C(Cl)S%15)C%14=O)=C(C#N)\C#N)S%13)C%12=C8)[Se]5)=C(C#N)/C#N,CC(SC1=C2C3=CC(Cl)=C(CC(CC)CCCC)S3)=CC1=C(C4=CC(Cl)=C(CC(CC)CCCC)S4)C5=C2C=C(S5)C6=CC=C(C7=C8C(C(C9=C(CC(CC)CCCC)SC(CC(CC)CCCC)=C9C8=O)=O)=C(C%10=CC=C(C)S%10)S7)S6,,,17.85,0.688,0.97,5.58,3.82,1.76,5.52,3.57,1.95,11.91
766,O=C1C(C=CC(Cl)=C2)=C2C(/C1=C/C(S3)=CC4=C3C5=C(C(C6=CC=C(CCCCCC)C=C6)4C7=CC=C(CCCCCC)C=C7)C8=C(C=C(C(C(C9=CC=C(CCCCCC)C=C9)%10C%11=CC=C(CCCCCC)C=C%11)=C([Se]%12)C%13=C%10C=C(/C=C%14/C(C%15=C(C=CC(Cl)=C%15)C%14=O)=C(C#N)\C#N)S%13)C%12=C8)[Se]5)=C(C#N)/C#N,CC(SC1=C2C3=CC(Cl)=C(CC(CC)CCCC)S3)=CC1=C(C4=CC(Cl)=C(CC(CC)CCCC)S4)C5=C2C=C(S5)C6=CC=C(C7=C8C(C(C9=C(CC(CC)CCCC)SC(CC(CC)CCCC)=C9C8=O)=O)=C(C%10=CC=C(C)S%10)S7)S6,,,20.35,0.731,0.92,5.61,3.96,1.65,5.52,3.57,1.95,13.68
767,CCCCCCC(C=C1)=CC=C1C2(C3=CC=C(CCCCCC)C=C3)C4=CC5=C(C(C6=C5SC7=C6SC(/C=C8C(C(C=C(Cl)C(Cl)=C9)=C9C\8=C(C#N)\C#N)=O)=C7)(C%10=CC=C(CCCCCC)C=C%10)C%11=CC=C(CCCCCC)C=C%11)C=C4C%12=C2C(SC(/C=C%13C(C(C=C(Cl)C(Cl)=C%14)=C%14C\%13=C(C#N)/C#N)=O)=C%15)=C%15S%12,CC(SC1=C2C3=CC=C(CC(CC)CCCC)S3)=CC1=C(C4=CC=C(CC(CC)CCCC)S4)C5=C2C=C(S5)C6=CC=C(C7=C8C(C(C9=C(CC(CC)CCCC)SC(CC(CC)CCCC)=C9C8=O)=O)=C(C%10=CC=C(C)S%10)S7)S6,,,21.5,0.57,0.74,5.5,3.9,1.6,5.2,3,2.2,9.6
768,O=C(N(C(CCCCCC)CCCCCC)C1=O)C2=CC=C3C4=C(C5=C(C(C=C6)=CC=C6C7=C(C8=CC=C(C9=C(C%10=C%11C=CC%12=C%10C(C(N(C(CCCCCC)CCCCCC)C%12=O)=O)=C9)C%13=C(C%11=CC=C%14C(N(C(CCCCCC)CCCCCC)C%15=O)=O)C%14=C%15C=C%13)C=C8)C(C%16=CC=C(C%17=C(C%18=C%19C=CC%20=C%18C(C(N(C(CCCCCC)CCCCCC)C%20=O)=O)=C%17)C%21=C(C%19=CC=C%22C(N(C(CCCCCC)CCCCCC)C%23=O)=O)C%22=C%23C=C%21)C=C%16)=C(C%24=CC=C(C%25=C(C%26=C%27C=CC%28=C%26C(C(N(C(CCCCCC)CCCCCC)C%28=O)=O)=C%25)C%29=C(C%27=CC=C%30C(N(C(CCCCCC)CCCCCC)C%31=O)=O)C%30=C%31C=C%29)C=C%24)C(C%32=CC=C(C%33=C(C%34=C%35C=CC%36=C%34C(C(N(C(CCCCCC)CCCCCC)C%36=O)=O)=C%33)C%37=C(C%35=CC=C%38C(N(C(CCCCCC)CCCCCC)C%39=O)=O)C%38=C%39C=C%37)C=C%32)=C7C%40=CC=C(C%41=C(C%42=C%43C=CC%44=C%42C(C(N(C(CCCCCC)CCCCCC)C%44=O)=O)=C%41)C%45=C(C%43=CC=C%46C(N(C(CCCCCC)CCCCCC)C%47=O)=O)C%46=C%47C=C%45)C=C%40)C=C(C(N(C(CCCCCC)CCCCCC)C%48=O)=O)C%49=C%48C=CC3=C5%49)C=CC1=C42,O=C(OCC(CC)CCCC)C1=C(F)C2=C(C)SC(C3=CC4=C(C(C5=CC=C(CC(CC)CCCC)S5)=C(C=C(C)S6)C6=C4C7=CC=C(CC(CC)CCCC)S7)S3)=C2S1,,,15.11,0.48,0.92,5.69,3.93,1.76,5.22,3.64,1.58,6.63
769,O=C(N1C(CCCCCCCC)CCCCCCCCCC)C2=C3C4=C(C(OC5(C)C)=C2)C6=C5C=C7C8=C(C(N(C(CCCCCCCC)CCCCCCCCCC)C7=O)=O)C=C(C#CC9=CC=C(N(C%10=CC=CC=C%10)C%11=CC=C(C#CC%12=CC(C(N%13C(CCCCCCCCCC)CCCCCCCC)=O)=C%14C%15=C%12C%16=CC=C%17C%18=C(C(N(C(CCCCCCCC)CCCCCCCCCC)C%17=O)=O)C=C%19C(C%15=C(C(C)(C)O%19)C=C%14C%13=O)=C%16%18)C=C%11)C=C9)C(C4=CC=C3C1=O)=C68,CC(SC1=C2C3=CC=C(CC(CC)CCCC)S3)=CC1=C(C4=CC=C(CC(CC)CCCC)S4)C5=C2C=C(S5)C6=CC=C(C7=C8C(C(C9=C(CC(CC)CCCC)SC(CC(CC)CCCC)=C9C8=O)=O)=C(C%10=CC=C(C)S%10)S7)S6,,,3.84,0.368,0.865,5.52,3.83,1.69,5.28,3.48,1.8,1.31
770,O=C(N1C(CCCCCCCC)CCCCCCCCCC)C2=C3C4=C(C(OC5(C)C)=C2)C6=C5C=C7C8=C(C(N(C(CCCCCCCC)CCCCCCCCCC)C7=O)=O)C=C(C#CC9=CC=C(N(C%10=CC=C(C#CC%11=CC(C(N%12C(CCCCCCCCCC)CCCCCCCC)=O)=C%13C%14=C%11C%15=CC=C%16C%17=C(C(N(C(CCCCCCCCCC)CCCCCCCC)C%16=O)=O)C=C%18C(C%14=C(OC%18(C)C)C=C%13C%12=O)=C%15%17)C=C%10)C%19=CC=C(C#CC%20=CC(C(N%21C(CCCCCCCCCC)CCCCCCCC)=O)=C%22C%23=C%20C%24=CC=C%25C%26=C(C(N(C(CCCCCCCC)CCCCCCCCCC)C%25=O)=O)C=C%27C(C%23=C(C(C)(C)O%27)C=C%22C%21=O)=C%24%26)C=C%19)C=C9)C(C4=CC=C3C1=O)=C68,CC(SC1=C2C3=CC=C(CC(CC)CCCC)S3)=CC1=C(C4=CC=C(CC(CC)CCCC)S4)C5=C2C=C(S5)C6=CC=C(C7=C8C(C(C9=C(CC(CC)CCCC)SC(CC(CC)CCCC)=C9C8=O)=O)=C(C%10=CC=C(C)S%10)S7)S6,,,10.28,0.624,0.91,5.55,3.78,1.77,5.28,3.48,1.8,5.84
771,O=C(N(C(CCCCC)CCCCC)C1=O)C2=CC=C3C4=C(C5=CC(C6=CC=C(C7=CC=C(C8=CC(C9=CC=C(C(N(C(CCCCC)CCCCC)C%10=O)=O)C%11=C%10C=CC%12=C9%11)=C(C%12=CC=C%13C(N%14C(CCCCC)CCCCC)=O)C%13=C8C%14=O)S7)S6)=C(C(N(C(CCCCC)CCCCC)C%15=O)=O)C%16=C%15C=CC3=C5%16)C=CC1=C42,O=C(OCC(CC)CCCC)C1=C(F)C2=C(C)SC(C3=CC4=C(C(C5=CC=C(CC(CC)CCCC)S5)=C(C=C(C)S6)C6=C4C7=CC=C(CC(CC)CCCC)S7)S3)=C2S1,,,10.72,0.46,0.81,5.73,3.79,1.94,5.22,3.64,1.58,4
772,O=C(N(C(CCCCC)CCCCC)C1=O)C2=CC=C3C4=C(C5=CC(C6=CC=C(C7=CC=C(C8=C9C=C(C%10=CC=C(C%11=CC(C%12=CC=C(C(N(C(CCCCC)CCCCC)C%13=O)=O)C%14=C%13C=CC%15=C%12%14)=C(C%15=CC=C%16C(N%17C(CCCCC)CCCCC)=O)C%16=C%11C%17=O)S%10)C=C8)C(C9(CCCCCCCC)CCCCCCCC)=C7)S6)=C(C(N(C(CCCCC)CCCCC)C%18=O)=O)C%19=C%18C=CC3=C5%19)C=CC1=C42,O=C(OCC(CC)CCCC)C1=C(F)C2=C(C)SC(C3=CC4=C(C(C5=CC=C(CC(CC)CCCC)S5)=C(C=C(C)S6)C6=C4C7=CC=C(CC(CC)CCCC)S7)S3)=C2S1,,,6.81,0.39,0.84,5.71,3.81,1.9,5.22,3.64,1.58,2.22
773,CCCCCC[Si]1(CCCCCC)C2=C(SC(/C=C3C(C(C=CC(F)=C4)=C4C\3=C(C#N)\C#N)=O)=C2)C(S5)=C1C(S6)=C5C7=C6C(SC(/C=C8C(C(C=CC(F)=C9)=C9C\8=C(C#N)/C#N)=O)=C%10)=C%10[Si]7(CCCCCC)CCCCCC,CC(SC1=C2C3=CC=C(CC(CC)CCCC)S3)=CC1=C(C4=CC=C(CC(CC)CCCC)S4)C5=C2C=C(S5)C6=CC(CCCCCCCCCC)=C(C7=CC8=C(C9=C(C(N(CC(CCCCCC)CCCCCCCC)C8=O)=O)C=C(C%10=C(CCCCCCCCCC)C=C(C)S%10)S9)S7)S6,,,18.84,0.694,0.78,5.58,4.21,1.37,5.47,3.6,1.87,10.2
774,O=C(/C(S1)=C/C(C2=NSN=C32)=CC=C3C(S4)=CC5=C4C6=CC(C(CCCCCCCC)(CCCCCCCC)C7=C8SC(C9=CC=C(/C=C%10SC(N(CC)C\%10=O)=S)C%11=NSN=C9%11)=C7)=C8C=C6C5(CCCCCCCC)CCCCCCCC)N(CC)C1=S,CC1=C(CC(CCCC)CCCCCC)C=C(C2=CC(CC(CCCC)CCCCCC)=C(C3=CC(F)=C(C4=C(F)C=C(C)S4)S3)S2)S1,,,9.9,0.6,1.06,5.53,3.88,1.65,5.3,3.4,1.9,6.3
775,O=C(/C(S1)=C/C(C2=NSN=C32)=CC=C3C(S4)=CC5=C4C6=CC(C(CCCCCCCC)(CCCCCCCC)C7=C8SC(C9=CC=C(/C=C%10SC(N(CC)C\%10=O)=S)C%11=NSN=C9%11)=C7)=C8C=C6C5(CCCCCCCC)CCCCCCCC)N(CC)C1=S,CC1=C(CC(CCCC)CCCCCC)C=C(C2=CC(CC(CCCC)CCCCCC)=C(C3=CC(F)=C(C4=C(F)C=C(C5=C(CC(CCCCCC)CCCCCCCC)C=C(C6=CC(CC(CCCCCC)CCCCCCCC)=C(C7=CC(F)=C(C8=C(F)C=C(C)S8)S7)S6)S5)S4)S3)S2)S1,,,10.7,0.6,1.02,5.53,3.88,1.65,5.31,3.4,1.91,6.5
776,O=C(/C(S1)=C/C(C2=NSN=C32)=CC=C3C(S4)=CC5=C4C6=CC(C(CCCCCCCC)(CCCCCCCC)C7=C8SC(C9=CC=C(/C=C%10SC(N(CC)C\%10=O)=S)C%11=NSN=C9%11)=C7)=C8C=C6C5(CCCCCCCC)CCCCCCCC)N(CC)C1=S,CC1=C(CC(CCCCCC)CCCCCCCC)C=C(C2=CC(CC(CCCCCC)CCCCCCCC)=C(C3=CC(F)=C(C4=C(F)C=C(C)S4)S3)S2)S1,,,10,0.67,1.04,5.53,3.88,1.65,5.35,3.43,1.92,7
777,CCCCCCC(C=C1)=CC=C1C2(C3=CC=C(CCCCCC)C=C3)C4=CC5=C(C(C6=C5SC7=C6SC(/C=C8C(C(C=CC=C9)=C9C\8=C(C#N)\C#N)=O)=C7)(C%10=CC=C(CCCCCC)C=C%10)C%11=CC=C(CCCCCC)C=C%11)C=C4C%12=C2C(SC(/C=C%13C(C(C=CC=C%14)=C%14C\%13=C(C#N)/C#N)=O)=C%15)=C%15S%12,CC1=C(F)C(F)=C(C2=CC=C(C3=CC=C(C)S3)S2)C4=NC(C5=CC(OCCCCCCCC)=C(OCCCCCCCC)C=C5)=C(C6=CC=C(OCCCCCCCC)C(OCCCCCCCC)=C6)N=C41,,,12.23,0.42,0.86,5.61,3.94,1.67,5.42,3.73,1.69,4.82
778,CCCCCCC(C=C1)=CC=C1C2(C3=CC=C(CCCCCC)C=C3)C4=CC5=C(C(C6=C5SC7=C6SC(/C=C8C(C(C=CC=C9)=C9C\8=C(C#N)\C#N)=O)=C7)(C%10=CC=C(CCCCCC)C=C%10)C%11=CC=C(CCCCCC)C=C%11)C=C4C%12=C2C(SC(/C=C%13C(C(C=CC=C%14)=C%14C\%13=C(C#N)/C#N)=O)=C%15)=C%15S%12,CC1=C(F)C(F)=C(C2=CC(F)=C(C3=C(F)C=C(C)S3)S2)C4=NC(C5=CC(OCCCCCCCC)=C(OCCCCCCCC)C=C5)=C(C6=CC=C(OCCCCCCCC)C(OCCCCCCCC)=C6)N=C41,,,10.34,0.47,0.97,5.61,3.94,1.67,5.58,3.88,1.7,4.93
779,CCCCCCC(C=C1)=CC=C1C2(C3=CC=C(CCCCCC)C=C3)C4=CC5=C(C(C6=C5SC7=C6SC(/C=C8C(C(C=CC=C9)=C9C\8=C(C#N)\C#N)=O)=C7)(C%10=CC=C(CCCCCC)C=C%10)C%11=CC=C(CCCCCC)C=C%11)C=C4C%12=C2C(SC(/C=C%13C(C(C=CC=C%14)=C%14C\%13=C(C#N)/C#N)=O)=C%15)=C%15S%12,CC1=C(F)C(F)=C(C2=CC=C(C3=CC=C(C4=CC=C(C)S4)S3)S2)C5=NC(C6=CC(OCCCCCCCC)=C(OCCCCCCCC)C=C6)=C(C7=CC=C(OCCCCCCCC)C(OCCCCCCCC)=C7)N=C51,,,9.03,0.45,0.93,5.61,3.94,1.67,5.56,3.65,1.91,3.95
780,CCCCCCC(C=C1)=CC=C1C2(C3=CC=C(CCCCCC)C=C3)C4=CC5=C(C(C6=C5SC7=C6SC(/C=C8C(C(C=CC=C9)=C9C\8=C(C#N)\C#N)=O)=C7)(C%10=CC=C(CCCCCC)C=C%10)C%11=CC=C(CCCCCC)C=C%11)C=C4C%12=C2C(SC(/C=C%13C(C(C=CC=C%14)=C%14C\%13=C(C#N)/C#N)=O)=C%15)=C%15S%12,CC1=C(F)C(F)=C(C2=CC=C(C3=CC=C(C4=CC=C(C)S4)C=C3)S2)C5=NC(C6=CC(OCCCCCCCC)=C(OCCCCCCCC)C=C6)=C(C7=CC=C(OCCCCCCCC)C(OCCCCCCCC)=C7)N=C51,,,16.6,0.58,0.82,5.61,3.94,1.67,5.4,3.67,1.73,8.13
781,CCCCCCC(C=C1)=CC=C1C2(C3=CC=C(CCCCCC)C=C3)C4=C(C=C(C5(CCCCCCCC)CCCCCCCC)C(C6=C5C(C7(CCCCCCCC)CCCCCCCC)=C(C8=CC(C(C(C=C9)=CC=C9CCCCCC)(C%10=C%11SC(/C=C%12/C(C%13=C(C%12=O)C=CC=C%13)=C(C#N)/C#N)=C%10)C(C=C%14)=CC=C%14CCCCCC)=C%11C=C78)S6)=C4)C%15=C2C=C(/C=C%16C(C(C=CC=C%17)=C%17C\%16=C(C#N)\C#N)=O)S%15,CC(SC1=C2C3=CC=C(CC(CC)CCCC)S3)=CC1=C(C4=CC=C(CC(CC)CCCC)S4)C5=C2C=C(S5)C6=CC=C(C7=C8C(C(C9=C(CC(CC)CCCC)SC(CC(CC)CCCC)=C9C8=O)=O)=C(C%10=CC=C(C)S%10)S7)S6,,,16.53,0.598,0.99,5.5,3.84,1.66,5.23,3.42,1.81,9.79
782,CCCCCCC(C=C1)=CC=C1C2(C3=CC=C(CCCCCC)C=C3)C4=C(C=C(C5(CCCCCCCC)CCCCCCCC)C(C6=C5C(C7(CCCCCCCC)CCCCCCCC)=C(C8=CC(C(C(C=C9)=CC=C9CCCCCC)(C%10=C%11SC(/C=C%12/C(C%13=C(C%12=O)C=C(F)C(F)=C%13)=C(C#N)/C#N)=C%10)C(C=C%14)=CC=C%14CCCCCC)=C%11C=C78)S6)=C4)C%15=C2C=C(/C=C%16C(C(C=C(F)C(F)=C%17)=C%17C\%16=C(C#N)\C#N)=O)S%15,CC(SC1=C2C3=CC=C(CC(CC)CCCC)S3)=CC1=C(C4=CC=C(CC(CC)CCCC)S4)C5=C2C=C(S5)C6=CC=C(C7=C8C(C(C9=C(CC(CC)CCCC)SC(CC(CC)CCCC)=C9C8=O)=O)=C(C%10=CC=C(C)S%10)S7)S6,,,19.79,0.619,0.92,5.51,3.96,1.55,5.23,3.42,1.81,11.29
783,O=C(C(C=CC=C1)=C1C/2=C(C#N)\C#N)C2=C/C3=CC(S4)=C(S3)C5=C4C6=CC(C(C7=C8SC9=C7SC(/C=C%10C(C(C=CC=C%11)=C%11C\%10=C(C#N)\C#N)=O)=C9)(C%12=CC=CC(CCCCCC)=C%12)C%13=CC(CCCCCC)=CC=C%13)=C8C=C6C(C%14=CC(CCCCCC)=CC=C%14)5C%15=CC=CC(CCCCCC)=C%15,CCCCC(CC)CC(S1)=CC=C1C2=C3C(C=C(S3)C4=CC=C(C5=CC6=C(C=C(C7=CC=C(C)S7)C8=NN(CC(CCCC)CCCCCC)N=C86)C9=NN(CC(CCCCCC)CCCC)N=C59)S4)=C(C%10=CC=C(CC(CC)CCCC)S%10)C%11=C2C=C(C)S%11,,,15.19,0.664,0.89,5.52,3.82,1.7,5.35,3.02,2.33,9.23
784,O=C(C(C=CC=C1)=C1C/2=C(C#N)\C#N)C2=C/C3=CC(S4)=C(S3)C5=C4C6=CC(C(C7=C8SC9=C7SC(/C=C%10C(C(C=CC=C%11)=C%11C\%10=C(C#N)\C#N)=O)=C9)(C%12=CC=CC(CCCCCC)=C%12)C%13=CC(CCCCCC)=CC=C%13)=C8C=C6C(C%14=CC(CCCCCC)=CC=C%14)5C%15=CC=CC(CCCCCC)=C%15,CCCCC(CC)CC(S1)=C(F)C=C1C2=C3C(C=C(S3)C4=CC=C(C5=CC6=C(C=C(C7=CC=C(C)S7)C8=NN(CC(CCCC)CCCCCC)N=C86)C9=NN(CC(CCCCCC)CCCC)N=C59)S4)=C(C%10=CC(F)=C(CC(CC)CCCC)S%10)C%11=C2C=C(C)S%11,,,16.98,0.687,0.91,5.52,3.82,1.7,5.47,3.2,2.27,11.02
785,CCCCCCC(C=C1)=CC=C1C2(C3=CC=C(CCCCCC)C=C3)C4=CC5=C(C(C6=C5SC7=C6SC(/C=C8C(C(C=CC=C9)=C9C\8=C(C#N)\C#N)=O)=C7)(C%10=CC=C(CCCCCC)C=C%10)C%11=CC=C(CCCCCC)C=C%11)C=C4C%12=C2C(SC(/C=C%13C(C(C=CC=C%14)=C%14C\%13=C(C#N)/C#N)=O)=C%15)=C%15S%12,CC1=CC(C(S1)=C2C3=CC=C(CC(CCCCCC)CCCCCCCC)S3)=C(C4=C2C=C(C5=CC=C(C6=C(F)C(F)=C(C7=CC=C(C)S7)C8=NN(CCCCCCCC)N=C68)S5)S4)C9=CC=C(CC(CCCCCC)CCCCCCCC)S9,,,11.13,0.65,0.83,5.26,3.08,2.18,5.48,3.83,1.65,6.1
786,CCCCCCC(C=C1)=CC=C1C2(C3=CC=C(CCCCCC)C=C3)C4=CC5=C(C(C6=C5SC7=C6SC(/C=C8C(C(C=CC=C9)=C9C\8=C(C#N)\C#N)=O)=C7)(C%10=CC=C(CCCCCC)C=C%10)C%11=CC=C(CCCCCC)C=C%11)C=C4C%12=C2C(SC(/C=C%13C(C(C=CC=C%14)=C%14C\%13=C(C#N)/C#N)=O)=C%15)=C%15S%12,CC(SC1=C2C3=CC=C(CC(CC)CCCC)S3)=CC1=C(C4=CC=C(CC(CC)CCCC)S4)C5=C2C=C(S5)C6=CC=C(C7=C8C(C(C9=C(CC(CC)CCCC)SC(CC(CC)CCCC)=C9C8=O)=O)=C(C%10=CC=C(C)S%10)S7)S6,,,14.59,0.58,0.89,5.26,3.08,2.18,5.33,3.53,1.8,7.67
787,CCCCCCC(C=C1)=CC=C1C(C2=C3SC(C4=CC(C5=CC=C(/C=C6C(C(C=CC=C7)=C7C\6=C(C#N)\C#N)=O)S5)=C(C8=CC=C(/C=C9C(C(C=CC=C%10)=C%10C\9=C(C#N)\C#N)=O)S8)S4)=C2)(C%11=CC=C(CCCCCC)C=C%11)C%12=C3C=C(C(C%13=C%14SC(C%15=CC(C%16=CC=C(/C=C%17C(C(C=CC=C%18)=C%18C\%17=C(C#N)\C#N)=O)S%16)=C(C%19=CC=C(/C=C%20C(C(C=CC=C%21)=C%21C\%20=C(C#N)\C#N)=O)S%19)S%15)=C%13)(C%22=CC=C(CCCCCC)C=C%22)C%23=CC=C(CCCCCC)C=C%23)C%14=C%12,CC(SC1=C2C3=CC=C(CC(CC)CCCC)S3)=CC1=C(C4=CC=C(CC(CC)CCCC)S4)C5=C2C=C(S5)C6=CC=C(C7=C8C(C(C9=C(CC(CC)CCCC)SC(CC(CC)CCCC)=C9C8=O)=O)=C(C%10=CC=C(C)S%10)S7)S6,,,13.03,0.622,0.93,5.43,3.53,1.9,5.31,3.55,1.76,7.54
788,O=C(/C(S1)=C/C(C2=NSN=C32)=CC=C3C(S4)=CC5=C4C6=CC(C(CCCCCCCC)(CCCCCCCC)C7=C8SC(C9=CC=C(/C=C%10SC(N(CC)C\%10=O)=S)C%11=NSN=C9%11)=C7)=C8C=C6C5(CCCCCCCC)CCCCCCCC)N(CC)C1=S,CC(SC1=C2C3=CC=C(CC(CC)CCCC)S3)=CC1=C(C4=CC=C(CC(CC)CCCC)S4)C5=C2C=C(S5)C6=CC=C(C7=C8C(C(C9=C(CC(CC)CCCC)SC(CC(CC)CCCC)=C9C8=O)=O)=C(C%10=CC=C(C)S%10)S7)S6,,,14.2,0.531,1.01,5.5,3.8,1.7,5.33,2.92,2.41,7.6
789,CCCCCCC(C=C1)=CC=C1C2(C3=CC=C(CCCCCC)C=C3)C4=CC5=C(C(C6=C5SC7=C6SC(/C=C8C(C(C=CC=C9)=C9C\8=C(C#N)\C#N)=O)=C7)(C%10=CC=C(CCCCCC)C=C%10)C%11=CC=C(CCCCCC)C=C%11)C=C4C%12=C2C(SC(/C=C%13C(C(C=CC=C%14)=C%14C\%13=C(C#N)/C#N)=O)=C%15)=C%15S%12,CC1=CC(C(S1)=C2C3=CC=C(CC(CC)CCCC)S3)=C(C4=C2C=C(C5=CC=C(C6=C(F)C(F)=C(C7=CC=C(C)S7)C8=NN(CC(CCCCCC)CCCCCCCC)N=C68)S5)S4)C9=CC=C(CC(CC)CCCC)S9,,,10.87,0.432,0.803,5.48,3.83,1.65,5.39,3.46,1.93,3.78
790,CCCCCCC(C=C1)=CC=C1C2(C3=CC=C(CCCCCC)C=C3)C4=CC5=C(C(C6=C5SC7=C6SC(/C=C8C(C(C=CC=C9)=C9C\8=C(C#N)\C#N)=O)=C7)(C%10=CC=C(CCCCCC)C=C%10)C%11=CC=C(CCCCCC)C=C%11)C=C4C%12=C2C(SC(/C=C%13C(C(C=CC=C%14)=C%14C\%13=C(C#N)/C#N)=O)=C%15)=C%15S%12,CC1=CC(C(S1)=C2C3=CC(Cl)=C(CC(CC)CCCC)S3)=C(C4=C2C=C(C5=CC=C(C6=C(F)C(F)=C(C7=CC=C(C)S7)C8=NN(CC(CCCCCC)CCCCCCCC)N=C68)S5)S4)C9=CC(Cl)=C(CC(CC)CCCC)S9,,,17.17,0.702,0.956,5.48,3.83,1.65,5.53,3.59,1.94,11.53
791,O=C1C(C=C(F)C(F)=C2)=C2C(/C1=C/C3=CC(C(C4=CC=C(CCCCCC)C=C4)(C5=C6SC7=C5SC8=C7C(C9=CC=C(CCCCCC)S9)=C(SC%10=C%11SC%12=C%10C(C%13=C%12SC(/C=C%14/C(C%15=C(C=C(F)C(F)=C%15)C%14=O)=C(C#N)\C#N)=C%13)(C%16=CC=C(CCCCCC)C=C%16)C%17=CC=C(CCCCCC)C=C%17)C%11=C8C%18=CC=C(CCCCCC)S%18)C%19=CC=C(CCCCCC)C=C%19)=C6S3)=C(C#N)/C#N,O=C(OCC(CC)CCCC)C1=C(F)C2=C(C)SC(C3=CC4=C(C(C5=CC=C(CC(CC)CCCC)S5)=C(C=C(C)S6)C6=C4C7=CC=C(CC(CC)CCCC)S7)S3)=C2S1,,,19.84,0.651,0.772,5.61,3.92,1.69,5.22,3.4,1.82,10.3
792,O=C1C(C=C(F)C(F)=C2)=C2C(/C1=C/C(S3)=CC4=C3C(C5(C(C=C6)=CC=C6CCCCCC)C(C=C7)=CC=C7CCCCCC)=C(C8=C5C9=C(S8)C(C%10=CC=C(S%10)CCCCCC)=C%11C%12=C(C(SC%13=C%14SC(/C=C%15/C(C%16=C(C=C(F)C(F)=C%16)C%15=O)=C(C#N)\C#N)=C%13)=C%14C(C(C=C%17)=CC=C%17CCCCCC)%12C(C=C%18)=CC=C%18CCCCCC)SC%11=C9C(S%19)=CC=C%19CCCCCC)S4)=C(C#N)/C#N,O=C(OCC(CC)CCCC)C1=C(F)C2=C(C)SC(C3=CC4=C(C(C5=CC=C(CC(CC)CCCC)S5)=C(C=C(C)S6)C6=C4C7=CC=C(CC(CC)CCCC)S7)S3)=C2S1,,,23.81,0.727,0.732,5.57,4,1.57,5.22,3.4,1.82,13
793,CCCCCCC(C=C1)=CC=C1C2(C3=CC=C(CCCCCC)C=C3)C4=CC5=C(C(C6=C5SC7=C6SC(/C=C8C(C(C=C(F)C(F)=C9)=C9C\8=C(C#N)\C#N)=O)=C7)(C%10=CC=C(CCCCCC)C=C%10)C%11=CC=C(CCCCCC)C=C%11)C=C4C%12=C2C(SC(/C=C%13C(C(C=C(F)C(F)=C%14)=C%14C\%13=C(C#N)/C#N)=O)=C%15)=C%15S%12,CC(SC1=C2C3=CC(F)=C(CC(CC)CCCC)S3)=CC1=C(C4=CC(F)=C(CC(CC)CCCC)S4)C5=C2C=C(C6=CC(C(OCC)=O)=C(C)S6)S5,,,21.5,0.75,0.91,5.66,4.19,1.47,5.59,3.67,1.92,14.7
794,O=C(C(C=CC=C1)=C1C/2=C(C#N)\C#N)C2=C/C(S3)=CC4=C3C5=C(C4(CCCCCC)CCCCCC)C=C6C(C(CCCCCC)(CCCCCC)C7=C6SC(/C=C8C(C(C=CC=C9)=C9C\8=C(C#N)/C#N)=O)=C7)=C5,CC1=CC2=C(C3=CC=C(SCC(CC)CCCC)S3)C=C(C4=C5C=C(C6=C(CCCCCCCC)C=C(C7=C8C(C(C9=C(CC(CC)CCCC)SC(CC(CC)CCCC)=C9C8=O)=O)=C(C%10=CC(CCCCCCCC)=C(C)S%10)S7)S6)S4)C(C=C5C%11=CC=C(SCC(CC)CCCC)S%11)=C2S1,,,15.65,0.711,0.875,5.69,3.91,1.78,5.24,3.46,1.78,9.72
795,O=C(C(C=CC=C1)=C1C/2=C(C#N)\C#N)C2=C/C(S3)=CC4=C3C5=C(C4(CCCCCC)CCCCCC)C=C6C(C(CCCCCC)(CCCCCC)C7=C6SC(/C=C8C(C(C=CC=C9)=C9C\8=C(C#N)/C#N)=O)=C7)=C5,CC1=CC2=C(C3=CC=C(SCC(CC)CCCC)S3)C=C(C4=C5C=C(C6=C(CCCCCCCC)C(SC(C7=C8C(C(C9=C(CC(CC)CCCC)SC(CC(CC)CCCC)=C9C8=O)=O)=C(C(S%10)=CC%11=C%10C(CCCCCCCC)=C(C)S%11)S7)=C%12)=C%12S6)S4)C(C=C5C%13=CC=C(SCC(CC)CCCC)S%13)=C2S1,,,15.15,0.597,0.907,5.69,3.91,1.78,5.29,3.4,1.89,8.12
796,O=C(C(C=CC=C1)=C1C/2=C(C#N)\C#N)C2=C/C(S3)=CC4=C3C5=C(C4(CCCCCC)CCCCCC)C=C6C(C(CCCCCC)(CCCCCC)C7=C6SC(/C=C8C(C(C=CC=C9)=C9C\8=C(C#N)/C#N)=O)=C7)=C5,CC1=CC2=C(C3=CC=C(SCC(CC)CCCC)C=C3)C=C(C4=C5C=C(C6=C(CCCCCCCC)C=C(C7=C8C(C(C9=C(CC(CC)CCCC)SC(CC(CC)CCCC)=C9C8=O)=O)=C(C%10=CC(CCCCCCCC)=C(C)S%10)S7)S6)S4)C(C=C5C%11=CC=C(SCC(CC)CCCC)C=C%11)=C2S1,,,10.63,0.469,0.925,5.69,3.91,1.78,5.34,3.46,1.88,4.62
797,O=C(C(C=CC=C1)=C1C/2=C(C#N)\C#N)C2=C/C(S3)=CC4=C3C5=C(C4(CCCCCC)CCCCCC)C=C6C(C(CCCCCC)(CCCCCC)C7=C6SC(/C=C8C(C(C=CC=C9)=C9C\8=C(C#N)/C#N)=O)=C7)=C5,CC(SC1=C2C3=CC=C(CC(CC)CCCC)S3)=CC1=C(C4=CC=C(CC(CC)CCCC)S4)C5=C2C=C(C(SC6=C7C8=CC(F)=C(CC(CC)CCCC)S8)=CC6=C(C9=CC(F)=C(CC(CC)CCCC)S9)C%10=C7C=C(C)S%10)S5,,,15.3,0.588,0.95,5.69,3.91,1.78,5.52,3.47,2.05,8.5
798,O=C(C(C=CC=C1)=C1C/2=C(C#N)\C#N)C2=C/C(S3)=CC4=C3C5=C(C4(CCCCCC)CCCCCC)C=C6C(C(CCCCCC)(CCCCCC)C7=C6SC(/C=C8C(C(C=CC=C9)=C9C\8=C(C#N)/C#N)=O)=C7)=C5,CC(SC1=C2C3=CC=C(CC(CC)CCCC)S3)=CC1=C(C4=CC=C(CC(CC)CCCC)S4)C5=C2C=C(C)S5,,,13.7,0.439,0.88,5.69,3.91,1.78,5.45,3.32,2.13,5.3
799,CCCCCCC(C=C1)=CC=C1C2(C3=CC=C(CCCCCC)C=C3)C4=CC5=C(C(C6=C5SC7=C6SC(/C=C8C(C(C=CC(C)=C9)=C9C\8=C(C#N)\C#N)=O)=C7)(C%10=CC=C(CCCCCC)C=C%10)C%11=CC=C(CCCCCC)C=C%11)C=C4C%12=C2C(SC(/C=C%13C(C(C=CC(C)=C%14)=C%14C\%13=C(C#N)/C#N)=O)=C%15)=C%15S%12,CC(S1)=CC(F)=C1C(S2)=C(F)C=C2C(S3)=CC=C3C(C4=C5N=C(C6=CC=CC(OCC(CC)CCCC)=C6)C(C7=CC(OCC(CC)CCCC)=CC=C7)=N4)=CC8=C5C=C(C9=CC=C(C)S9)C%10=C8N=C(C%11=CC=CC(OCC(CC)CCCC)=C%11)C(C%12=CC(OCC(CC)CCCC)=CC=C%12)=N%10,,,14.1,0.65,0.81,5.58,3.98,1.6,5.3,3.37,1.93,7.4
800,CCCCCCC(C=C1)=CC=C1C2(C3=CC=C(CCCCCC)C=C3)C4=CC5=C(C(C6=C5SC7=C6SC(/C=C8C(C(C=CC(C)=C9)=C9C\8=C(C#N)\C#N)=O)=C7)(C%10=CC=C(CCCCCC)C=C%10)C%11=CC=C(CCCCCC)C=C%11)C=C4C%12=C2C(SC(/C=C%13C(C(C=CC(C)=C%14)=C%14C\%13=C(C#N)/C#N)=O)=C%15)=C%15S%12,CC(S1)=CC(F)=C1C(S2)=C(F)C=C2C(S3)=CC=C3C(C4=C5N=C(C6=CC=CC(OCC(CC)CCCC)=C6)C(C7=CC(OCC(CC)CCCC)=CC=C7)=N4)=CC8=C5C=C(C9=CC=C(C)S9)C%10=C8N=C(C%11=CC=CC(OCC(CC)CCCC)=C%11)C(C%12=CC(OCC(CC)CCCC)=CC=C%12)=N%10,,,14.3,0.66,0.8,5.58,3.98,1.6,5.28,3.38,1.9,7.5
801,CCCCCCC(C=C1)=CC=C1C2(C(C(SC(/C=C3C(C(C=CC=C4)=C4C\3=C(C#N)/C#N)=O)=C5)=C5S6)=C6C7=CC(O8)=C(C9=C(C8(C%10=CC=C(CCCCCC)C=C%10)C%11=CC=C(CCCCCC)C=C%11)C(SC(/C=C%12C(C(C=CC=C%13)=C%13C\%12=C(C#N)\C#N)=O)=C%14)=C%14S9)C=C7O2)C%15=CC=C(CCCCCC)C=C%15,O=C(OCC(CC)CCCC)C1=C(F)C2=C(C)SC(C3=CC4=C(C(C5=CC=C(CC(CC)CCCC)S5)=C(C=C(C)S6)C6=C4C7=CC=C(CC(CC)CCCC)S7)S3)=C2S1,,,13.12,0.589,0.82,5.66,3.92,1.74,5.38,3.11,2.27,6.36
802,CCCCCCC(C=C1)=CC=C1C2(C(C(SC(/C=C3C(C(C=C(F)C(F)=C4)=C4C\3=C(C#N)/C#N)=O)=C5)=C5S6)=C6C7=CC(O8)=C(C9=C(C8(C%10=CC=C(CCCCCC)C=C%10)C%11=CC=C(CCCCCC)C=C%11)C(SC(/C=C%12C(C(C=C(F)C(F)=C%13)=C%13C\%12=C(C#N)\C#N)=O)=C%14)=C%14S9)C=C7O2)C%15=CC=C(CCCCCC)C=C%15,O=C(OCC(CC)CCCC)C1=C(F)C2=C(C)SC(C3=CC4=C(C(C5=CC=C(CC(CC)CCCC)S5)=C(C=C(C)S6)C6=C4C7=CC=C(CC(CC)CCCC)S7)S3)=C2S1,,,17.36,0.719,0.67,5.78,4.06,1.72,5.38,3.11,2.27,8.32
803,O=C(C(C=C1C(C=CC=C1)=C2)=C2C/3=C(C#N)/C#N)C3=C/C4=CC(C5(CC(CC)CCCC)CC(CC)CCCC)=C(S4)C6=C5C=C(S6)C7=C(F)C=C(C(S8)=CC9=C8C(SC(/C=C%10C(C(C=C%11C(C=CC=C%11)=C%12)=C%12C\%10=C(C#N)\C#N)=O)=C%13)=C%13C9(CC(CC)CCCC)CC(CC)CCCC)C(F)=C7,CC(SC1=C2C3=CC=C(CC(CC)CCCC)S3)=CC1=C(C4=CC=C(CC(CC)CCCC)S4)C5=C2C=C(S5)C6=CC=C(C7=C8C(C(C9=C(CC(CC)CCCC)SC(CC(CC)CCCC)=C9C8=O)=O)=C(C%10=CC=C(C)S%10)S7)S6,,,18.16,0.726,0.86,5.42,3.81,1.61,5.33,3.53,1.8,11.63
804,CCCCCCC(C1=C2SC(C3=NC=C(/C=C4SC(N(C/4=O)CC)=S)S3)=C1)(CCCCCC)C5=C2C=C(C(CCCCCC)(CCCCCC)C6=C7SC(C8=NC=C(/C=C9SC(N(C/9=O)CC)=S)S8)=C6)C7=C5,CC1=CC(CCCCCC)=C(C)S1,,,6.29,0.525,1.04,5.31,3.42,1.89,5,3.1,1.9,3.53
805,CCCCCCC(C=C1)=CC=C1C(C2=C3SC(C4=NC=C(/C=C5SC(N(C/5=O)CC)=S)S4)=C2)(C6=CC=C(CCCCCC)C=C6)C7=C3C=C(C(C8=C9SC(C%10=NC=C(/C=C%11SC(N(C/%11=O)CC)=S)S%10)=C8)(C%12=CC=C(CCCCCC)C=C%12)C%13=CC=C(CCCCCC)C=C%13)C9=C7,CC1=CC(CCCCCC)=C(C)S1,,,8.36,0.546,1.02,5.31,3.44,1.87,5,3.1,1.9,5.01
806,CCCCCCC(C=C1)=CC=C1C2(C3=CC=C(CCCCCC)C=C3)C4=CC5=C(C(C6=C5SC7=C6SC(/C=C8C(C(C=CC=C9)=C9C\8=C(C#N)\C#N)=O)=C7)(C%10=CC=C(CCCCCC)C=C%10)C%11=CC=C(CCCCCC)C=C%11)C=C4C%12=C2C(SC(/C=C%13C(C(C=CC=C%14)=C%14C\%13=C(C#N)/C#N)=O)=C%15)=C%15S%12,CCC[Si](CCC)(C1=CC=C(C(C2=C3C=C(C4=CC=C(C5=C(F)C(F)=C(C6=CC=C(C)S6)C7=NN(CC(CCCCCC)CCCCCCCC)N=C57)S4)S2)=C8C(SC(C)=C8)=C3C9=CC=C([Si](CCC)(CCC)CCC)S9)S1)CCC,,,17.55,0.673,0.939,5.48,3.84,1.64,5.4,3.24,2.16,11.08
807,CCCCCCC(C=C1)=CC=C1C2(C3=CC=C(CCCCCC)C=C3)C4=CC5=C(C(C6=C5SC7=C6SC(/C=C8C(C(C=CC(C)=C9)=C9C\8=C(C#N)\C#N)=O)=C7)(C%10=CC=C(CCCCCC)C=C%10)C%11=CC=C(CCCCCC)C=C%11)C=C4C%12=C2C(SC(/C=C%13C(C(C=CC(C)=C%14)=C%14C\%13=C(C#N)/C#N)=O)=C%15)=C%15S%12,CC(SC1=C2C3=CC=C(CC(CC)CCCC)S3)=CC1=C(C4=CC=C(CC(CC)CCCC)S4)C5=C2C=C(C6=CC7=C(C(SC(C)=C8)=C8N(CC(CCCCCC)CCCCCCCC)C7=O)S6)S5,,,13.97,0.596,1,5.58,3.98,1.6,5.54,2.81,2.73,8.33
808,CCCCCCC(C=C1)=CC=C1C2(C3=CC=C(CCCCCC)C=C3)C4=CC5=C(C(C6=C5SC7=C6SC(/C=C8C(C(C=CC(C)=C9)=C9C\8=C(C#N)\C#N)=O)=C7)(C%10=CC=C(CCCCCC)C=C%10)C%11=CC=C(CCCCCC)C=C%11)C=C4C%12=C2C(SC(/C=C%13C(C(C=CC(C)=C%14)=C%14C\%13=C(C#N)/C#N)=O)=C%15)=C%15S%12,CC(SC1=C2C3=CC=C(CC(CC)CCCC)S3)=CC1=C(C4=CC=C(CC(CC)CCCC)S4)C5=C2C=C(C6=C(CCCCCCCC)C=C(C7=CC8=C(C(SC(C9=CC(CCCCCCCC)=C(C)S9)=C%10)=C%10N(CC(CCCCCC)CCCCCCCC)C8=O)S7)S6)S5,,,15.95,0.728,0.89,5.58,3.98,1.6,5.4,2.7,2.7,10.34
809,CCCCCCC(C=C1)=CC=C1C2(C3=CC(C4=C(O5)C=C(/C=C6C(C(C=C(F)C(F)=C7)=C7C\6=C(C#N)\C#N)=O)S4)=C(C5(C8=CC=C(CCCCCC)C=C8)C9=CC=C(CCCCCC)C=C9)C=C3C%10=C(O2)C=C(/C=C%11C(C(C=C(F)C(F)=C%12)=C%12C\%11=C(C#N)/C#N)=O)S%10)C%13=CC=C(CCCCCC)C=C%13,O=C(OCC(CC)CCCC)C1=C(F)C2=C(C)SC(C3=CC4=C(C(C5=CC=C(CC(CC)CCCC)S5)=C(C=C(C)S6)C6=C4C7=CC=C(CC(CC)CCCC)S7)S3)=C2S1,,,14.19,0.674,0.58,5.96,4.29,1.67,5.39,3.12,2.27,5.58
810,CCCCCCC(C=C1)=CC=C1C2(C3=CC(C4=C(O5)C=C(C6=C(OCCCCCCCC)C=C(/C=C7C(C(C=C(F)C(F)=C8)=C8C\7=C(C#N)\C#N)=O)S6)S4)=C(C5(C9=CC=C(CCCCCC)C=C9)C%10=CC=C(CCCCCC)C=C%10)C=C3C%11=C(O2)C=C(C%12=C(OCCCCCCCC)C=C(/C=C%13C(C(C=C(F)C(F)=C%14)=C%14C\%13=C(C#N)/C#N)=O)S%12)S%11)C%15=CC=C(CCCCCC)C=C%15,O=C(OCC(CC)CCCC)C1=C(F)C2=C(C)SC(C3=CC4=C(C(C5=CC=C(CC(CC)CCCC)S5)=C(C=C(C)S6)C6=C4C7=CC=C(CC(CC)CCCC)S7)S3)=C2S1,,,17.58,0.61,0.71,5.51,3.95,1.56,5.39,3.12,2.27,7.66
811,CCCCCCC(C=C1)=CC=C1C2(C3=CC(C4=C(O5)C=C(C6=C(SCCCCCCCC)C=C(/C=C7C(C(C=C(F)C(F)=C8)=C8C\7=C(C#N)\C#N)=O)S6)S4)=C(C5(C9=CC=C(CCCCCC)C=C9)C%10=CC=C(CCCCCC)C=C%10)C=C3C%11=C(O2)C=C(C%12=C(SCCCCCCCC)C=C(/C=C%13C(C(C=C(F)C(F)=C%14)=C%14C\%13=C(C#N)/C#N)=O)S%12)S%11)C%15=CC=C(CCCCCC)C=C%15,O=C(OCC(CC)CCCC)C1=C(F)C2=C(C)SC(C3=CC4=C(C(C5=CC=C(CC(CC)CCCC)S5)=C(C=C(C)S6)C6=C4C7=CC=C(CC(CC)CCCC)S7)S3)=C2S1,,,20.71,0.637,0.74,5.55,3.92,1.63,5.39,3.12,2.27,9.73
812,CCCCCCC(C=C1)=CC=C1C2(C3=CC=C(CCCCCC)C=C3)C4=C(SC(C4=C5C6=CC=C(CC(CC)CCCC)S6)=C(C7=CC=C(CC(CCCC)CC)S7)C8=C5SC9=C8C(C%10=C9SC(/C=C%11/C(C(C=C%12F)=C(C%11=O)C=C%12F)=C(C#N)/C#N)=C%10)(C%13=CC=C(CCCCCC)C=C%13)C%14=CC=C(CCCCCC)C=C%14)C%15=C2C=C(/C=C%16C(C(C=C(F)C(F)=C%17)=C%17C\%16=C(C#N)/C#N)=O)S%15,O=C(OCC(CC)CCCC)C1=C(F)C2=C(C)SC(C3=CC4=C(C(C5=CC=C(CC(CC)CCCC)S5)=C(C=C(C)S6)C6=C4C7=CC=C(CC(CC)CCCC)S7)S3)=C2S1,,,18.12,0.711,0.746,5.57,3.92,1.65,5.23,3.52,1.71,9.61
813,CCCCCCC(C=C1)=CC=C1C(C2=C3SC(C4=C(OCC(CC)CCCC)C=C(/C=C5C(C(C=C(F)C(F)=C6)=C6C\5=C(C#N)\C#N)=O)S4)=C2)(C7=CC=C(CCCCCC)C=C7)C8=C3C=C(C(C9=C%10SC(C(S%11)=C(C=C%11/C=C%12/C(C(C=C%13F)=C(C%12=O)C=C%13F)=C(C#N)/C#N)OCC(CCCC)CC)=C9)(C%14=CC=C(CCCCCC)C=C%14)C%15=CC=C(CCCCCC)C=C%15)C%10=C8,O=C(OCC(CC)CCCC)C1=C(F)C2=C(C)SC(C3=CC4=C(C(C5=CC=C(CC(CC)CCCC)S5)=C(C=C(C)S6)C6=C4C7=CC=C(CC(CC)CCCC)S7)S3)=C2S1,,,23.54,0.634,0.727,5.45,4.07,1.38,5.23,3.52,1.71,10.85
814,CCCCCCC(C=C1)=CC=C1C2(C3=CC=C(CCCCCC)C=C3)C4=CC5=C(C(C6=C5SC7=C6SC(/C=C8C(C(C=CC(C)=C9)=C9C\8=C(C#N)\C#N)=O)=C7)(C%10=CC=C(CCCCCC)C=C%10)C%11=CC=C(CCCCCC)C=C%11)C=C4C%12=C2C(SC(/C=C%13C(C(C=CC(C)=C%14)=C%14C\%13=C(C#N)/C#N)=O)=C%15)=C%15S%12,CC(SC1=C2C3=CC=C(CC(CC)CCCC)S3)=CC1=C(C4=CC=C(CC(CC)CCCC)S4)C5=C2C=C(S5)C6=CC=C(C7=C8C(C(C9=C(CC(CC)CCCC)SC(CC(CC)CCCC)=C9C8=O)=O)=C(C%10=CC=C(C)S%10)S7)S6,,,17.29,0.732,0.93,5.58,3.98,1.6,5.33,3.53,1.8,11.83
815,CCCCCCC(C=C1)=CC=C1C2(C3=CC=C(CCCCCC)C=C3)C4=CC5=C(C(C6=C5SC7=C6SC(/C=C8C(C(C=CC=C9)=C9C\8=C(C#N)\C#N)=O)=C7)(C%10=CC=C(CCCCCC)C=C%10)C%11=CC=C(CCCCCC)C=C%11)C=C4C%12=C2C(SC(/C=C%13C(C(C=CC=C%14)=C%14C\%13=C(C#N)/C#N)=O)=C%15)=C%15S%12,CC(SC1=C2C3=CC=C(CC(CC)CCCC)S3)=CC1=C(C4=CC=C(CC(CC)CCCC)S4)C5=C2C=C(S5)C6=CC=C(C7=C8C(C(C9=C(CC(CC)CCCC)SC(CC(CC)CCCC)=C9C8=O)=O)=C(C%10=CC=C(C)S%10)S7)S6,,,15.15,0.656,0.9,5.54,3.84,1.7,5.33,2.92,2.41,8.98
816,O=C(N(C(CCCCC)CCCCC)C1=O)C2=CC(N3CCCCCCCC)=C4C5=C(C6=C(C7=C(C8=C9C(N%10CCCCCCCC)=CC%11=C8C(C(N(C(CCCCC)CCCCC)C%11=O)=O)=C7)C%12=C(C9=C%10C=C%13C(N(C(CCCCC)CCCCC)C%14=O)=O)C%13=C%14C=C%12)C=C(C(N(C(CCCCC)CCCCC)C%15=O)=O)C%16=C%15C=C3C4=C6%16)C=CC1=C52,O=C(OCC(CC)CCCC)C1=C(F)C2=C(C)SC(C3=CC4=C(C(C5=CC=C(CC(CC)CCCC)S5)=C(C=C(C)S6)C6=C4C7=CC=C(CC(CC)CCCC)S7)S3)=C2S1,,,11.69,0.44,1.03,5.97,3.75,2.22,5.12,3.6,1.52,5.29
817,O=C(N(C(CCCCC)CCCCC)C1=O)C2=CC(N3CCCCCCCC)=C4C5=C(C6=CC=C(C(N(C(CCCCC)CCCCC)C7=O)=O)C8=C7C=C3C4=C68)C(C9=CC=C(N(C%10=CC=C(C%11=CC%12=C%13C(C%14=C(N%15CCCCCCCC)C=C%13C(N(C(CCCCC)CCCCC)C%12=O)=O)=C%11C%16=CC=C(C(N(C(CCCCC)CCCCC)C%17=O)=O)C%18=C%17C=C%15C%14=C%16%18)C=C%10)C%19=CC=C(C%20=CC%21=C%22C(C%23=C%24C=C%22C(N(C(CCCCC)CCCCC)C%21=O)=O)=C%20C%25=CC=C(C(N(C(CCCCC)CCCCC)C%26=O)=O)C%27=C%26C=C(N%24CCCCCCCC)C%23=C%25%27)C=C%19)C=C9)=CC1=C52,O=C(OCC(CC)CCCC)C1=C(F)C2=C(C)SC(C3=CC4=C(C(C5=CC=C(CC(CC)CCCC)S5)=C(C=C(C)S6)C6=C4C7=CC=C(CC(CC)CCCC)S7)S3)=C2S1,,,9.92,0.42,1.09,5.45,3.65,1.8,5.12,3.6,1.52,4.54
818,O=C(N(C(CCCCC)CCCCC)C1=O)C2=CC(N3CCCCCCCC)=C4C5=C(C6=CC=C(C(N(C(CCCCC)CCCCC)C7=O)=O)C8=C7C=C3C4=C68)C(C9=C%10C(OCCO%10)=C(C%11=C(C%12=C%13C(N%14CCCCCCCC)=CC%15=C%12C(C(N(C(CCCCC)CCCCC)C%15=O)=O)=C%11)C%16=C(C%13=C%14C=C%17C(N(C(CCCCC)CCCCC)C%18=O)=O)C%17=C%18C=C%16)S9)=CC1=C52,O=C(OCC(CC)CCCC)C1=C(F)C2=C(C)SC(C3=CC4=C(C(C5=CC=C(CC(CC)CCCC)S5)=C(C=C(C)S6)C6=C4C7=CC=C(CC(CC)CCCC)S7)S3)=C2S1,,,5.25,0.27,1.13,5.75,3.69,2.06,5.12,3.6,1.52,1.6
819,CCCCC(CC)CN(C1=O)C(C2=CC=CC(C2=C1C=C3)=C3C(S4)=CC=C4C(C5=NSN=C5C(C6=CC=C(C7=CC=C(C(N8CC(CC)CCCC)=O)C9=C7C=CC=C9C8=O)S6)=C%10C(N%11CC(CC)CCCC)=O)=C%10C%11=O)=O,CC1=CC(CCCCCC)=C(C)S1,,,6.14,0.442,0.77,5.62,3.65,1.97,5,3.1,1.9,2.11
820,CCCCCCC(C=C1)=CC=C1C(C2=C3SC(C4=C(OCC(CC)CCCC)C(C=C5C(C(C=CC=C6)=C6/C5=C(C#N)/C#N)=O)=CS4)=C2)(C7=CC=C(CCCCCC)C=C7)C8=C3C=C(C(C9=C%10SC(C%11=C(C(/C=C%12\C(C%13=C(C%12=O)C=CC=C%13)=C(C#N)\C#N)=CS%11)OCC(CCCC)CC)=C9)(C%14=CC=C(CCCCCC)C=C%14)C%15=CC=C(CCCCCC)C=C%15)C%10=C8,CC(SC1=C2C3=CC=C(CC(CC)CCCC)S3)=CC1=C(C4=CC=C(CC(CC)CCCC)S4)C5=C2C=C(C6=C(SC(C(OCCCCCCCC)=O)=C7F)C7=C(C)S6)S5,,,17.9,0.613,0.86,5.32,3.95,1.37,5.19,3.11,2.08,9.5
821,CCCCCCC(C=C1)=CC=C1C(C2=C3SC(C4=C(OCC(CC)CCCC)C(C=C5C(C(C=CC=C6)=C6/C5=C(C#N)/C#N)=O)=CS4)=C2)(C7=CC=C(CCCCCC)C=C7)C8=C3C=C(C(C9=C%10SC(C%11=C(C(/C=C%12\C(C%13=C(C%12=O)C=CC=C%13)=C(C#N)\C#N)=CS%11)OCC(CCCC)CC)=C9)(C%14=CC=C(CCCCCC)C=C%14)C%15=CC=C(CCCCCC)C=C%15)C%10=C8,O=C(OCC(CC)CCCC)C1=C(F)C2=C(C)SC(C3=CC4=C(C(C5=CC=C(CC(CC)CCCC)S5)=C(C=C(C)S6)C6=C4C7=CC=C(CC(CC)CCCC)S7)S3)=C2S1,,,13.3,0.605,0.91,5.32,3.95,1.37,5.26,3.19,2.07,7.3
822,O=C(N(CCCC)C1=O)C(C1=C2)=CC3=C2C4=NC5=C(C=C(C6=C7)C(N(CCCC)C6=O)=O)C7=C8N5B9(F)[N]4=C3N=C%10C%11=C(C=C(C%12=C%11)C(N(CCCC)C%12=O)=O)C(N%109)=N8,CC(SC1=C2C3=CC(F)=C(CC(CC)CCCC)S3)=CC1=C(C4=CC(F)=C(CC(CC)CCCC)S4)C5=C2C=C(S5)C6=CC=C(C7=C8C(C(C9=C(CC(CC)CCCC)SC(CC(CC)CCCC)=C9C8=O)=O)=C(C%10=CC=C(C)S%10)S7)S6,,,9.69,0.599,0.84,5.84,3.91,1.93,5.41,3.74,1.67,4.92
823,O=C(N(CCCC)C1=O)C(C1=C2)=CC3=C2C4=NC5=C(C=C(C6=C7)C(N(CCCC)C6=O)=O)C7=C8N5B9(Cl)[N]4=C3N=C%10C%11=C(C=C(C%12=C%11)C(N(CCCC)C%12=O)=O)C(N%109)=N8,CC(SC1=C2C3=CC(F)=C(CC(CC)CCCC)S3)=CC1=C(C4=CC(F)=C(CC(CC)CCCC)S4)C5=C2C=C(S5)C6=CC=C(C7=C8C(C(C9=C(CC(CC)CCCC)SC(CC(CC)CCCC)=C9C8=O)=O)=C(C%10=CC=C(C)S%10)S7)S6,,,7.19,0.531,0.82,5.92,3.98,1.94,5.41,3.74,1.67,3.15
824,O=C(N(C(CCCCC)CCCCC)C1=O)C(C1=C2)=CC3=C2C4=NC5=C(C=C(C6=C7)C(N(C(CCCCC)CCCCC)C6=O)=O)C7=C8N5B9(Cl)[N]4=C3N=C%10C%11=C(C=C(C%12=C%11)C(N(C(CCCCC)CCCCC)C%12=O)=O)C(N%109)=N8,CC(SC1=C2C3=CC(F)=C(CC(CC)CCCC)S3)=CC1=C(C4=CC(F)=C(CC(CC)CCCC)S4)C5=C2C=C(S5)C6=CC=C(C7=C8C(C(C9=C(CC(CC)CCCC)SC(CC(CC)CCCC)=C9C8=O)=O)=C(C%10=CC=C(C)S%10)S7)S6,,,6.4,0.463,0.89,5.89,3.95,1.94,5.41,3.74,1.67,2.67
825,O=C(N(C(CCCCC)CCCCC)C1=O)C(C1=C2)=CC3=C2C4=NC5=C(C=C(C6=C7)C(N(C(CCCCC)CCCCC)C6=O)=O)C7=C8N5B9(F)[N]4=C3N=C%10C%11=C(C=C(C%12=C%11)C(N(C(CCCCC)CCCCC)C%12=O)=O)C(N%109)=N8,CC(SC1=C2C3=CC(F)=C(CC(CC)CCCC)S3)=CC1=C(C4=CC(F)=C(CC(CC)CCCC)S4)C5=C2C=C(S5)C6=CC=C(C7=C8C(C(C9=C(CC(CC)CCCC)SC(CC(CC)CCCC)=C9C8=O)=O)=C(C%10=CC=C(C)S%10)S7)S6,,,7.44,0.471,0.96,5.86,3.94,1.92,5.41,3.74,1.67,3.37
826,CCCCCCC(C=C1)=CC=C1C2(C3=CC=C(CCCCCC)C=C3)C4=CC5=C(C(C6=C5SC7=C6SC(/C=C8C(C(C=CC(C)=C9)=C9C\8=C(C#N)\C#N)=O)=C7)(C%10=CC=C(CCCCCC)C=C%10)C%11=CC=C(CCCCCC)C=C%11)C=C4C%12=C2C(SC(/C=C%13C(C(C=CC(C)=C%14)=C%14C\%13=C(C#N)/C#N)=O)=C%15)=C%15S%12,CC(SC1=C2C3=CC=C(CC(CC)CCCC)S3)=CC1=C(C4=CC=C(CC(CC)CCCC)S4)C5=C2C=C(S5)C6=CC=C(C7=C8C(C(C9=C(CC(CC)CCCC)SC(CC(CC)CCCC)=C9C8=O)=O)=C(C%10=CC=C(C)S%10)S7)S6,,,16.61,0.718,0.94,5.56,3.98,1.58,5.21,3.41,1.8,11.2
827,CCCCCCC(C=C1)=CC=C1C2(C3=CC=C(CCCCCC)C=C3)C4=CC5=C(C(C6=C5SC7=C6SC(/C=C8C(C(SC=C9)=C9C\8=C(C#N)\C#N)=O)=C7)(C%10=CC=C(CCCCCC)C=C%10)C%11=CC=C(CCCCCC)C=C%11)C=C4C%12=C2C(SC(/C=C%13C(C(SC=C%14)=C%14C\%13=C(C#N)/C#N)=O)=C%15)=C%15S%12,CC(SC1=C2C3=CC=C(CC(CC)CCCC)S3)=CC1=C(C4=CC=C(CC(CC)CCCC)S4)C5=C2C=C(S5)C6=CC=C(C7=C8C(C(C9=C(CC(CC)CCCC)SC(CC(CC)CCCC)=C9C8=O)=O)=C(C%10=CC=C(C)S%10)S7)S6,,,12.22,0.725,0.99,5.62,3.92,1.7,5.21,3.41,1.8,8.7
828,CCCCCCC(C=C1)=CC=C1C2(C3=CC=C(CCCCCC)C=C3)C4=CC5=C(C(C6=C5SC7=C6SC(/C=C8C(C(C=CC=C9)=C9C\8=C(C#N)\C#N)=O)=C7)(C%10=CC=C(CCCCCC)C=C%10)C%11=CC=C(CCCCCC)C=C%11)C=C4C%12=C2C(SC(/C=C%13C(C(C=CC=C%14)=C%14C\%13=C(C#N)/C#N)=O)=C%15)=C%15S%12,O=C(C1=C(CC(CC)CCCC)SC(CC(CC)CCCC)=C21)C3=C(C4=CC(CC(CC)CCCC)=C(C5=CC=C(C6=C(F)C=C(C7=CC=C(C)S7)C(F)=C6)S5)S4)SC(C8=CC(CC(CC)CCCC)=C(C)S8)=C3C2=O,,,13.24,0.49,0.96,5.61,3.94,1.67,5.49,3.61,1.88,6.6
829,CCCCCCC(C=C1)=CC=C1C2(C3=CC=C(CCCCCC)C=C3)C4=CC5=C(C(C6=C5SC7=C6SC(/C=C8C(C(C=CC=C9)=C9C\8=C(C#N)\C#N)=O)=C7)(C%10=CC=C(CCCCCC)C=C%10)C%11=CC=C(CCCCCC)C=C%11)C=C4C%12=C2C(SC(/C=C%13C(C(C=CC=C%14)=C%14C\%13=C(C#N)/C#N)=O)=C%15)=C%15S%12,O=C(C1=C(CC(CC)CCCC)SC(CC(CC)CCCC)=C21)C3=C(C4=CC(CC(CC)CCCC)=C(C5=CC=C(C6=C(F)C(F)=C(C7=CC=C(C)S7)C=C6)S5)S4)SC(C8=CC(CC(CC)CCCC)=C(C)S8)=C3C2=O,,,11.68,0.46,0.96,5.61,3.94,1.67,5.49,3.6,1.89,5.47
830,O=C1C(C(C(N2CC(CCCC)CC)=O)=C(C3=CC=C(C4=CC=CC=C4)S3)N1CC(CCCC)CC)=C2C5=CC=C(C6=CC(C7=CC=C(C(N(CC(CCCC)CC)C8=O)=C9C8=C(C%10=CC=C(C%11=CC=CC=C%11)S%10)N(CC(CCCC)CC)C9=O)S7)=CC(C%12=CC(C%13=CC=C(C%14=C%15C(C(N%14CC(CCCC)CC)=O)=C(C%16=CC=C(C%17=CC=CC=C%17)S%16)N(CC(CCCC)CC)C%15=O)S%13)=CC(C%18=CC=C(C(N(CC(CCCC)CC)C%19=O)=C%20C%19=C(C%21=CC=C(C%22=CC=CC=C%22)S%21)N(CC(CCCC)CC)C%20=O)S%18)=C%12)=C6)S5,CC1=CC(CCCCCC)=C(C)S1,,,3.41,0.36,1.17,5.31,3.63,1.68,4.94,2.94,2,1.43
831,O=C(N(C(CCCCCC)CCCCCC)C1=O)C2=CC=C3C4=C(C5=C(C6=C7C8=C(C9=CC%10=C%11C(C%12=CC=C%11C(N(C(CCCCCC)CCCCCC)C%10=O)=O)=C9C%13=C8C=C(C(N(C(CCCCCC)CCCCCC)C%14=O)=O)C%15=C%14C=CC%12=C%13%15)S6)C=C(C(N(C(CCCCCC)CCCCCC)C%16=O)=O)C%17=C%16C=CC3=C5%17)C7=CC1=C42,CC(SC1=C2C3=CC=C(CC(CC)CCCC)S3)=CC1=C(C4=CC=C(CC(CC)CCCC)S4)C5=C2C=C(S5)C6=CC=C(C7=C8C(C(C9=C(CC(CC)CCCC)SC(CC(CC)CCCC)=C9C8=O)=O)=C(C%10=CC=C(C)S%10)S7)S6,,,8.26,0.501,0.95,5.97,3.81,2.16,5.27,3.5,1.77,3.93
832,O=C(N(C(CCCCCC)CCCCCC)C1=O)C2=CC=C3C4=C(C5=C(C6=C7C8=C(C9=CC%10=C%11C(C%12=CC=C%11C(N(C(CCCCCC)CCCCCC)C%10=O)=O)=C9C%13=C8C=C(C(N(C(CCCCCC)CCCCCC)C%14=O)=O)C%15=C%14C=CC%12=C%13%15)[Te]6)C=C(C(N(C(CCCCCC)CCCCCC)C%16=O)=O)C%17=C%16C=CC3=C5%17)C7=CC1=C42,CC(SC1=C2C3=CC=C(CC(CC)CCCC)S3)=CC1=C(C4=CC=C(CC(CC)CCCC)S4)C5=C2C=C(S5)C6=CC=C(C7=C8C(C(C9=C(CC(CC)CCCC)SC(CC(CC)CCCC)=C9C8=O)=O)=C(C%10=CC=C(C)S%10)S7)S6,,,12.58,0.631,0.93,6,3.88,2.12,5.27,3.5,1.77,7.38
833,CCCCCCC(C=C1)=CC=C1C2(C3=CC=C(CCCCCC)C=C3)C4=CC5=C(C(C6=C5SC7=C6SC(/C=C8C(C9=CSC=C9C\8=C(C#N)\C#N)=O)=C7)(C%10=CC=C(CCCCCC)C=C%10)C%11=CC=C(CCCCCC)C=C%11)C=C4C%12=C2C(SC(/C=C%13C(C%14=CSC=C%14C\%13=C(C#N)/C#N)=O)=C%15)=C%15S%12,CC(SC1=C2C3=CC=C(CC(CCCC)CCCCCC)C=C3)=CC1=C(C4=CC=C(CC(CCCC)CCCCCC)C=C4)C5=C2C=C(C6=CC=C(C7=C8C(C(C9=C(CC(CC)CCCC)SC(CC(CC)CCCC)=C9C8=O)=O)=C(C%10=CC=C(C)S%10)S7)S6)S5,,,15.9,0.74,0.92,5.62,3.96,1.66,5.44,3.43,2.01,10.8
834,CCCCCCC(C=C1)=CC=C1C2(C3=CC=C(CCCCCC)C=C3)C4=CC5=C(C(C6=C5SC7=C6SC(/C=C8C(C9=CSC=C9C\8=C(C#N)\C#N)=O)=C7)(C%10=CC=C(CCCCCC)C=C%10)C%11=CC=C(CCCCCC)C=C%11)C=C4C%12=C2C(SC(/C=C%13C(C%14=CSC=C%14C\%13=C(C#N)/C#N)=O)=C%15)=C%15S%12,CC(SC1=C2C3=CC=C(CC(CCCC)CCCCCC)C=C3)=CC1=C(C4=CC=C(CC(CCCC)CCCCCC)C=C4)C5=C2C=C(C6=CC=C(C7=C8C(C(C9=C(CC(CC)CCCC)SC(CC(CC)CCCC)=C9C8=O)=O)=C(C%10=CC=C(C)S%10)S7)S6)S5,,,17.2,0.79,0.94,5.62,3.96,1.66,5.46,3.4,2.06,12.8
