Repository: yecaichao/PUFp-for-OPV-materials

# PUFp for OPV materials

This repository contains a lightweight workflow for polymer-unit recognition,
polymer-unit fingerprint (PUFp) generation, and OPV-oriented downstream
machine-learning experiments.

## Included files

- `get-polymer-unit.py`
- `polymer-unit-classify.py`
- `structure_identity_tool.py`
- `OPV_exp_data.csv`
- `con_smile.py`
- `RF.py`
- `KRR.py`
- `SVM.py`

## Input dataset

The packaged OPV dataset is:

- `OPV_exp_data.csv`

Important columns in this dataset include:

- `No.`
- `n(SMILES)`
- `p(SMILES)`
- `PCE_max(%)`

File: OPV_exp_data.csv (part 10 of 15)
No.,n(SMILES),p(SMILES),,,Jsc(mA/cm2),FF,Voc(V),'-HOMO_n(eV),'-LUMO_n(eV),Eg_n(eV),'-HOMO_p(eV),'-LUMO_p(eV),Eg_p(eV),PCE_max(%)
835,CCCCCCC(C=C1)=CC=C1C2(C3=CC=C(CCCCCC)C=C3)C4=CC5=C(C(C6=C5SC7=C6SC(/C=C8C(C9=CSC=C9C\8=C(C#N)\C#N)=O)=C7)(C%10=CC=C(CCCCCC)C=C%10)C%11=CC=C(CCCCCC)C=C%11)C=C4C%12=C2C(SC(/C=C%13C(C%14=CSC=C%14C\%13=C(C#N)/C#N)=O)=C%15)=C%15S%12,CC(SC1=C2C3=CC=C(CC(CCCC)CCCCCC)C=C3)=CC1=C(C4=CC=C(CC(CCCC)CCCCCC)C=C4)C5=C2C=C(C6=CC=C(C7=C8C(C(C9=C(CC(CC)CCCC)SC(CC(CC)CCCC)=C9C8=O)=O)=C(C%10=CC=C(C)S%10)S7)S6)S5,,,17.1,0.78,0.93,5.62,3.96,1.66,5.46,3.41,2.05,12.4
836,CCCCCCC(C=C1)=CC=C1C2(C3=CC=C(CCCCCC)C=C3)C4=CC5=C(C(C6=C5SC7=C6SC(/C=C8C(C9=CSC=C9C\8=C(C#N)\C#N)=O)=C7)(C%10=CC=C(CCCCCC)C=C%10)C%11=CC=C(CCCCCC)C=C%11)C=C4C%12=C2C(SC(/C=C%13C(C%14=CSC=C%14C\%13=C(C#N)/C#N)=O)=C%15)=C%15S%12,CC(SC1=C2C3=CC=C(CC(CCCC)CCCCCC)C=C3)=CC1=C(C4=CC=C(CC(CCCC)CCCCCC)C=C4)C5=C2C=C(C6=CC=C(C7=C8C(C(C9=C(CC(CC)CCCC)SC(CC(CC)CCCC)=C9C8=O)=O)=C(C%10=CC=C(C)S%10)S7)S6)S5,,,16.8,0.77,0.93,5.62,3.96,1.66,5.46,3.39,2.07,12
837,CCCCCCC(C=C1)=CC=C1C2(C3=CC=C(CCCCCC)C=C3)C4=CC5=C(C(C6=C5SC7=C6SC8=C7SC(/C=C9C(C(C=CC=C%10)=C%10C\9=C(C#N)\C#N)=O)=C8)(C%11=CC=C(CCCCCC)C=C%11)C%12=CC=C(CCCCCC)C=C%12)C=C4C%13=C2C(SC(/C=C%14C(C(C=CC=C%15)=C%15C\%14=C(C#N)/C#N)=O)=C%16)=C%16S%13,CC(SC1=C2C3=CC=C(CC(CCCC)CCCCCC)C=C3)=CC1=C(C4=CC=C(CC(CCCC)CCCCCC)C=C4)C5=C2C=C(C6=CC=C(C7=C8C(C(C9=C(CC(CC)CCCC)SC(CC(CC)CCCC)=C9C8=O)=O)=C(C%10=CC=C(C)S%10)S7)S6)S5,,,12.47,0.637,0.996,5.64,3.87,1.77,5.43,3.36,2.07,7.91
838,CCCCCCC(C=C1)=CC=C1C2(C3=CC=C(CCCCCC)C=C3)C4=CC5=C(C(C6=C5SC7=C6SC8=C7SC(/C=C9C(C(C=CC(F)=C%10)=C%10C\9=C(C#N)\C#N)=O)=C8)(C%11=CC=C(CCCCCC)C=C%11)C%12=CC=C(CCCCCC)C=C%12)C=C4C%13=C2C(SC(/C=C%14C(C(C=CC(F)=C%15)=C%15C\%14=C(C#N)/C#N)=O)=C%16)=C%16S%13,CC(SC1=C2C3=CC=C(CC(CCCC)CCCCCC)C=C3)=CC1=C(C4=CC=C(CC(CCCC)CCCCCC)C=C4)C5=C2C=C(C6=CC=C(C7=C8C(C(C9=C(CC(CC)CCCC)SC(CC(CC)CCCC)=C9C8=O)=O)=C(C%10=CC=C(C)S%10)S7)S6)S5,,,16.78,0.746,0.92,5.67,4.04,1.63,5.43,3.36,2.07,11.52
839,CCCCCCC(C=C1)=CC=C1C2(C3=CC=C(CCCCCC)C=C3)C4=CC5=C(C(C6=C5SC7=C6SC8=C7SC(/C=C9C(C(C=C(F)C(F)=C%10)=C%10C\9=C(C#N)\C#N)=O)=C8)(C%11=CC=C(CCCCCC)C=C%11)C%12=CC=C(CCCCCC)C=C%12)C=C4C%13=C2C(SC(/C=C%14C(C(C=C(F)C(F)=C%15)=C%15C\%14=C(C#N)/C#N)=O)=C%16)=C%16S%13,CC(SC1=C2C3=CC=C(CC(CCCC)CCCCCC)C=C3)=CC1=C(C4=CC=C(CC(CCCC)CCCCCC)C=C4)C5=C2C=C(C6=CC=C(C7=C8C(C(C9=C(CC(CC)CCCC)SC(CC(CC)CCCC)=C9C8=O)=O)=C(C%10=CC=C(C)S%10)S7)S6)S5,,,19.36,0.721,0.863,5.69,4.12,1.57,5.43,3.36,2.07,12.05
840,O=C1C(C=CC=C2)=C2C(/C1=C/C(S3)=CC4=C3C5=C(C(C6=CC=C(CCCCCC)C=C6)4C7=CC=C(CCCCCC)C=C7)C8=C(C=C(C(C(C9=CC=C(CCCCCC)C=C9)%10C%11=CC=C(CCCCCC)C=C%11)=C([Se]%12)C%13=C%10C=C(/C=C%14/C(C%15=C(C=CC=C%15)C%14=O)=C(C#N)\C#N)S%13)C%12=C8)[Se]5)=C(C#N)/C#N,CC(SC1=C2C3=CC(F)=C(CC(CC)CCCC)S3)=CC1=C(C4=CC(F)=C(CC(CC)CCCC)S4)C5=C2C=C(S5)C6=CC=C(C7=C8C(C(C9=C(CC(CC)CCCC)SC(CC(CC)CCCC)=C9C8=O)=O)=C(C%10=CC=C(C)S%10)S7)S6,,,14,0.519,0.97,5.53,3.92,1.61,5.5,3.61,1.89,7.1
841,O=C1C(C=CC(Br)=C2)=C2C(/C1=C/C(S3)=CC4=C3C5=C(C(C6=CC=C(CCCCCC)C=C6)4C7=CC=C(CCCCCC)C=C7)C8=C(C=C(C(C(C9=CC=C(CCCCCC)C=C9)%10C%11=CC=C(CCCCCC)C=C%11)=C([Se]%12)C%13=C%10C=C(/C=C%14/C(C%15=C(C=CC(Br)=C%15)C%14=O)=C(C#N)\C#N)S%13)C%12=C8)[Se]5)=C(C#N)/C#N,CC(SC1=C2C3=CC(F)=C(CC(CC)CCCC)S3)=CC1=C(C4=CC(F)=C(CC(CC)CCCC)S4)C5=C2C=C(S5)C6=CC=C(C7=C8C(C(C9=C(CC(CC)CCCC)SC(CC(CC)CCCC)=C9C8=O)=O)=C(C%10=CC=C(C)S%10)S7)S6,,,20.3,0.691,0.89,5.63,3.99,1.64,5.5,3.61,1.89,12.5
842,O=C1C(C=C(Br)C(Br)=C2)=C2C(/C1=C/C(S3)=CC4=C3C5=C(C(C6=CC=C(CCCCCC)C=C6)4C7=CC=C(CCCCCC)C=C7)C8=C(C=C(C(C(C9=CC=C(CCCCCC)C=C9)%10C%11=CC=C(CCCCCC)C=C%11)=C([Se]%12)C%13=C%10C=C(/C=C%14/C(C%15=C(C=C(Br)C(Br)=C%15)C%14=O)=C(C#N)\C#N)S%13)C%12=C8)[Se]5)=C(C#N)/C#N,CC(SC1=C2C3=CC(F)=C(CC(CC)CCCC)S3)=CC1=C(C4=CC(F)=C(CC(CC)CCCC)S4)C5=C2C=C(S5)C6=CC=C(C7=C8C(C(C9=C(CC(CC)CCCC)SC(CC(CC)CCCC)=C9C8=O)=O)=C(C%10=CC=C(C)S%10)S7)S6,,,16.4,0.686,0.85,5.65,4.02,1.63,5.5,3.61,1.89,9.6
843,O=C(C(C=CC=C1)=C1C/2=C(C#N)\C#N)C2=C/C3=CC(S4)=C(S3)C5=C4C6=CC(C(C7=C8SC9=C7SC(/C=C%10C(C(C=CC=C%11)=C%11C\%10=C(C#N)\C#N)=O)=C9)(C%12=CC=C(CCCCCC)S%12)C%13=CC=C(CCCCCC)S%13)=C8C=C6C(C%14=CSC(CCCCCC)=C%14)5C%15=CC=C(CCCCCC)S%15,CC(SC1=C2OCC(CC)CCCC)=CC1=C(OCC(CC)CCCC)C3=C2C=C(C4=C(F)C(CCCCCC)=C(C)S4)S3,,,3.2,0.335,0.92,5.67,4.06,1.61,5.47,3.39,2.08,1.1
844,O=C(C(C=CC=C1)=C1C/2=C(C#N)\C#N)C2=C/C3=CC(S4)=C(S3)C5=C4C6=CC(C(C7=C8SC9=C7SC(/C=C%10C(C(C=CC=C%11)=C%11C\%10=C(C#N)\C#N)=O)=C9)(C%12=CC=C(CCCCCC)S%12)C%13=CC=C(CCCCCC)S%13)=C8C=C6C(C%14=CSC(CCCCCC)=C%14)5C%15=CC=C(CCCCCC)S%15,CC(SC1=C2C3=CC=C(CC(CC)CCCC)S3)=CC1=C(C4=CC=C(CC(CC)CCCC)S4)C5=C2C=C(C6=C(F)C(CCCCCC)=C(C)S6)S5,,,17.1,0.628,0.94,5.67,4.06,1.61,5.51,3.48,2.03,11.1
845,CCCCCCC(C=C1)=CC=C1C2(C3=CC=C(CCCCCC)C=C3)C4=CC5=C(C(C6=C5SC7=C6SC(/C=C8C(C(C=CC(Cl)=C9)=C9C\8=C(C#N)\C#N)=O)=C7)(C%10=CC=C(CCCCCC)C=C%10)C%11=CC=C(CCCCCC)C=C%11)C=C4C%12=C2C(SC(/C=C%13C(C(C=CC(Cl)=C%14)=C%14C\%13=C(C#N)/C#N)=O)=C%15)=C%15S%12,CC(SC1=C2C3=CC=C(CC(CCCC)CCCCCC)C=C3)=CC1=C(C4=CC=C(CC(CCCC)CCCCCC)C=C4)C5=C2C=C(C6=CC=C(C7=C8C(C(C9=C(CC(CC)CCCC)SC(CC(CC)CCCC)=C9C8=O)=O)=C(C%10=CC=C(C)S%10)S7)S6)S5,,,18.03,0.703,0.86,5.7,4.14,1.56,5.43,3.36,2.07,11.1
846,CCCCCCC(C=C1)=CC=C1C2(C3=CC=C(CCCCCC)C=C3)C4=CC5=C(C(C6=C5SC7=C6SC(/C=C8C(C(C=CC(F)=C9)=C9C\8=C(C#N)\C#N)=O)=C7)(C%10=CC=C(CCCCCC)C=C%10)C%11=CC=C(CCCCCC)C=C%11)C=C4C%12=C2C(SC(/C=C%13C(C(C=CC(F)=C%14)=C%14C\%13=C(C#N)/C#N)=O)=C%15)=C%15S%12,CC(SC1=C2C3=CC=C(CC(CCCC)CCCCCC)C=C3)=CC1=C(C4=CC=C(CC(CCCC)CCCCCC)C=C4)C5=C2C=C(C6=CC=C(C7=C8C(C(C9=C(CC(CC)CCCC)SC(CC(CC)CCCC)=C9C8=O)=O)=C(C%10=CC=C(C)S%10)S7)S6)S5,,,17.28,0.727,0.879,5.67,4.02,1.65,5.42,3.41,2.01,11.04
847,CCCCCCC(C=C1)=CC=C1C2(C3=CC=C(CCCCCC)C=C3)C4=C(C5=CC(C6(C7=CC=C(CCCCCC)C=C7)C8=CC=C(CCCCCC)C=C8)=C(C9=C6C=C(/C=C%10C(C(C=CC(F)=C%11)=C%11C\%10=C(C#N)\C#N)=O)S9)C=C52)SC(/C=C%12C(C(C=CC(F)=C%13)=C%13C\%12=C(C#N)\C#N)=O)=C4,CC(SC1=C2C3=CC=C(CC(CCCC)CCCCCC)C=C3)=CC1=C(C4=CC=C(CC(CCCC)CCCCCC)C=C4)C5=C2C=C(C6=CC=C(C7=C8C(C(C9=C(CC(CC)CCCC)SC(CC(CC)CCCC)=C9C8=O)=O)=C(C%10=CC=C(C)S%10)S7)S6)S5,,,13.89,0.686,0.874,5.84,4.06,1.78,5.43,3.36,2.07,8.33
848,CCCCCCC(C=C1)=CC=C1C2(C3=CC=C(CCCCCC)C=C3)C4=C(C5=CC(C6(C7=CC=C(CCCCCC)C=C7)C8=CC=C(CCCCCC)C=C8)=C(C9=C6C(SC(/C=C%10C(C(C=CC(F)=C%11)=C%11C\%10=C(C#N)\C#N)=O)=C%12)=C%12S9)C=C52)SC(/C=C%13C(C(C=CC(F)=C%14)=C%14C\%13=C(C#N)\C#N)=O)=C4,CC(SC1=C2C3=CC=C(CC(CCCC)CCCCCC)C=C3)=CC1=C(C4=CC=C(CC(CCCC)CCCCCC)C=C4)C5=C2C=C(C6=CC=C(C7=C8C(C(C9=C(CC(CC)CCCC)SC(CC(CC)CCCC)=C9C8=O)=O)=C(C%10=CC=C(C)S%10)S7)S6)S5,,,15.82,0.73,0.881,5.75,4.04,1.71,5.43,3.36,2.07,10.17
849,CCCCCCC(C=C1)=CC=C1C2(C3=CC=C(CCCCCC)C=C3)C4=C(C5=CC(C6(C7=CC=C(CCCCCC)C=C7)C8=CC=C(CCCCCC)C=C8)=C(C9=C6C(SC%10=C%11SC(/C=C%12C(C(C=CC(F)=C%13)=C%13C\%12=C(C#N)\C#N)=O)=C%10)=C%11S9)C=C52)SC(/C=C%14C(C(C=CC(F)=C%15)=C%15C\%14=C(C#N)\C#N)=O)=C4,CC(SC1=C2C3=CC=C(CC(CCCC)CCCCCC)C=C3)=CC1=C(C4=CC=C(CC(CCCC)CCCCCC)C=C4)C5=C2C=C(C6=CC=C(C7=C8C(C(C9=C(CC(CC)CCCC)SC(CC(CC)CCCC)=C9C8=O)=O)=C(C%10=CC=C(C)S%10)S7)S6)S5,,,17.63,0.745,0.916,5.69,4.01,1.68,5.43,3.36,2.07,12.03
850,CCCCCCC(C=C1)=CC=C1C2(C3=CC=C(CCCCCC)C=C3)C4=C(C5=CC(C6(C7=CC=C(CCCCCC)C=C7)C8=CC=C(CCCCCC)C=C8)=C(C9=C6C(SC(/C=C%10C(C(C=CC(F)=C%11)=C%11C\%10=C(C#N)\C#N)=O)=C%12)=C%12S9)C=C52)[Se]C(/C=C%13C(C(C=CC(F)=C%14)=C%14C\%13=C(C#N)\C#N)=O)=C4,CC(SC1=C2C3=CC=C(CC(CCCC)CCCCCC)C=C3)=CC1=C(C4=CC=C(CC(CCCC)CCCCCC)C=C4)C5=C2C=C(C6=CC=C(C7=C8C(C(C9=C(CC(CC)CCCC)SC(CC(CC)CCCC)=C9C8=O)=O)=C(C%10=CC=C(C)S%10)S7)S6)S5,,,17.51,0.75,0.83,5.71,4,1.71,5.43,3.36,2.07,10.9
851,CCCCCCC(C=C1)=CC=C1C2(C3=CC=C(CCCCCC)C=C3)C4=C(C5=CC(C6(C7=CC=C(CCCCCC)C=C7)C8=CC=C(CCCCCC)C=C8)=C(C9=C6C(SC%10=C%11SC(/C=C%12C(C(C=CC(F)=C%13)=C%13C\%12=C(C#N)\C#N)=O)=C%10)=C%11S9)C=C52)[Se]C(/C=C%14C(C(C=CC(F)=C%15)=C%15C\%14=C(C#N)\C#N)=O)=C4,CC(SC1=C2C3=CC=C(CC(CCCC)CCCCCC)C=C3)=CC1=C(C4=CC=C(CC(CCCC)CCCCCC)C=C4)C5=C2C=C(C6=CC=C(C7=C8C(C(C9=C(CC(CC)CCCC)SC(CC(CC)CCCC)=C9C8=O)=O)=C(C%10=CC=C(C)S%10)S7)S6)S5,,,18.02,0.759,0.895,5.66,3.97,1.69,5.43,3.36,2.07,12.24
852,O=C(C(C=CC=C1)=C1C/2=C(C#N)\C#N)C2=C/C3=CC(C4(C5=CC=C(CCCCCC)C=C5)C6=CC=C(CCCCCC)C=C6)=C(S3)C7=C4C8=C(OCC(CC)CCCC)C(SC9=C%10C(C%11=CC=C(CCCCCC)C=C%11)(C%12=CC=C(CCCCCC)C=C%12)C%13=C9SC(/C=C%14C(C(C=CC=C%15)=C%15C\%14=C(C#N)\C#N)=O)=C%13)=C%10C(OCC(CC)CCCCC)=C8S7,CC1=CC(C(S1)=C2C3=CC=C(SCCCCCCCCCCCC)S3)=C(C4=C2C=C(C5=CC=C(C6=C(F)C(F)=C(C7=CC=C(C)S7)C8=NN(CC(CCCCCC)CCCCCCCC)N=C68)S5)S4)C9=CC=C(SCCCCCCCCCCCC)S9,,,17.4,0.645,0.87,5.41,3.86,1.55,5.32,3.08,2.24,9.82
853,O=C(C(C=CC=C1)=C1C/2=C(C#N)\C#N)C2=C/C(S3)=CC4=C3C5=C(C4(CCCCCC)CCCCCC)C=C6C(C(CCCCCC)(CCCCCC)C7=C6SC(/C=C8C(C(C=CC=C9)=C9C\8=C(C#N)/C#N)=O)=C7)=C5,CC1=CC(C(S1)=C2C3=CC=C(SCCCCCCCCCCCC)S3)=C(C4=C2C=C(C5=CC=C(C6=C(F)C(F)=C(C7=CC=C(C)S7)C8=NN(CC(CCCCCC)CCCCCCCC)N=C68)S5)S4)C9=CC=C(SCCCCCCCCCCCC)S9,,,15.38,0.687,0.82,5.72,3.91,1.81,5.32,3.08,2.24,8.69
854,CCCCCCC(C=C1)=CC=C1C2(C(C(SC(/C=C3/C(C(C=C4F)=C(C3=O)C=C4F)=C(C#N)\C#N)=C5)=C5S6)=C6C(S7)=C(O2)C8=C7C9=C(S8)C%10=C(C(C%11=CC=C(CCCCCC)C=C%11)(O9)C%12=CC=C(CCCCCC)C=C%12)C(SC(/C=C%13C(C(C=C(F)C(F)=C%14)=C%14C\%13=C(C#N)\C#N)=O)=C%15)=C%15S%10)C%16=CC=C(CCCCCC)C=C%16,O=C(OCC(CC)CCCC)C1=C(F)C2=C(C)SC(C3=CC4=C(C(C5=CC=C(CC(CC)CCCC)S5)=C(C=C(C)S6)C6=C4C7=CC=C(CC(CC)CCCC)S7)S3)=C2S1,,,22.3,0.677,0.71,5.46,3.9,1.56,5.22,3.4,1.82,10.72
855,CCCCCCC(C=C1)=CC=C1C(C2=C3SC(C4=C(OCC(CC)CCCC)C=C(/C=C5C(C(C=C(F)C(F)=C6)=C6C\5=C(C#N)\C#N)=O)S4)=C2)(C7=CC=C(CCCCCC)C=C7)C8=C3C=C(C(C9=C%10SC(C(S%11)=C(C=C%11/C=C%12/C(C(C=C%13F)=C(C%12=O)C=C%13F)=C(C#N)/C#N)OCC(CCCC)CC)=C9)(C%14=CC=C(CCCCCC)C=C%14)C%15=CC=C(CCCCCC)C=C%15)C%10=C8,O=C(OCC(CC)CCCC)C1=C(F)C2=C(C)SC(C3=CC4=C(C(C5=CC=C(CC(CC)CCCC)S5)=C(C=C(C)S6)C6=C4C7=CC=C(CC(CC)CCCC)S7)S3)=C2S1,,,22.12,0.643,0.736,5.44,4.19,1.25,5.22,3.4,1.82,10.46
856,CCCCCCC(C=C1)=CC=C1C2(C3=CC=C(CCCCCC)C=C3)C4=CC5=C(C(C6=C5SC7=C6SC(/C=C8C(C(C=CC(C)=C9)=C9C\8=C(C#N)\C#N)=O)=C7)(C%10=CC=C(CCCCCC)C=C%10)C%11=CC=C(CCCCCC)C=C%11)C=C4C%12=C2C(SC(/C=C%13C(C(C=CC(C)=C%14)=C%14C\%13=C(C#N)/C#N)=O)=C%15)=C%15S%12,CC(SC1=C2C3=CC=C(CC(CC)CCCC)S3)=CC1=C(C4=CC=C(CC(CC)CCCC)S4)C5=C2C=C(S5)C6=CC=C(C7=C8C(C(C9=C(CC(CC)CCCC)SC(CC(CC)CCCC)=C9C8=O)=O)=C(C%10=CC=C(C)S%10)S7)S6,,,14.94,0.465,0.54,5.58,3.98,1.6,5.31,3.5,1.81,3.74
857,CCCCCCC(C=C1)=CC=C1C2(C3=CC=C(CCCCCC)C=C3)C4=CC5=C(C(C6=C5SC7=C6SC(/C=C8C(C(C=CC(C)=C9)=C9C\8=C(C#N)\C#N)=O)=C7)(C%10=CC=C(CCCCCC)C=C%10)C%11=CC=C(CCCCCC)C=C%11)C=C4C%12=C2C(SC(/C=C%13C(C(C=CC(C)=C%14)=C%14C\%13=C(C#N)/C#N)=O)=C%15)=C%15S%12,CC(SC1=C2C3=CC=C(CC(CC)CCCC)S3)=CC1=C(C4=CC=C(CC(CC)CCCC)S4)C5=C2C=C(S5)C6=CC=C(C7=C8C(C(C9=C(CC(CC)CCCC)SC(CC(CC)CCCC)=C9C8=O)=O)=C(C%10=CC=C(C)S%10)S7)S6,,,16.59,0.675,0.952,5.51,3.91,1.6,5.21,3.41,1.8,11.15
858,O=C(C(C=CC=C1)=C1C/2=C(C#N)\C#N)C2=C/C3=CC(S4)=C(S3)C5=C4C6=CC(C(C7=C8SC9=C7SC(/C=C%10C(C(C=CC=C%11)=C%11C\%10=C(C#N)\C#N)=O)=C9)(C%12=CC=CC(CCCCCC)=C%12)C%13=CC(CCCCCC)=CC=C%13)=C8C=C6C(C%14=CC(CCCCCC)=CC=C%14)5C%15=CC=CC(CCCCCC)=C%15,CCC[Si](CCC)(C1=CC=C(C(C2=C3C=C(C4=CC=C(C5=C(F)C(F)=C(C6=CC=C(C)S6)C7=NN(CC(CCCCCC)CCCCCCCC)N=C57)S4)S2)=C8C(SC(C)=C8)=C3C9=CC=C([Si](CCC)(CCC)CCC)S9)S1)CCC,,,17.53,0.712,0.94,5.53,3.95,1.58,5.39,3.24,2.15,11.73
859,O=C(C(C=CC=C1)=C1C/2=C(C#N)\C#N)C2=C/C3=CC(S4)=C(S3)C5=C4C6=CC(C(C7=C8SC9=C7SC(/C=C%10C(C(C=CC=C%11)=C%11C\%10=C(C#N)\C#N)=O)=C9)(C%12=CC=CC(CCCCCC)=C%12)C%13=CC(CCCCCC)=CC=C%13)=C8C=C6C(C%14=CC(CCCCCC)=CC=C%14)5C%15=CC=CC(CCCCCC)=C%15,CC(SC1=C2C3=CC=C([Si](CCC)(CCC)CCC)[Se]3)=CC1=C(C4=CC=C([Si](CCC)(CCC)CCC)[Se]4)C5=C2C=C(C6=CC=C(C7=C(F)C(F)=C(C8=CC=C(C)S8)C9=NN(CC(CCCCCCCC)CCCCCC)N=C97)S6)S5,,,17.11,0.695,0.96,5.53,3.95,1.58,5.49,3.66,1.83,11.41
860,O=C(C(C=CC=C1)=C1C/2=C(C#N)\C#N)C2=C/C3=CC(S4)=C(S3)C5=C4C6=CC(C(C7=C8SC9=C7SC(/C=C%10C(C(C=CC=C%11)=C%11C\%10=C(C#N)\C#N)=O)=C9)(C%12=CC=CC(CCCCCC)=C%12)C%13=CC(CCCCCC)=CC=C%13)=C8C=C6C(C%14=CC(CCCCCC)=CC=C%14)5C%15=CC=CC(CCCCCC)=C%15,CC(SC1=C2C3=CC=C([Si](CCC)(CCC)CCC)S3)=CC1=C(C4=CC=C([Si](CCC)(CCC)CCC)S4)C5=C2C=C(C6=CC=C(C7=C(F)C(F)=C(C8=CC=C(C)[Se]8)C9=NN(CC(CCCCCCCC)CCCCCC)N=C97)[Se]6)S5,,,17.04,0.712,0.91,5.53,3.95,1.58,5.41,3.66,1.75,11.04
861,O=C(N(C(CC)CC)C1=O)C2=CC=C3C4=C(C5=C6C=C(C(N(C(CC)CC)C7=O)=O)C8=C7C=C(C9=CC%10=C%11C(C%12=C(N%13CC(CC)CCCC)C=C%11C(N(C(CC)CC)C%10=O)=O)=C9C%14=CC=C(C(N(C(CC)CC)C%15=O)=O)C%16=C%15C=C%13C%12=C%14%16)C3=C58)C(N6CC(CCCC)CC)=CC1=C42,CC(SC1=C2C3=CC=C(CC(CC)CCCC)S3)=CC1=C(C4=CC=C(CC(CC)CCCC)S4)C5=C2C=C(C6=CC=C(C7=C(F)C(F)=C(C8=CC=C(C)S8)C9=C7N=C(C%10=CC(F)=C(CC(CC)CCCC)S%10)C(C%11=CC(F)=C(CC(CC)CCCC)S%11)=N9)S6)S5,,,10.5,0.58,1.04,5.9,3.7,2.2,5.4,3.1,2.3,6.4
862,O=C(N(C(CC)CC)C1=O)C2=CC=C3C4=C(C5=C6C=C(C(N(C(CC)CC)C7=O)=O)C8=C7C=C(C9=CC%10=C%11C(C%12=C(N%13CC(CC)CCCC)C=C%11C(N(C(CC)CC)C%10=O)=O)=C9C%14=CC=C(C(N(C(CC)CC)C%15=O)=O)C%16=C%15C=C%13C%12=C%14%16)C3=C58)C(N6CC(CCCC)CC)=CC1=C42,CC(S1)=CC=C1C2=C(OCC(CCCCCC)CCCCCCCC)C=C(C3=CC=C(C4=C(F)C(F)=C(C)C5=NSN=C45)S3)C(OCC(CCCCCCCC)CCCCCC)=C2,,,11.75,0.53,1.04,5.9,3.7,2.2,5.45,3.69,1.76,6.4
863,CCCCCCC(C=C1)=CC=C1C2(C3=CC=C(CCCCCC)C=C3)C4=CC5=C(C(C6=C5SC7=C6SC(/C=C8C(C(C=CC(C)=C9)=C9C\8=C(C#N)\C#N)=O)=C7)(C%10=CC=C(CCCCCC)C=C%10)C%11=CC=C(CCCCCC)C=C%11)C=C4C%12=C2C(SC(/C=C%13C(C(C=CC(C)=C%14)=C%14C\%13=C(C#N)/C#N)=O)=C%15)=C%15S%12,CC(S1)=CC=C1C2=C(OCC(CCCCCC)CCCCCCCC)C=C(C3=CC=C(C4=C(F)C(F)=C(C)C5=NSN=C45)S3)C(OCC(CCCCCCCC)CCCCCC)=C2,,,13.32,0.59,0.91,5.5,3.9,1.6,5.45,3.69,1.76,7.2
864,CCCCCCC(C=C1)=CC=C1C2(C3=CC=C(CCCCCC)C=C3)C4=CC5=C(C(C6=C5SC7=C6SC(/C=C8C(C(C=CC=C9)=C9C\8=C(C#N)\C#N)=O)=C7)(C%10=CC=C(CCCCCC)C=C%10)C%11=CC=C(CCCCCC)C=C%11)C=C4C%12=C2C(SC(/C=C%13C(C(C=CC=C%14)=C%14C\%13=C(C#N)/C#N)=O)=C%15)=C%15S%12,CC(SC1=C2C3=CC=C(CC(CC)CCCC)S3)=CC1=C(C4=CC=C(CC(CC)CCCC)S4)C5=C2C=C(C6=C(CCCCCCCC)C(SC(C7=C(C(N(CC(CCCCCC)CCCCCCCC)C8=O)=O)C8=C(C9=CC(SC(C)=C%10CCCCCCCC)=C%10S9)S7)=C%11)=C%11S6)S5,,,11.47,0.55,0.92,5.63,4.05,1.58,5.23,3.35,1.88,5.76
865,CCCCCCC(C=C1)=CC=C1C2(C3=CC=C(CCCCCC)C=C3)C4=CC5=C(C(C6=C5SC7=C6SC(/C=C8C(C(C=CC=C9)=C9C\8=C(C#N)\C#N)=O)=C7)(C%10=CC=C(CCCCCC)C=C%10)C%11=CC=C(CCCCCC)C=C%11)C=C4C%12=C2C(SC(/C=C%13C(C(C=CC=C%14)=C%14C\%13=C(C#N)/C#N)=O)=C%15)=C%15S%12,CC(SC1=C2C3=CC=C(CC(CC)CCCC)S3)=CC1=C(C4=CC=C(CC(CC)CCCC)S4)C5=C2C=C(C6=C(CCCCCCCC)C(SC(C7=C(C(N(CC(CCCCCC)CCCCCCCC)C8=O)=O)C8=C(C9=CC(SC(C)=C%10CCCCCCCC)=C%10S9)S7)=C%11)=C%11S6)S5,,,14.79,0.6,0.93,5.63,4.05,1.58,5.23,3.37,1.86,8.27
866,CCCCCCC(C=C1)=CC=C1C2(C3=CC=C(CCCCCC)C=C3)C4=CC5=C(C(C6=C5SC7=C6SC(/C=C8C(C(C=CC=C9)=C9C\8=C(C#N)\C#N)=O)=C7)(C%10=CC=C(CCCCCC)C=C%10)C%11=CC=C(CCCCCC)C=C%11)C=C4C%12=C2C(SC(/C=C%13C(C(C=CC=C%14)=C%14C\%13=C(C#N)/C#N)=O)=C%15)=C%15S%12,CC(SC1=C2C3=CC=C(CC(CC)CCCC)S3)=CC1=C(C4=CC=C(CC(CC)CCCC)S4)C5=C2C=C(C6=C(CCCCCCCC)C(SC(C7=C(C(N(CC(CCCCCC)CCCCCCCC)C8=O)=O)C8=C(C9=CC(SC(C)=C%10CCCCCCCC)=C%10S9)S7)=C%11)=C%11S6)S5,,,17.52,0.68,0.93,5.63,4.05,1.58,5.23,3.37,1.86,11.05
867,CCCCCCC(C=C1)=CC=C1C2(C3=CC=C(CCCCCC)C=C3)C4=CC5=C(C(C6=C5SC7=C6SC(/C=C8C(C(C=CC=C9)=C9C\8=C(C#N)\C#N)=O)=C7)(C%10=CC=C(CCCCCC)C=C%10)C%11=CC=C(CCCCCC)C=C%11)C=C4C%12=C2C(SC(/C=C%13C(C(C=CC=C%14)=C%14C\%13=C(C#N)/C#N)=O)=C%15)=C%15S%12,CC(SC1=C2C3=CC=C(CC(CC)CCCC)S3)=CC1=C(C4=CC=C(CC(CC)CCCC)S4)C5=C2C=C(S5)C6=CC=C(C7=C8C(C(C9=C(CC(CC)CCCC)SC(CC(CC)CCCC)=C9C8=O)=O)=C(C%10=CC=C(C)S%10)S7)S6,,,15.85,0.64,0.9,5.51,3.78,1.73,5.33,2.92,2.41,9.19
868,S=C(N(C/1=O)CC)SC1=C\C(C2=NSN=C23)=CC=C3C4=CC(C5=CC6=C(C7=CC(C8=CC=C(/C=C9SC(N(C/9=O)CC)=S)C%10=NSN=C%108)=CC=C7N6CC(CC)CCCC)C=C5N%11CC(CC)CCCC)=C%11C=C4,O=C(N(CCCCCCCCCCCCCCCC)C(C1=CC=C(C)C=N1)=C23)C2=C(C4=NC=C(C#CC5=C(C=CC6=C7C8=CC(OCC(CCCCCC)CCCC)=C(OCC(CCCCCC)CCCC)C(OCC(CCCCCC)CCCC)=C8)N6[Zn]9([N]%10=C5C=CC%10=C%11C%12=CC(OCC(CCCCCC)CCCC)=C(OCC(CCCCCC)CCCC)C(OCC(CCCCCC)CCCC)=C%12)N%13C%11=CC=C%13C(C#CC)=C%14C=CC7=[N]%149)C=C4)N(CCCCCCCCCCCCCCCC)C3=O,,,15.37,0.59,1.01,5.59,3.88,1.71,5.27,3.78,1.49,9.16
869,O=C1C(C=CC=C2)=C2C(/C1=C/C(S3)=CC4=C3C5=C(C6=C(S7)C(C(C(C8=CC=C(CCCCCC)C=C8)9C%10=CC=C(CCCCCC)C=C%10)=C7C%11=C9C=C(/C=C%12/C(C%13=C(C=CC=C%13)C%12=O)=C(C#N)\C#N)S%11)=C(C%14=C6S5)SC%15=C%14C(C%16=C%15SC(/C=C%17/C(C%18=C(C=CC=C%18)C%17=O)=C(C#N)\C#N)=C%16)(C%19=CC=C(CCCCCC)C=C%19)C%20=CC=C(CCCCCC)C=C%20)C(C%21=CC=C(CCCCCC)C=C%21)4C%22=CC=C(CCCCCC)C=C%22)=C(C#N)/C#N,CC1=CC(C(S1)=C2C3=CC=C(SCCCCCCCCCCCC)S3)=C(C4=C2C=C(C5=CC=C(C6=C(F)C(F)=C(C7=CC=C(C)S7)C8=NN(CC(CCCCCC)CCCCCCCC)N=C68)S5)S4)C9=CC=C(SCCCCCCCCCCCC)S9,,,9.75,0.59,0.92,5.75,3.87,1.88,5.32,3.08,2.24,5.3
870,O=C1C(C=C(F)C(F)=C2)=C2C(/C1=C/C(S3)=CC4=C3C5=C(C6=C(S7)C(C(C(C8=CC=C(CCCCCC)C=C8)9C%10=CC=C(CCCCCC)C=C%10)=C7C%11=C9C=C(/C=C%12/C(C%13=C(C=C(F)C(F)=C%13)C%12=O)=C(C#N)\C#N)S%11)=C(C%14=C6S5)SC%15=C%14C(C%16=C%15SC(/C=C%17/C(C%18=C(C=C(F)C(F)=C%18)C%17=O)=C(C#N)\C#N)=C%16)(C%19=CC=C(CCCCCC)C=C%19)C%20=CC=C(CCCCCC)C=C%20)C(C%21=CC=C(CCCCCC)C=C%21)4C%22=CC=C(CCCCCC)C=C%22)=C(C#N)/C#N,CC1=CC(C(S1)=C2C3=CC=C(SCCCCCCCCCCCC)S3)=C(C4=C2C=C(C5=CC=C(C6=C(F)C(F)=C(C7=CC=C(C)S7)C8=NN(CC(CCCCCC)CCCCCCCC)N=C68)S5)S4)C9=CC=C(SCCCCCCCCCCCC)S9,,,16.93,0.656,0.73,5.83,3.98,1.85,5.32,3.08,2.24,8.11
871,CCCCCCC(C=C1)=CC=C1C(C2=C3SC(C4=C(CC(CC)CCCC)C=C(/C=C5C(C(C=CC=C6)=C6C\5=C(C#N)\C#N)=O)S4)=C2)(C7=CC=C(CCCCCC)C=C7)C8=C3C=C(C(C9=C%10SC(C(S%11)=C(C=C%11/C=C%12/C(C%13=C(C%12=O)C=CC=C%13)=C(C#N)/C#N)CC(CC)CCCC)=C9)(C%14=CC=C(CCCCCC)C=C%14)C%15=CC=C(CCCCCC)C=C%15)C%10=C8,CC(SC1=C2C3=CC(F)=C(CC(CC)CCCC)S3)=CC1=C(C4=CC(F)=C(CC(CC)CCCC)S4)C5=C2C=C(S5)C6=CC=C(C7=C8C(C(C9=C(CC(CC)CCCC)SC(CC(CC)CCCC)=C9C8=O)=O)=C(C%10=CC=C(C)S%10)S7)S6,,,7.65,0.45,1.11,5.41,3.84,1.57,5.45,3.65,1.8,3.8
872,CCCCCCC(C=C1)=CC=C1C(C2=C3SC(C4=C(CC(CC)CCCC)C=C(/C=C5C(C(C=CC=C6)=C6C\5=C(C#N)\C#N)=O)S4)=C2)(C7=CC=C(CCCCCC)C=C7)C8=C3C=C(C(C9=C%10SC(C(S%11)=C(C=C%11/C=C%12/C(C%13=C(C%12=O)C=CC=C%13)=C(C#N)/C#N)CC(CC)CCCC)=C9)(C%14=CC=C(CCCCCC)C=C%14)C%15=CC=C(CCCCCC)C=C%15)C%10=C8,CC(SC1=C2C3=CC=C(CC(CC)CCCC)S3)=CC1=C(C4=CC=C(CC(CC)CCCC)S4)C5=C2C=C(S5)C6=CC=C(C7=C8C(C(C9=C(CC(CC)CCCC)SC(CC(CC)CCCC)=C9C8=O)=O)=C(C%10=CC=C(C)S%10)S7)S6,,,15.05,0.48,1.02,5.41,3.84,1.57,5.28,3.48,1.8,7.3
873,O=C1C2=C(C(/C1=C/C(S3)=CC(CC(CC)CCCC)=C3C4=CC(C(C(C=C5)=CC=C5CCCCCC)(C6=C7)C(C=C8)=CC=C8CCCCCC)=C(C6=CC9=C7C(SC(C%10=C(C=C(/C=C%11C(C(C=C(F)C(F)=C%12)=C%12C\%11=C(C#N)\C#N)=O)S%10)CC(CCCC)CC)=C%13)=C%13C(C(C=C%14)=CC=C%14CCCCCC)9C(C=C%15)=CC=C%15CCCCCC)S4)=C(C#N)\C#N)C=C(F)C(F)=C2,CC(SC1=C2C3=CC(F)=C(CC(CC)CCCC)S3)=CC1=C(C4=CC(F)=C(CC(CC)CCCC)S4)C5=C2C=C(S5)C6=CC=C(C7=C8C(C(C9=C(CC(CC)CCCC)SC(CC(CC)CCCC)=C9C8=O)=O)=C(C%10=CC=C(C)S%10)S7)S6,,,18.23,0.56,0.91,5.51,4.07,1.44,5.45,3.65,1.8,9.3
874,O=C1C2=C(C(/C1=C/C(S3)=CC(CC(CC)CCCC)=C3C4=CC(C(C(C=C5)=CC=C5CCCCCC)(C6=C7)C(C=C8)=CC=C8CCCCCC)=C(C6=CC9=C7C(SC(C%10=C(C=C(/C=C%11C(C(C=C(F)C(F)=C%12)=C%12C\%11=C(C#N)\C#N)=O)S%10)CC(CCCC)CC)=C%13)=C%13C(C(C=C%14)=CC=C%14CCCCCC)9C(C=C%15)=CC=C%15CCCCCC)S4)=C(C#N)\C#N)C=C(F)C(F)=C2,CC(SC1=C2C3=CC=C(CC(CC)CCCC)S3)=CC1=C(C4=CC=C(CC(CC)CCCC)S4)C5=C2C=C(S5)C6=CC=C(C7=C8C(C(C9=C(CC(CC)CCCC)SC(CC(CC)CCCC)=C9C8=O)=O)=C(C%10=CC=C(C)S%10)S7)S6,,,21.35,0.58,0.87,5.51,4.07,1.44,5.28,3.48,1.8,10.8
875,O=C1C2=C(C(/C1=C/C(S3)=CC(CC(CC)CCCC)=C3C4=CC(C(C(C=C5)=CC=C5CCCCCC)(C6=C7)C(C=C8)=CC=C8CCCCCC)=C(C6=CC9=C7C(SC(C%10=C(C=C(/C=C%11C(C(C=C(Cl)C(Cl)=C%12)=C%12C\%11=C(C#N)\C#N)=O)S%10)CC(CCCC)CC)=C%13)=C%13C(C(C=C%14)=CC=C%14CCCCCC)9C(C=C%15)=CC=C%15CCCCCC)S4)=C(C#N)\C#N)C=C(Cl)C(Cl)=C2,CC(SC1=C2C3=CC(F)=C(CC(CC)CCCC)S3)=CC1=C(C4=CC(F)=C(CC(CC)CCCC)S4)C5=C2C=C(S5)C6=CC=C(C7=C8C(C(C9=C(CC(CC)CCCC)SC(CC(CC)CCCC)=C9C8=O)=O)=C(C%10=CC=C(C)S%10)S7)S6,,,17.82,0.61,0.89,5.54,4.11,1.43,5.45,3.65,1.8,9.7
876,O=C1C2=C(C(/C1=C/C(S3)=CC(CC(CC)CCCC)=C3C4=CC(C(C(C=C5)=CC=C5CCCCCC)(C6=C7)C(C=C8)=CC=C8CCCCCC)=C(C6=CC9=C7C(SC(C%10=C(C=C(/C=C%11C(C(C=C(Cl)C(Cl)=C%12)=C%12C\%11=C(C#N)\C#N)=O)S%10)CC(CCCC)CC)=C%13)=C%13C(C(C=C%14)=CC=C%14CCCCCC)9C(C=C%15)=CC=C%15CCCCCC)S4)=C(C#N)\C#N)C=C(Cl)C(Cl)=C2,CC(SC1=C2C3=CC=C(CC(CC)CCCC)S3)=CC1=C(C4=CC=C(CC(CC)CCCC)S4)C5=C2C=C(S5)C6=CC=C(C7=C8C(C(C9=C(CC(CC)CCCC)SC(CC(CC)CCCC)=C9C8=O)=O)=C(C%10=CC=C(C)S%10)S7)S6,,,21.49,0.6,0.86,5.54,4.11,1.43,5.28,3.48,1.8,11.1
877,O=C(N(CC)C1=S)/C(S1)=C/C2=CC=C(C3=C(OCCCCCC)C(OCCCCCC)=C(C4=NSN=C34)C5=CC=C(/C=C6SC(N(C\6=O)CC)=S)S5)S2,CC1=CC(CCCCCC)=C(C)S1,,,9.42,0.67,0.81,5.61,3.8,1.81,5.14,3.14,2,5.09
878,O=C(N(CC)C1=S)/C(S1)=C/C2=CC=C(C3=C(OCCCCCC)C(OCCCCCC)=C(C4=NSN=C34)C5=CC=C(/C=C6SC(N(C\6=O)CC)=S)S5)S2,CC(S1)=CC=C1C2=C(OCC(CCCCCC)CCCCCCCC)C=C(C3=CC=C(C4=C(F)C(F)=C(C)C5=NSN=C45)S3)C(OCC(CCCCCCCC)CCCCCC)=C2,,,11.23,0.57,1.07,5.61,3.8,1.81,5.43,3.67,1.76,6.9
879,O=C(N(CC)C1=S)/C(S1)=C/C2=CC=C(C3=C(OCCCCCC)C(OCCCCCC)=C(C4=NSN=C34)C5=CC=C(/C=C6SC(N(C\6=O)CC)=S)S5)S2,O=C(OCC(CC)CCCC)C1=C(F)C2=C(C)SC(C3=CC4=C(C(C5=CC=C(CC(CC)CCCC)S5)=C(C=C(C)S6)C6=C4C7=CC=C(CC(CC)CCCC)S7)S3)=C2S1,,,13.52,0.57,1.06,5.61,3.8,1.81,5.34,3.74,1.6,8.19
880,CCCCCCC(C=C1)=CC=C1C2(C3=CC=C(CCCCCC)C=C3)C4=CC5=C(C(C6=C5SC7=C6SC(/C=C8C(C(C=CC=C9)=C9C\8=C(C#N)\C#N)=O)=C7)(C%10=CC=C(CCCCCC)C=C%10)C%11=CC=C(CCCCCC)C=C%11)C=C4C%12=C2C(SC(/C=C%13C(C(C=CC=C%14)=C%14C\%13=C(C#N)/C#N)=O)=C%15)=C%15S%12,CC(SC1=C2C3=CC=C(CC(CC)CCCC)S3)=CC1=C(C4=CC=C(CC(CC)CCCC)S4)C5=C2C=C(C6=CC7=C(C8=C(C9=NN(CC(CCCCCCCC)CCCCCCCCCC)N=C97)C=C(C)S8)S6)S5,,,18.46,0.72,0.94,5.6,3.93,1.67,5.45,3.12,2.33,12.49
881,CCCCCCC(C=C1)=CC=C1C2(C3=CC=C(CCCCCC)C=C3)C4=CC5=C(C(C6=C5SC7=C6SC(/C=C8C(C(C=CC=C9)=C9C\8=C(C#N)\C#N)=O)=C7)(C%10=CC=C(CCCCCC)C=C%10)C%11=CC=C(CCCCCC)C=C%11)C=C4C%12=C2C(SC(/C=C%13C(C(C=CC=C%14)=C%14C\%13=C(C#N)/C#N)=O)=C%15)=C%15S%12,CC(SC1=C2C3=CC=C(CC(CC)CCCC)S3)=CC1=C(C4=CC=C(CC(CC)CCCC)S4)C5=C2C=C(C6=CC=C(C7=CC=C(C8=CC=C(C)S8)C9=NN(CC(CCCCCCCC)CCCCCCCCCC)N=C97)S6)S5,,,14.54,0.66,0.77,5.6,3.93,1.67,5.19,3.44,1.75,7.39
882,CCCCCCC(C=C1)=CC=C1C2(C3=CC=C(CCCCCC)C=C3)C4=CC5=C(C(C6=C5SC7=C6SC(/C=C8C(C(C=C(F)C(F)=C9)=C9C\8=C(C#N)\C#N)=O)=C7)(C%10=CC=C(CCCCCC)C=C%10)C%11=CC=C(CCCCCC)C=C%11)C=C4C%12=C2C(SC(/C=C%13C(C(C=C(F)C(F)=C%14)=C%14C\%13=C(C#N)/C#N)=O)=C%15)=C%15S%12,CC(S1)=CC(OCCCCCCCCCCCC)=C1C2=CC(F)=C(C3=C(OCCCCCCCCCCCC)C=C(C4=CC=C(C)C(C(N5CC(CCCCCC)CCCCCCCC)=O)C4C5=O)S3)C=C2F,,,17.75,0.701,0.856,5.66,4.14,1.52,5.44,3.44,2,10.65
883,CCCCCCC(C=C1)=CC=C1C2(C3=CC=C(CCCCCC)C=C3)C4=CC5=C(C(C6=C5SC7=C6SC(/C=C8C(C(C=C(F)C(F)=C9)=C9C\8=C(C#N)\C#N)=O)=C7)(C%10=CC=C(CCCCCC)C=C%10)C%11=CC=C(CCCCCC)C=C%11)C=C4C%12=C2C(SC(/C=C%13C(C(C=C(F)C(F)=C%14)=C%14C\%13=C(C#N)/C#N)=O)=C%15)=C%15S%12,CC(S1)=CC(OCCCCCCCCCCCC)=C1C2=CC(F)=C(C3=C(OCCCCCCCCCCCC)C=C(C4=C5C(C(N(CC(CCCCCC)CCCCCCCC)C5=O)=O)=C(C)S4)S3)C=C2F,,,18.34,0.674,0.812,5.66,4.14,1.52,5.51,3.68,1.83,10.04
884,O=C1C2=C(C=CC=C2)C(/C1=C/C3=CC(C(C4=CC=C(CCCCCC)C=C4)(C5=C6SC7=CC8=C(C=C57)SC(C9=C%10C=C(/C=C(C%11=O)/C(C%12=C%11C=CC=C%12)=C(C#N)\C#N)S9)=C8C%10(C%13=CC=C(CCCCCC)C=C%13)C%14=CC=C(CCCCCC)C=C%14)C%15=CC=C(CCCCCC)C=C%15)=C6S3)=C(C#N)\C#N,CC(SC1=C2C3=CC=C(CC(CC)CCCC)S3)=CC1=C(C4=CC=C(CC(CC)CCCC)S4)C5=C2C=C(S5)C6=CC=C(C7=C8C(C(C9=C(CC(CC)CCCC)SC(CC(CC)CCCC)=C9C8=O)=O)=C(C%10=CC=C(C)S%10)S7)S6,,,16.56,0.655,0.86,5.41,3.87,1.54,5.36,3.54,1.82,9.33
885,O=C1C2=C(SC3=C2C=CC=C3)C(/C1=C/C4=CC(C(C5=CC=C(CCCCCC)C=C5)(C6=C7SC8=CC9=C(C=C68)SC(C%10=C%11C=C(/C=C%12/C(C(SC%13=C%14C=CC=C%13)=C%14C%12=O)=C(C#N)\C#N)S%10)=C9C%11(C%15=CC=C(CCCCCC)C=C%15)C%16=CC=C(CCCCCC)C=C%16)C%17=CC=C(CCCCCC)C=C%17)=C7S4)=C(C#N)\C#N,CC(SC1=C2C3=CC=C(CC(CC)CCCC)S3)=CC1=C(C4=CC=C(CC(CC)CCCC)S4)C5=C2C=C(S5)C6=CC=C(C7=C8C(C(C9=C(CC(CC)CCCC)SC(CC(CC)CCCC)=C9C8=O)=O)=C(C%10=CC=C(C)S%10)S7)S6,,,18.55,0.634,0.92,5.4,3.85,1.55,5.36,3.54,1.82,10.82
886,O=C(C(C=CC=C1)=C1C/2=C(C#N)/C#N)C2=C/C(S3)=CC4=C3C(C=C(N5C(CCCCCC)CCCCCC)C(C6=CC(C(C(C=C7)=CC=C7CCCCCC)(C8=C9SC(/C=C%10/C(C%11=C(C%10=O)C=CC=C%11)=C(C#N)/C#N)=C8)C(C=C%12)=CC=C%12CCCCCC)=C9C=C56)=C%13)=C%13C4(C%14=CC=C(CCCCCC)C=C%14)C%15=CC=C(CCCCCC)C=C%15,CC(SC1=C2C3=CC=C(CC(CC)CCCC)S3)=CC1=C(C4=CC=C(CC(CC)CCCC)S4)C5=C2C=C(S5)C6=CC=C(C7=C8C(C(C9=C(CC(CC)CCCC)SC(CC(CC)CCCC)=C9C8=O)=O)=C(C%10=CC=C(C)S%10)S7)S6,,,14.26,0.641,0.97,5.47,3.83,1.64,5.36,3.54,1.82,9.25
887,O=C(C(C(C=CC=C1)=C1S2)=C2C/3=C(C#N)/C#N)C3=C/C(S4)=CC5=C4C(C=C(N6C(CCCCCC)CCCCCC)C(C7=CC(C(C(C=C8)=CC=C8CCCCCC)(C9=C%10SC(/C=C%11/C(C(SC%12=C%13C=CC=C%12)=C%13C%11=O)=C(C#N)/C#N)=C9)C(C=C%14)=CC=C%14CCCCCC)=C%10C=C67)=C%15)=C%15C5(C%16=CC=C(CCCCCC)C=C%16)C%17=CC=C(CCCCCC)C=C%17,CC(SC1=C2C3=CC=C(CC(CC)CCCC)S3)=CC1=C(C4=CC=C(CC(CC)CCCC)S4)C5=C2C=C(S5)C6=CC=C(C7=C8C(C(C9=C(CC(CC)CCCC)SC(CC(CC)CCCC)=C9C8=O)=O)=C(C%10=CC=C(C)S%10)S7)S6,,,17.22,0.636,0.98,5.46,3.81,1.65,5.36,3.54,1.82,10.74
888,CCCCCCC(C=C1)=CC=C1C2(C3=CC=C(CCCCCC)C=C3)C4=CC5=C(C(C6=C5SC7=C6SC(/C=C8C(C(C=CC=C9)=C9C\8=C(C#N)\C#N)=O)=C7)(C%10=CC=C(CCCCCC)C=C%10)C%11=CC=C(CCCCCC)C=C%11)C=C4C%12=C2C(SC(/C=C%13C(C(C=CC=C%14)=C%14C\%13=C(C#N)/C#N)=O)=C%15)=C%15S%12,CC(SC1=C2C3=CC=C(CC(CC)CCCC)S3)=CC1=C(C4=CC=C(CC(CC)CCCC)S4)C5=C2C=C(S5)C6=CC=C(C7=C8C(C(C9=C(CC(CC)CCCC)SC(CC(CC)CCCC)=C9C8=O)=O)=C(C%10=CC=C(C)S%10)S7)S6,,,16.75,0.652,0.92,5.61,4.01,1.6,5.36,3.54,1.82,10.05
889,O=C1C2=C(SC3=C2C=CC=C3)C(/C1=C/C4=CC(SC5=C6C(C7=CC=C(CCCCCC)C=C7)(C8=CC=C(CCCCCC)C=C8)C9=CC%10=C(C=C59)C(C%11=CC=C(CCCCCC)C=C%11)(C%12=CC=C(CCCCCC)C=C%12)C%13=C%10SC%14=C%13SC(/C=C%15/C(C(SC%16=C%17C=CC=C%16)=C%17C%15=O)=C(C#N)\C#N)=C%14)=C6S4)=C(C#N)\C#N,CC(SC1=C2C3=CC=C(CC(CC)CCCC)S3)=CC1=C(C4=CC=C(CC(CC)CCCC)S4)C5=C2C=C(S5)C6=CC=C(C7=C8C(C(C9=C(CC(CC)CCCC)SC(CC(CC)CCCC)=C9C8=O)=O)=C(C%10=CC=C(C)S%10)S7)S6,,,19.9,0.645,0.94,5.49,3.9,1.59,5.36,3.54,1.82,12.07
890,O=C1C2=C(C=CC=C2)C(/C1=C/C3=CC(C(C4=CC=C(CCCCCC)C=C4)(C5=C6SC7=C(C8=CC=C(CC(CCCC)CC)S8)C9=C(C(C%10=CC=C(CC(CC)CCCC)S%10)=C57)SC(C%11=C%12C=C(/C=C%13/C(C(C=CC=C%14)=C%14C%13=O)=C(C#N)\C#N)S%11)=C9C%12(C%15=CC=C(CCCCCC)C=C%15)C%16=CC=C(CCCCCC)C=C%16)C%17=CC=C(CCCCCC)C=C%17)=C6S3)=C(C#N)\C#N,CC(SC1=C2C3=CC(F)=C(SCC(CC)CCCC)S3)=CC1=C(C4=CC(F)=C(SCC(CC)CCCC)S4)C5=C2C=C(C6=CC=C(C7=C8C(C(C9=C(CC(CC)CCCC)SC(CC(CC)CCCC)=C9C8=O)=O)=C(C%10=CC=C(C)S%10)S7)S6)S5,,,15.49,0.586,1.069,5.48,3.84,1.64,5.4,3.6,1.8,10.1
891,O=C1C2=C(C=CC=C2)C(/C1=C/C3=CC(C(C4=CC=C(CCCCCC)C=C4)(C5=C6SC7=C(C8=CC=C(SCC(CCCC)CC)S8)C9=C(C(C%10=CC=C(SCC(CC)CCCC)S%10)=C57)SC(C%11=C%12C=C(/C=C%13/C(C(C=CC=C%14)=C%14C%13=O)=C(C#N)\C#N)S%11)=C9C%12(C%15=CC=C(CCCCCC)C=C%15)C%16=CC=C(CCCCCC)C=C%16)C%17=CC=C(CCCCCC)C=C%17)=C6S3)=C(C#N)\C#N,CC(SC1=C2C3=CC(F)=C(SCC(CC)CCCC)S3)=CC1=C(C4=CC(F)=C(SCC(CC)CCCC)S4)C5=C2C=C(C6=CC=C(C7=C8C(C(C9=C(CC(CC)CCCC)SC(CC(CC)CCCC)=C9C8=O)=O)=C(C%10=CC=C(C)S%10)S7)S6)S5,,,16.4,0.663,1.046,5.5,3.86,1.64,5.4,3.6,1.8,11.6
892,CCCCCCC(C=C1)=CC=C1C2(C3=CC=C(CCCCCC)C=C3)C4=CC5=C(C(C6=C5SC7=C6SC(/C=C8C(C(C=CC(C)=C9)=C9C\8=C(C#N)\C#N)=O)=C7)(C%10=CC=C(CCCCCC)C=C%10)C%11=CC=C(CCCCCC)C=C%11)C=C4C%12=C2C(SC(/C=C%13C(C(C=CC(C)=C%14)=C%14C\%13=C(C#N)/C#N)=O)=C%15)=C%15S%12,CC(SC1=C2CCC(CCCCCC)CCCC)=CC1=C(CCC(CCCCCC)CCCC)C3=C2C=C(C4=CC=C(C5=C(F)C(F)=C(C6=CC=C(C)S6)C7=NN(CCOCCOCCOCCOC)N=C75)S4)S3,,,15.44,0.525,0.87,5.58,3.98,1.6,5.42,3.43,1.99,7.06
893,CCCCCCC(C=C1)=CC=C1C2(C3=CC=C(CCCCCC)C=C3)C4=CC5=C(C(C6=C5SC7=C6SC(/C=C8C(C(C=CC(C)=C9)=C9C\8=C(C#N)\C#N)=O)=C7)(C%10=CC=C(CCCCCC)C=C%10)C%11=CC=C(CCCCCC)C=C%11)C=C4C%12=C2C(SC(/C=C%13C(C(C=CC(C)=C%14)=C%14C\%13=C(C#N)/C#N)=O)=C%15)=C%15S%12,CC(SC1=C2CCC(CCCCCC)CCCC)=CC1=C(CCC(CCCCCC)CCCC)C3=C2C=C(C4=CC=C(C5=C(OCCOCCOCCOC)C(OCCOCCOCCOC)=C(C6=CC=C(C)S6)C7=NN(CC(CCCC)CCCCCC)N=C75)S4)S3,,,11.58,0.434,0.709,5.58,3.98,1.6,5.28,3.22,2.06,3.57
894,CCCCCCC(C=C1)=CC=C1C2(C3=CC=C(CCCCCC)C=C3)C4=CC5=C(C(C6=C5SC7=C6SC(/C=C8C(C(C=CC(C)=C9)=C9C\8=C(C#N)\C#N)=O)=C7)(C%10=CC=C(CCCCCC)C=C%10)C%11=CC=C(CCCCCC)C=C%11)C=C4C%12=C2C(SC(/C=C%13C(C(C=CC(C)=C%14)=C%14C\%13=C(C#N)/C#N)=O)=C%15)=C%15S%12,CC(SC1=C2OCCOCCOCCOC)=CC1=C(OCCOCCOCCOC)C3=C2C=C(C4=CC=C(C5=C(OCCOCCOCCOC)C(OCCOCCOCCOC)=C(C6=CC=C(C)S6)C7=NN(CC(CCCC)CCCCCC)N=C75)S4)S3,,,9.51,0.336,0.382,5.58,3.98,1.6,5.18,3.17,2.01,1.23
895,O=C(N(C(CC)CC)C1=O)C2=CC=C3C4=C(C5=C6C=C(C(N(C(CC)CC)C7=O)=O)C8=C7C=C(C9=CC%10=C%11C(C%12=C(N%13CC(CC)CCCC)C=C%11C(N(C(CC)CC)C%10=O)=O)=C9C%14=CC=C(C(N(C(CC)CC)C%15=O)=O)C%16=C%15C=C%13C%12=C%14%16)C3=C58)C(N6CC(CCCC)CC)=CC1=C42,CC(SC1=C2C3=CC=C(CC(CC)CCCC)S3)=CC1=C(C4=CC=C(CC(CC)CCCC)S4)C5=C2C=C(C6=CC=C(C7=C(F)C(F)=C(C8=CC=C(C)S8)C9=C7N=C(C%10=CC(F)=C(CC(CC)CCCC)S%10)C(C%11=CC(F)=C(CC(CC)CCCC)S%11)=N9)S6)S5,,,8.61,0.59,1.03,5.9,3.7,2.2,5.4,3.1,2.3,5.74
896,O=C(N(C(CC)CC)C1=O)C2=CC=C3C4=C(C5=C6C=C(C(N(C(CC)CC)C7=O)=O)C8=C7C=C(C9=CC%10=C%11C(C%12=C(N%13CC(CC)CCCC)C=C%11C(N(C(CC)CC)C%10=O)=O)=C9C%14=CC=C(C(N(C(CC)CC)C%15=O)=O)C%16=C%15C=C%13C%12=C%14%16)C3=C58)C(N6CC(CCCC)CC)=CC1=C42,CC(SC1=C2C3=CC=C(CC(CC)CCCC)S3)=CC1=C(C4=CC=C(CC(CC)CCCC)S4)C5=C2C=C(C6=CC=C(C7=C(F)C(F)=C(C8=CC=C(C)S8)C9=C7N=C(C%10=C(F)C(F)=C(CC(CC)CCCC)S%10)C(C%11=C(F)C(F)=C(CC(CC)CCCC)S%11)=N9)S6)S5,,,8.33,0.55,1.03,5.9,3.7,2.2,5.4,3.1,2.3,4.68
897,O=C(N(C(CC)CC)C1=O)C2=CC=C3C4=C(C5=C6C=C(C(N(C(CC)CC)C7=O)=O)C8=C7C=C(C9=CC%10=C%11C(C%12=C(N%13CC(CC)CCCC)C=C%11C(N(C(CC)CC)C%10=O)=O)=C9C%14=CC=C(C(N(C(CC)CC)C%15=O)=O)C%16=C%15C=C%13C%12=C%14%16)C3=C58)C(N6CC(CCCC)CC)=CC1=C42,CC(SC1=C2C3=CC=C(CC(CC)CCCC)S3)=CC1=C(C4=CC=C(CC(CC)CCCC)S4)C5=C2C=C(C6=CC=C(C7=C(F)C(F)=C(C8=CC=C(C)S8)C9=C7N=C(C%10=CC(F)=C(CC(CC)CCCC)C(F)=C%10)C(C%11=CC(F)=C(CC(CC)CCCC)C(F)=C%11)=N9)S6)S5,,,6.96,0.54,1.05,5.9,3.7,2.2,5.4,3.1,2.3,4.47
898,O=C(N(C(CC)CC)C1=O)C2=CC=C3C4=C(C5=C6C=C(C(N(C(CC)CC)C7=O)=O)C8=C7C=C(C9=CC%10=C%11C(C%12=C(N%13CC(CC)CCCC)C=C%11C(N(C(CC)CC)C%10=O)=O)=C9C%14=CC=C(C(N(C(CC)CC)C%15=O)=O)C%16=C%15C=C%13C%12=C%14%16)C3=C58)C(N6CC(CCCC)CC)=CC1=C42,CC(SC1=C2C3=CC=C(CC(CC)CCCC)S3)=CC1=C(C4=CC=C(CC(CC)CCCC)S4)C5=C2C=C(C6=CC=C(C7=C(F)C(F)=C(C8=CC=C(C)S8)C9=C7N=C(C%10=CC(F)=C(OCC(CC)CCCC)C(F)=C%10)C(C%11=CC(F)=C(OCC(CC)CCCC)C(F)=C%11)=N9)S6)S5,,,9.02,0.58,1.04,5.9,3.7,2.2,5.4,3.1,2.3,5.74
899,CCCCCCC(C=C1)=CC=C1C2(C3=CC=C(CCCCCC)C=C3)C4=CC5=C(C(C6=C5SC7=C6SC(/C=C8C(C(C=C(F)C(F)=C9)=C9C\8=C(C#N)\C#N)=O)=C7)(C%10=CC=C(CCCCCC)C=C%10)C%11=CC=C(CCCCCC)C=C%11)C=C4C%12=C2C(SC(/C=C%13C(C(C=C(F)C(F)=C%14)=C%14C\%13=C(C#N)/C#N)=O)=C%15)=C%15S%12,CC(SC1=C2C3=CC=C(CC(CC)CCCC)S3)=CC1=C(C4=CC=C(CC(CC)CCCC)S4)C5=C2C=C(C6=CC7=C(C(SC(C)=C8)=C8C(N7CC(CCCCCCCC)CCCCCCCCCC)=O)S6)S5,,,19.18,0.704,0.81,5.49,3.89,1.6,5.2,2.93,2.27,10.96
900,O=C1C(C=C(F)C(F)=C2)=C2C(/C1=C/C3=CC(SC4=C5C(C6=CC=C(CCCCCC)C=C6)(C7=CC=C(CCCCCC)C=C7)C8=C4SC9=C8C=C(SC%10=C%11C(C%12=CC=C(CCCCCC)C=C%12)(C%13=CC=C(CCCCCC)C=C%13)C%14=C%10SC%15=C%14SC(/C=C%16/C(C%17=C(C=C(F)C(F)=C%17)C%16=O)=C(C#N)\C#N)=C%15)C%11=C9)=C5S3)=C(C#N)/C#N,CC(SC1=C2C3=CC=C(CC(CC)CCCC)S3)=CC1=C(C4=CC=C(CC(CC)CCCC)S4)C5=C2C=C(C6=CC7=C(C(SC(C)=C8)=C8C(N7CC(CCCCCCCC)CCCCCCCCCC)=O)S6)S5,,,19.3,0.628,0.83,5.29,3.9,1.39,5.2,2.93,2.27,10.04
901,CCCCCCC(C=C1)=CC=C1C2(C(C(SC(/C=C3/C(C(C=C4F)=C(C3=O)C=C4F)=C(C#N)\C#N)=C5)=C5S6)=C6C(S7)=C(O2)C8=C7C9=C(S8)C%10=C(C(C%11=CC=C(CCCCCC)C=C%11)(O9)C%12=CC=C(CCCCCC)C=C%12)C(SC(/C=C%13C(C(C=C(F)C(F)=C%14)=C%14C\%13=C(C#N)\C#N)=O)=C%15)=C%15S%10)C%16=CC=C(CCCCCC)C=C%16,CC(SC1=C2C3=CC=C(CC(CC)CCCC)S3)=CC1=C(C4=CC=C(CC(CC)CCCC)S4)C5=C2C=C(C6=CC7=C(C(SC(C)=C8)=C8C(N7CC(CCCCCCCC)CCCCCCCCCC)=O)S6)S5,,,16.96,0.468,0.81,5.26,3.9,1.36,5.2,2.93,2.27,6.46
902,CCCCCCC(C=C1)=CC=C1C2(C3=CC=C(CCCCCC)C=C3)C4=C(C5=CC(C6(C7=CC=C(CCCCCC)C=C7)C8=CC=C(CCCCCC)C=C8)=C(C9=C6C=C(C%10=CC(CCCCCC)=C(/C=C%11C(C(C=CC=C%12)=C%12C\%11=C(C#N)/C#N)=O)S%10)S9)C=C52)SC(C%13=CC(CCCCCC)=C(/C=C%14C(C(C=CC=C%15)=C%15C\%14=C(C#N)/C#N)=O)S%13)=C4,CC(SC1=C2C3=CC=C(CC(CC)CCCC)S3)=CC1=C(C4=CC=C(CC(CC)CCCC)S4)C5=C2C=C(S5)C6=CC=C(C7=C8C(C(C9=C(CC(CC)CCCC)SC(CC(CC)CCCC)=C9C8=O)=O)=C(C%10=CC=C(C)S%10)S7)S6,,,20.33,0.696,0.84,5.59,3.92,1.67,5.23,3.42,1.81,11.92
903,CCCCCCC(C=C1)=CC=C1C2(C3=CC=C(CCCCCC)C=C3)C4=C(C5=CC(C6(C7=CC=C(CCCCCC)C=C7)C8=CC=C(CCCCCC)C=C8)=C(C9=C6C=C(C%10=CC(OCCCCCC)=C(/C=C%11C(C(C=CC=C%12)=C%12C\%11=C(C#N)/C#N)=O)S%10)S9)C=C52)SC(C%13=CC(OCCCCCC)=C(/C=C%14C(C(C=CC=C%15)=C%15C\%14=C(C#N)/C#N)=O)S%13)=C4,CC(SC1=C2C3=CC=C(CC(CC)CCCC)S3)=CC1=C(C4=CC=C(CC(CC)CCCC)S4)C5=C2C=C(S5)C6=CC=C(C7=C8C(C(C9=C(CC(CC)CCCC)SC(CC(CC)CCCC)=C9C8=O)=O)=C(C%10=CC=C(C)S%10)S7)S6,,,19.96,0.732,0.91,5.54,3.8,1.74,5.23,3.42,1.81,13.28
904,CCCCCCC(C=C1)=CC=C1C2(C3=CC=C(CCCCCC)C=C3)C4=C(C5=CC(C6(C7=CC=C(CCCCCC)C=C7)C8=CC=C(CCCCCC)C=C8)=C(C9=C6C=C(C%10=CC(SCCCCCC)=C(/C=C%11C(C(C=CC=C%12)=C%12C\%11=C(C#N)/C#N)=O)S%10)S9)C=C52)SC(C%13=CC(SCCCCCC)=C(/C=C%14C(C(C=CC=C%15)=C%15C\%14=C(C#N)/C#N)=O)S%13)=C4,CC(SC1=C2C3=CC=C(CC(CC)CCCC)S3)=CC1=C(C4=CC=C(CC(CC)CCCC)S4)C5=C2C=C(S5)C6=CC=C(C7=C8C(C(C9=C(CC(CC)CCCC)SC(CC(CC)CCCC)=C9C8=O)=O)=C(C%10=CC=C(C)S%10)S7)S6,,,19.04,0.657,0.85,5.57,3.9,1.67,5.23,3.42,1.81,10.6
905,CCCCCCC(C=C1)=CC=C1C2(C3=CC=C(CCCCCC)C=C3)C4=CC5=C(C(C6=C5SC7=C6SC(/C=C8C(C(C=C(F)C(F)=C9)=C9C\8=C(C#N)\C#N)=O)=C7)(C%10=CC=C(CCCCCC)C=C%10)C%11=CC=C(CCCCCC)C=C%11)C=C4C%12=C2C(SC(/C=C%13C(C(C=C(F)C(F)=C%14)=C%14C\%13=C(C#N)/C#N)=O)=C%15)=C%15S%12,CC(SC1=C2C3=CC(F)=C(CC(CC)CCCC)S3)=CC1=C(C4=CC(F)=C(CC(CC)CCCC)S4)C5=C2C=C(S5)C6=CC=C(C7=C8C(C(C9=C(CC(CC)CCCC)SC(CC(CC)CCCC)=C9C8=O)=O)=C(C%10=CC=C(C)S%10)S7)S6,,,20.6,0.75,0.833,5.71,4.15,1.56,5.54,3.65,1.89,12.88
906,O=C(C(C=C(F)C(F)=C1)=C1C/2=C(C#N)/C#N)C2=C/C3=C(CCCCCCCCCCC)C(SC4=C5N(CC(CC)CCCC)C6=C4C7=NSN=C7C8=C6N(CC(CC)CCCC)C9=C8SC%10=C9SC(/C=C%11/C(C%12=C(C%11=O)C=C(F)C(F)=C%12)=C(C#N)\C#N)=C%10CCCCCCCCCCC)=C5S3,CC(SC1=C2C3=CC(F)=C(CC(CC)CCCC)S3)=CC1=C(C4=CC(F)=C(CC(CC)CCCC)S4)C5=C2C=C(S5)C6=CC=C(C7=C8C(C(C9=C(CC(CC)CCCC)SC(CC(CC)CCCC)=C9C8=O)=O)=C(C%10=CC=C(C)S%10)S7)S6,,,25.05,0.72,0.857,5.62,4.11,1.51,5.54,3.65,1.89,15.45
907,O=C(C(C=C(F)C(F)=C1)=C1C/2=C(C#N)/C#N)C2=C/C3=C(CCCCCCCCCCC)C(SC4=C5N(CC(CC)CCCC)C6=C4C7=NSN=C7C8=C6N(CC(CC)CCCC)C9=C8SC%10=C9SC(/C=C%11/C(C%12=C(C%11=O)C=C(F)C(F)=C%12)=C(C#N)\C#N)=C%10CCCCCCCCCCC)=C5S3,CC(SC1=C2C3=CC(F)=C(CC(CC)CCCC)S3)=CC1=C(C4=CC(F)=C(CC(CC)CCCC)S4)C5=C2C=C(S5)C6=CC=C(C7=C8C(C(C9=C(CC(CC)CCCC)SC(CC(CC)CCCC)=C9C8=O)=O)=C(C%10=CC=C(C)S%10)S7)S6,,,24.89,0.744,0.845,5.7,4.1,1.6,5.5,3.56,1.94,15.75
908,O=C(C(C=C(F)C(F)=C1)=C1C/2=C(C#N)/C#N)C2=C/C3=C(CCCCCCCCCCC)C(SC4=C5N(CC(CC)CCCC)C6=C4C7=NSN=C7C8=C6N(CC(CC)CCCC)C9=C8SC%10=C9SC(/C=C%11/C(C%12=C(C%11=O)C=C(F)C(F)=C%12)=C(C#N)\C#N)=C%10CCCCCCCCCCC)=C5S3,CC(SC1=C2C3=CC(F)=C(CC(CC)CCCC)S3)=CC1=C(C4=CC(F)=C(CC(CC)CCCC)S4)C5=C2C=C(S5)C6=CC=C(C7=C8C(C(C9=C(CC(CC)CCCC)SC(CC(CC)CCCC)=C9C8=O)=O)=C(C%10=CC=C(C)S%10)S7)S6,,,24.8,0.741,0.834,5.65,4.1,1.55,5.54,3.65,1.89,15.3
909,O=C(C(C=C(F)C(F)=C1)=C1C/2=C(C#N)/C#N)C2=C/C3=C(CCCCCCCCCCC)C(SC4=C5N(CC(CC)CCCC)C6=C4C7=NSN=C7C8=C6N(CC(CC)CCCC)C9=C8SC%10=C9SC(/C=C%11/C(C%12=C(C%11=O)C=C(F)C(F)=C%12)=C(C#N)\C#N)=C%10CCCCCCCCCCC)=C5S3,CC(SC1=C2C3=CC(F)=C(CC(CC)CCCC)S3)=CC1=C(C4=CC(F)=C(CC(CC)CCCC)S4)C5=C2C=C(S5)C6=CC=C(C7=C8C(C(C9=C(CC(CC)CCCC)SC(CC(CC)CCCC)=C9C8=O)=O)=C(C%10=CC=C(C)S%10)S7)S6,,,24.6,0.74,0.841,5.68,4.06,1.62,5.45,3.64,1.81,15.3
910,O=C(C(C=C(F)C(F)=C1)=C1C/2=C(C#N)/C#N)C2=C/C3=C(CCCCCCCCCCC)C(SC4=C5N(CC(CCCC)CCCCCC)C6=C4C7=NSN=C7C8=C6N(CC(CCCC)CCCCCC)C9=C8SC%10=C9SC(/C=C%11/C(C%12=C(C%11=O)C=C(F)C(F)=C%12)=C(C#N)\C#N)=C%10CCCCCCCCCCC)=C5S3,CC(SC1=C2C3=CC(F)=C(CC(CC)CCCC)S3)=CC1=C(C4=CC(F)=C(CC(CC)CCCC)S4)C5=C2C=C(S5)C6=CC=C(C7=C8C(C(C9=C(CC(CC)CCCC)SC(CC(CC)CCCC)=C9C8=O)=O)=C(C%10=CC=C(C)S%10)S7)S6,,,25.3,0.76,0.855,5.68,4.06,1.62,5.45,3.64,1.81,16.4
911,O=C(/C(S1)=C/C(C2=NSN=C32)=CC=C3C(S4)=CC5=C4C6=CC(C(CCCCCCCC)(CCCCCCCC)C7=C8SC(C9=CC=C(/C=C%10SC(N(CC)C\%10=O)=S)C%11=NSN=C9%11)=C7)=C8C=C6C5(CCCCCCCC)CCCCCCCC)N(CC)C1=S,O=C(OCC(CC)CCCC)C1=C(F)C2=C(C)SC(C3=CC4=C(C(C5=CC=C(CC(CC)CCCC)S5)=C(C=C(C)S6)C6=C4C7=CC=C(CC(CC)CCCC)S7)S3)=C2S1,,,15.5,0.6,1.02,5.56,3.92,1.64,5.22,3.63,1.59,9.9
912,CCCCCCCCC1(CCCCCCCC)C2=CC3=C(C(CCCCCCCC)(CCCCCCCC)C4=C3SC(C5=CC=C(/C=C(C#N)\C#N)C6=NSN=C56)=C4)C=C2C7=C1C=C(C8=CC=C(/C=C(C#N)\C#N)C9=NSN=C89)S7,O=C(OCC(CC)CCCC)C1=C(F)C2=C(C)SC(C3=CC4=C(C(C5=CC=C(CC(CC)CCCC)S5)=C(C=C(C)S6)C6=C4C7=CC=C(CC(CC)CCCC)S7)S3)=C2S1,,,19.8,0.73,0.72,5.7,4.18,1.52,5.22,3.63,1.59,11.1
913,CCCCCCC(C=C1)=CC=C1C2(C3=CC=C(CCCCCC)C=C3)C4=CC5=C(C(C6=C5SC7=C6SC(/C=C8C(C(C=CC=C9)=C9C\8=C(C#N)\C#N)=O)=C7)(C%10=CC=C(CCCCCC)C=C%10)C%11=CC=C(CCCCCC)C=C%11)C=C4C%12=C2C(SC(/C=C%13C(C(C=CC=C%14)=C%14C\%13=C(C#N)/C#N)=O)=C%15)=C%15S%12,CC1=CC2=C(S1)C(C(S3)=CC=C3CC(CCCC)CC)=C4C(SC(C(S5)=CC=C5C(N6CC(CCCCCC)CCCC)=C7C(C6=O)=C(C8=CC=C(C)S8)N(CC(CCCC)CCCCCC)C7=O)=C4)=C2C(S9)=CC=C9CC(CCCC)CC,,,7.4,0.592,0.844,5.62,3.96,1.66,5.22,3.65,1.57,3.7
914,CCCCCCC(C=C1)=CC=C1C(C2=C3SC(C4=C(OCC(CC)CCCC)C=C(/C=C5C(C(C=C(F)C(F)=C6)=C6C\5=C(C#N)\C#N)=O)S4)=C2)(C7=CC=C(CCCCCC)C=C7)C8=C3C=C(C(C9=C%10SC(C(S%11)=C(C=C%11/C=C%12/C(C(C=C%13F)=C(C%12=O)C=C%13F)=C(C#N)/C#N)OCC(CCCC)CC)=C9)(C%14=CC=C(CCCCCC)C=C%14)C%15=CC=C(CCCCCC)C=C%15)C%10=C8,CC1=CC2=C(S1)C(C(S3)=CC=C3CC(CCCC)CC)=C4C(SC(C(S5)=CC=C5C(N6CC(CCCCCC)CCCC)=C7C(C6=O)=C(C8=CC=C(C)S8)N(CC(CCCC)CCCCCC)C7=O)=C4)=C2C(S9)=CC=C9CC(CCCC)CC,,,18.5,0.648,0.679,5.43,4.19,1.24,5.22,3.65,1.57,8.14
915,O=C1C(C=C(F)C(F)=C2)=C2C(/C1=C/C3=CC(N(CCCCCCCC)C4=C5SC6=C4C(C7=CC(OCCCCCC)=CC=C7)(C8=CC=CC(OCCCCCC)=C8)C9=C6C=C(C(C%10=CC(OCCCCCC)=CC=C%10)(C%11=CC=CC(OCCCCCC)=C%11)C%12=C%13SC%14=C%12N(CCCCCCCC)C%15=C%14SC(/C=C%16/C(C%17=C(C=C(F)C(F)=C%17)C%16=O)=C(C#N)\C#N)=C%15)C%13=C9)=C5S3)=C(C#N)/C#N,CC(SC1=C2C3=CC=C(CC(CC)CCCC)S3)=CC1=C(C4=CC=C(CC(CC)CCCC)S4)C5=C2C=C(S5)C6=CC=C(C7=C8C(C(C9=C(CC(CC)CCCC)SC(CC(CC)CCCC)=C9C8=O)=O)=C(C%10=CC=C(C)S%10)S7)S6,,,21.3,0.669,0.85,5.41,3.97,1.44,5.33,3.29,2.04,12.1
916,O=C1C(C=C(F)C(F)=C2)=C2C(/C1=C/C3=CC(N(CCCCCCCC)C4=C5SC6=C4C(C7=CC=C(OCCCCCC)C=C7)(C8=CC=C(OCCCCCC)C=C8)C9=C6C=C(C(C%10=CC=C(OCCCCCC)C=C%10)(C%11=CC=C(OCCCCCC)C=C%11)C%12=C%13SC%14=C%12N(CCCCCCCC)C%15=C%14SC(/C=C%16/C(C%17=C(C=C(F)C(F)=C%17)C%16=O)=C(C#N)\C#N)=C%15)C%13=C9)=C5S3)=C(C#N)/C#N,CC(SC1=C2C3=CC=C(CC(CC)CCCC)S3)=CC1=C(C4=CC=C(CC(CC)CCCC)S4)C5=C2C=C(S5)C6=CC=C(C7=C8C(C(C9=C(CC(CC)CCCC)SC(CC(CC)CCCC)=C9C8=O)=O)=C(C%10=CC=C(C)S%10)S7)S6,,,19,0.661,0.846,5.38,4,1.38,5.33,3.29,2.04,10.6
917,O=C1C(C=C(F)C(F)=C2)=C2C(/C1=C/C3=CC(N(CCCCCCCC)C4=C5SC6=C4C(C7=CC=C(CCCCCC)C=C7)(C8=CC=C(CCCCCC)C=C8)C9=C6C=C(C(C%10=CC=C(CCCCCC)C=C%10)(C%11=CC=C(CCCCCC)C=C%11)C%12=C%13SC%14=C%12N(CCCCCCCC)C%15=C%14SC(/C=C%16/C(C%17=C(C=C(F)C(F)=C%17)C%16=O)=C(C#N)\C#N)=C%15)C%13=C9)=C5S3)=C(C#N)/C#N,CC(SC1=C2C3=CC=C(CC(CC)CCCC)S3)=CC1=C(C4=CC=C(CC(CC)CCCC)S4)C5=C2C=C(S5)C6=CC=C(C7=C8C(C(C9=C(CC(CC)CCCC)SC(CC(CC)CCCC)=C9C8=O)=O)=C(C%10=CC=C(C)S%10)S7)S6,,,18.4,0.632,0.835,5.42,3.94,1.48,5.33,3.29,2.04,9.71
918,O=C1C2=C(C(/C1=C/C3=CC4=C(C5=CC(C6(CCCCC7=CC=CC=C7)CCCCC8=CC=CC=C8)=C(C9=C6C=C(/C=C%10/C(C%11=C(C%10=O)C=CC=C%11)=C(C#N)/C#N)S9)C=C5C4(CCCCC%12=CC=CC=C%12)CCCCC%13=CC=CC=C%13)S3)=C(C#N)\C#N)C=CC=C2,CC(S1)=CC=C1C(C2=NN(CC(CCCCCCCC)CCCCCC)N=C23)=C(F)C(F)=C3C4=CC=C(C5=CC6=C(C(C7=CC=C(SCC(CCCCCC)CCCCCCCC)S7)=C8C=C(SC8=C6C9=CC=C(SCC(CCCCCC)CCCCCCCC)S9)C)S5)S4,,,15.17,0.751,0.89,5.7,3.93,1.77,5.34,3.4,1.94,10.22
919,O=C1C2=C(C(/C1=C/C3=CC(SC(C4=C5C(S6)=C(S4)C7=C6C(SC8=C9SC(/C=C%10/C(C%11=C(C%10=O)C=CC=C%11)=C(C#N)\C#N)=C8)=C9C(C(C=C%12)=CC=C%12CCCCCC)7C(C=C%13)=CC=C%13CCCCCC)=C%14C5(C(C=C%15)=CC=C%15CCCCCC)C(C=C%16)=CC=C%16CCCCCC)=C%14S3)=C(C#N)\C#N)C=CC=C2,CC(S1)=CC=C1C(C2=NN(CC(CCCCCCCC)CCCCCC)N=C23)=C(F)C(F)=C3C4=CC=C(C5=CC6=C(C(C7=CC=C(SCC(CCCCCC)CCCCCCCC)S7)=C8C=C(SC8=C6C9=CC=C(SCC(CCCCCC)CCCCCCCC)S9)C)S5)S4,,,15.47,0.623,0.84,5.45,3.94,1.51,5.34,3.4,1.94,8.15
920,CCCCCCCCC(C1=C2SC3=C1SC(/C=C4C(C(C=CC=C5)=C5C\4=C(C#N)\C#N)=O)=C3)(CCCCCCCC)C6=C2SC7=C6SC(/C=C8/C(C9=C(C8=O)C=CC=C9)=C(C#N)/C#N)=C7,CC(SC1=C2C3=CC=C(CC(CC)CCCC)S3)=CC1=C(C4=CC=C(CC(CC)CCCC)S4)C5=C2C=C(C6=C(F)C=C(C7=C8C(C(C9=C(CC(CC)CCCC)SC(CC(CC)CCCC)=C9C8=O)=O)=C(C%10=CC(F)=C(C)S%10)S7)S6)S5,,,24.9,0.56,0.78,5.62,3.98,1.64,5.47,3.46,2.01,11.5
921,CCCCCCC(C=C1)=CC=C1C2(C3=CC=C(CCCCCC)C=C3)C4=C(C=C(N5CCCCCCCC)C(C6=CC(C(C(C=C7)=CC=C7CCCCCC)(C8=C9SC(/C=C%10/C(C%11=C(C%10=O)C=CC=C%11)=C(C#N)/C#N)=C8)C(C=C%12)=CC=C%12CCCCCC)=C9C=C65)=C4)C%13=C2C=C(/C=C%14C(C(C=CC=C%15)=C%15C\%14=C(C#N)\C#N)=O)S%13,CCC[Si](CCC)(C1=CC=C(C(C2=C3C=C(C4=CC=C(C5=C(F)C(F)=C(C6=CC=C(C)S6)C7=NN(CC(CCCCCC)CCCCCCCC)N=C57)S4)S2)=C8C(SC(C)=C8)=C3C9=CC=C([Si](CCC)(CCC)CCC)S9)S1)CCC,,,6.24,0.378,1.01,5.63,3.54,2.09,5.35,3.4,1.95,2.38
922,CCCCCCC(C=C1)=CC=C1C2(C3=CC=C(CCCCCC)C=C3)C4=C(C=C(N5CC(CCCCCC)CCCCCCCC)C(C6=CC(C(C(C=C7)=CC=C7CCCCCC)(C8=C9SC(/C=C%10/C(C%11=C(C%10=O)C=CC=C%11)=C(C#N)/C#N)=C8)C(C=C%12)=CC=C%12CCCCCC)=C9C=C65)=C4)C%13=C2C=C(/C=C%14C(C(C=CC=C%15)=C%15C\%14=C(C#N)\C#N)=O)S%13,CCC[Si](CCC)(C1=CC=C(C(C2=C3C=C(C4=CC=C(C5=C(F)C(F)=C(C6=CC=C(C)S6)C7=NN(CC(CCCCCC)CCCCCCCC)N=C57)S4)S2)=C8C(SC(C)=C8)=C3C9=CC=C([Si](CCC)(CCC)CCC)S9)S1)CCC,,,12.3,0.435,1.03,5.63,3.57,2.06,5.35,3.4,1.95,5.51
