Repository: yecaichao/PUFp-for-OPV-materials

# PUFp for OPV materials

This repository contains a lightweight workflow for polymer-unit recognition,
polymer-unit fingerprint (PUFp) generation, and OPV-oriented downstream
machine-learning experiments.

## Included files

- `get-polymer-unit.py`
- `polymer-unit-classify.py`
- `structure_identity_tool.py`
- `OPV_exp_data.csv`
- `con_smile.py`
- `RF.py`
- `KRR.py`
- `SVM.py`

## Input dataset

The packaged OPV dataset is:

- `OPV_exp_data.csv`

Important columns in this dataset include:

- `No.`
- `n(SMILES)`
- `p(SMILES)`
- `PCE_max(%)`

File: OPV_exp_data.csv (part 11 of 15)
No.,n(SMILES),p(SMILES),,,Jsc(mA/cm2),FF,Voc(V),'-HOMO_n(eV),'-LUMO_n(eV),Eg_n(eV),'-HOMO_p(eV),'-LUMO_p(eV),Eg_p(eV),PCE_max(%)
923,CCCCCCC(C=C1)=CC=C1C2(C3=CC=C(CCCCCC)C=C3)C4=C(C=C(N5CC(CCCCCC)CCCCCCCC)C(C6=CC(C(C(C=C7)=CC=C7CCCCCC)(C8=C9SC(/C=C%10/C(C%11=C(C%10=O)C=C(F)C(F)=C%11)=C(C#N)/C#N)=C8)C(C=C%12)=CC=C%12CCCCCC)=C9C=C65)=C4)C%13=C2C=C(/C=C%14C(C(C=C(F)C(F)=C%15)=C%15C\%14=C(C#N)\C#N)=O)S%13,CCC[Si](CCC)(C1=CC=C(C(C2=C3C=C(C4=CC=C(C5=C(F)C(F)=C(C6=CC=C(C)S6)C7=NN(CC(CCCCCC)CCCCCCCC)N=C57)S4)S2)=C8C(SC(C)=C8)=C3C9=CC=C([Si](CCC)(CCC)CCC)S9)S1)CCC,,,18.62,0.667,0.9,5.95,3.99,1.96,5.35,3.4,1.95,11.18
924,CCCCCCCCC1(CCCCCCCC)C2=CC3=C(C(C4=C3SC5=C4SC(/C=C6C(C(SC=C7)=C7C\6=C(C#N)\C#N)=O)=C5)(CCCCCCCC)CCCCCCCC)C=C2C8=C1C(SC(/C=C9C(C(SC=C%10)=C%10C\9=C(C#N)/C#N)=O)=C%11)=C%11S8,CC(SC1=C2C3=CC(F)=C(CC(CC)CCCC)S3)=CC1=C(C4=CC(F)=C(CC(CC)CCCC)S4)C5=C2C=C(S5)C6=CC=C(C7=C8C(C(C9=C(CC(CC)CCCC)SC(CC(CC)CCCC)=C9C8=O)=O)=C(C%10=CC=C(C)S%10)S7)S6,,,16.1,0.63,1.04,5.45,3.85,1.6,5.4,3.64,1.76,10.8
925,CCCCCCCCC1(CCCCCCCC)C2=CC3=C(C(C4=C3SC5=C4SC(/C=C6C(C(SC(Cl)=C7)=C7C\6=C(C#N)\C#N)=O)=C5)(CCCCCCCC)CCCCCCCC)C=C2C8=C1C(SC(/C=C9C(C(SC(Cl)=C%10)=C%10C\9=C(C#N)/C#N)=O)=C%11)=C%11S8,CC(SC1=C2C3=CC(F)=C(CC(CC)CCCC)S3)=CC1=C(C4=CC(F)=C(CC(CC)CCCC)S4)C5=C2C=C(S5)C6=CC=C(C7=C8C(C(C9=C(CC(CC)CCCC)SC(CC(CC)CCCC)=C9C8=O)=O)=C(C%10=CC=C(C)S%10)S7)S6,,,17.9,0.73,0.95,5.5,3.93,1.57,5.4,3.64,1.76,12.7
926,O=C(N(C(CCCCC)CCCCC)C1=O)C2=CC=C3C4=C(C5=C(C6=C7SC(C6=C8C9=CC(Cl)=C(CC(CC)CCC)S9)=C(C%10=CC(Cl)=C(CC(CC)CCCC)S%10)C%11=C8SC%12=C%11C%13=CC(C(N(C%14=O)C(CCCCC)CCCCC)=O)=C%15C%14=CC=C%16C(C=C%17)=C%18C%19=C%17C(N(C(C%19=CC%12=C%18C%13=C%16%15)=O)C(CCCCC)CCCCC)=O)C=C(C(N(C(CCCCC)CCCCC)C%20=O)=O)C%21=C%20C=CC3=C5%21)C7=CC1=C42,CC(SC1=C2C3=CC(Cl)=C(CC(CC)CCCC)S3)=CC1=C(C4=CC(Cl)=C(CC(CC)CCCC)S4)C5=C2C=C(C6=CC=C(C7=C8C(C(C9=C(CC(CC)CCCC)SC(CC(CC)CCCC)=C9C8=O)=O)=C(C%10=CC=C(C)S%10)S7)S6)S5,,,9.89,0.59,1.14,6.07,3.69,2.38,5.76,3.58,2.18,6.63
927,O=C(N(C(CCCCC)CCCCC)C1=O)C2=CC=C3C4=C(C5=C(C6=C7SC(C6=C8C9=CC(Cl)=C(SCC(CC)CCC)S9)=C(C%10=CC(Cl)=C(SCC(CC)CCCC)S%10)C%11=C8SC%12=C%11C%13=CC(C(N(C%14=O)C(CCCCC)CCCCC)=O)=C%15C%14=CC=C%16C(C=C%17)=C%18C%19=C%17C(N(C(C%19=CC%12=C%18C%13=C%16%15)=O)C(CCCCC)CCCCC)=O)C=C(C(N(C(CCCCC)CCCCC)C%20=O)=O)C%21=C%20C=CC3=C5%21)C7=CC1=C42,CC(SC1=C2C3=CC(Cl)=C(SCC(CC)CCCC)S3)=CC1=C(C4=CC(Cl)=C(SCC(CC)CCCC)S4)C5=C2C=C(C6=CC=C(C7=C8C(C(C9=C(CC(CC)CCCC)SC(CC(CC)CCCC)=C9C8=O)=O)=C(C%10=CC=C(C)S%10)S7)S6)S5,,,9.75,0.54,1.1,5.88,3.65,2.23,5.82,3.64,2.18,5.82
928,CCCCCCC(C=C1)=CC=C1C2(C3=CC=C(CCCCCC)C=C3)C4=CC5=C(C(C6=C5SC7=C6SC(/C=C8C(C(C=CC(C)=C9)=C9C\8=C(C#N)\C#N)=O)=C7)(C%10=CC=C(CCCCCC)C=C%10)C%11=CC=C(CCCCCC)C=C%11)C=C4C%12=C2C(SC(/C=C%13C(C(C=CC(C)=C%14)=C%14C\%13=C(C#N)/C#N)=O)=C%15)=C%15S%12,CC(SC1=C2C3=CC=C(CC(CC)CCCC)S3)=CC1=C(C4=CC=C(CC(CC)CCCC)S4)C5=C2C=C(C6=CN=C(C7=C8SC(C(OCC(CCCCCCCC)CCCCCCCCCC)=O)=CC8=C(C9=NC=C(C)S9)S7)S6)S5,,,17.61,0.618,0.954,5.58,3.98,1.6,5.48,3.52,1.96,10.51
929,O=C(C(C=C(F)C(F)=C1)=C1C/2=C(C#N)/C#N)C2=C/C3=CC(CC(CC)CCCC)=C(C4=CC(C=C(C(C5=CC(SC(C6=C(CC(CCCC)CC)C=C(/C=C7C(C(C=C(F)C(F)=C8)=C8C\7=C(C#N)\C#N)=O)S6)=C9)=C9C=C%105)=C%11)C%10(CCCCCCCC)CCCCCCCC)=C%11S4)S3,CC(SC1=C2C3=CC=C(CC(CC)CCCC)S3)=CC1=C(C4=CC=C(CC(CC)CCCC)S4)C5=C2C=C(S5)C6=CC=C(C7=C8C(C(C9=C(CC(CC)CCCC)SC(CC(CC)CCCC)=C9C8=O)=O)=C(C%10=CC=C(C)S%10)S7)S6,,,11.64,0.52,0.9,5.52,3.87,1.65,5.36,3.54,1.82,5.45
930,O=C(C(C=C(F)C(F)=C1)=C1C/2=C(C#N)/C#N)C2=C/C3=CC(C4(C(C=C5)=CC=C5CCCCCC)C(C=C6)=CC=C6CCCCCC)=C(C7=C4C(C=C(C(C8=CC(SC9=C%10C(C%11=CC=C(CCCCCC)C=C%11)(C%12=CC=C(CCCCCC)C=C%12)C%13=C9SC(/C=C%14C(C(C=C(F)C(F)=C%15)=C%15C\%14=C(C#N)\C#N)=O)=C%13)=C%10C=C%168)=C%17)C%16(CCCCCCCC)CCCCCCCC)=C%17S7)S3,CC(SC1=C2C3=CC=C(CC(CC)CCCC)S3)=CC1=C(C4=CC=C(CC(CC)CCCC)S4)C5=C2C=C(S5)C6=CC=C(C7=C8C(C(C9=C(CC(CC)CCCC)SC(CC(CC)CCCC)=C9C8=O)=O)=C(C%10=CC=C(C)S%10)S7)S6,,,19.01,0.586,0.86,5.49,4.01,1.48,5.36,3.54,1.82,9.58
931,CCCCCCC(C=C1F)=CC=C1C2(C3=C(F)C=C(CCCCCC)C=C3)C4=CC5=C(C(C6=C5SC7=C6SC(/C=C8C(C(C=CC=C9)=C9C\8=C(C#N)\C#N)=O)=C7)(C%10=C(F)C=C(CCCCCC)C=C%10)C%11=C(F)C=C(CCCCCC)C=C%11)C=C4C%12=C2C(SC(/C=C%13C(C(C=CC=C%14)=C%14C\%13=C(C#N)/C#N)=O)=C%15)=C%15S%12,CC(SC1=C2C3=CC=C(CC(CC)CCCC)S3)=CC1=C(C4=CC=C(CC(CC)CCCC)S4)C5=C2C=C(S5)C6=CC=C(C7=C8C(C(C9=C(CC(CC)CCCC)SC(CC(CC)CCCC)=C9C8=O)=O)=C(C%10=CC=C(C)S%10)S7)S6,,,18.07,0.67,0.918,5.66,3.94,1.72,5.3,3.5,1.8,11.11
932,CCCCCCC(C=C1)=C(F)C=C1C2(C3=CC=C(CCCCCC)C(F)=C3)C4=CC5=C(C(C6=C5SC7=C6SC(/C=C8C(C(C=CC=C9)=C9C\8=C(C#N)\C#N)=O)=C7)(C%10=CC=C(CCCCCC)C(F)=C%10)C%11=CC=C(CCCCCC)C(F)=C%11)C=C4C%12=C2C(SC(/C=C%13C(C(C=CC=C%14)=C%14C\%13=C(C#N)/C#N)=O)=C%15)=C%15S%12,CC(SC1=C2C3=CC=C(CC(CC)CCCC)S3)=CC1=C(C4=CC=C(CC(CC)CCCC)S4)C5=C2C=C(S5)C6=CC=C(C7=C8C(C(C9=C(CC(CC)CCCC)SC(CC(CC)CCCC)=C9C8=O)=O)=C(C%10=CC=C(C)S%10)S7)S6,,,15.8,0.638,0.883,5.69,3.96,1.73,5.3,3.5,1.8,8.9
933,CCCCCCC(C=C1)=CC=C1C2(C3=CC=C(CCCCCC)C=C3)C4=CC5=C(C(C6=C5SC7=C6SC(/C=C8C(C(C=CC(F)=C9)=C9C\8=C(C#N)\C#N)=O)=C7)(C%10=CC=C(CCCCCC)C=C%10)C%11=CC=C(CCCCCC)C=C%11)C=C4C%12=C2C(SC(/C=C%13C(C(C=CC(F)=C%14)=C%14C\%13=C(C#N)/C#N)=O)=C%15)=C%15S%12,CC(SC1=C2C3=CC(F)=C(CC(CC)CCCC)S3)=CC1=C(C4=CC(F)=C(CC(CC)CCCC)S4)C5=C2C=C(S5)C6=CC=C(C7=C8C(C(C9=C(CC(CC)CCCC)SC(CC(CC)CCCC)=C9C8=O)=O)=C(C%10=CC=C(C)S%10)S7)S6,,,19.35,0.76,0.93,5.69,3.99,1.7,5.48,3.6,1.88,13.68
934,CCCCCCC(C=C1)=CC=C1C2(C3=CC=C(CCCCCC)C=C3)C4=CC5=C(C(C6=C5SC7=C6SC(/C=C8C(C(C=CC(Cl)=C9)=C9C\8=C(C#N)\C#N)=O)=C7)(C%10=CC=C(CCCCCC)C=C%10)C%11=CC=C(CCCCCC)C=C%11)C=C4C%12=C2C(SC(/C=C%13C(C(C=CC(Cl)=C%14)=C%14C\%13=C(C#N)/C#N)=O)=C%15)=C%15S%12,CC(SC1=C2C3=CC(F)=C(CC(CC)CCCC)S3)=CC1=C(C4=CC(F)=C(CC(CC)CCCC)S4)C5=C2C=C(S5)C6=CC=C(C7=C8C(C(C9=C(CC(CC)CCCC)SC(CC(CC)CCCC)=C9C8=O)=O)=C(C%10=CC=C(C)S%10)S7)S6,,,19.8,0.75,0.92,5.7,4.02,1.68,5.48,3.6,1.88,13.74
935,CCCCCCC(C=C1)=CC=C1C2(C3=CC=C(CCCCCC)C=C3)C4=CC5=C(C(C6=C5SC7=C6SC(/C=C8C(C(C=C(F)C(F)=C9)=C9C\8=C(C#N)\C#N)=O)=C7)(C%10=CC=C(CCCCCC)C=C%10)C%11=CC=C(CCCCCC)C=C%11)C=C4C%12=C2C(SC(/C=C%13C(C(C=C(F)C(F)=C%14)=C%14C\%13=C(C#N)/C#N)=O)=C%15)=C%15S%12,CC(SC1=C2C3=CC(F)=C(CC(CC)CCCC)S3)=CC1=C(C4=CC(F)=C(CC(CC)CCCC)S4)C5=C2C=C(S5)C6=CC=C(C7=C8C(C(C9=C(CC(CC)CCCC)SC(CC(CC)CCCC)=C9C8=O)=O)=C(C%10=CC=C(C)S%10)S7)S6,,,20.42,0.75,0.87,5.72,4.03,1.69,5.48,3.6,1.88,13.35
936,CCCCCCC(C=C1)=CC=C1C2(C3=CC=C(CCCCCC)C=C3)C4=CC5=C(C(C6=C5SC7=C6SC(/C=C8C(C(C=C(Cl)C(Cl)=C9)=C9C\8=C(C#N)\C#N)=O)=C7)(C%10=CC=C(CCCCCC)C=C%10)C%11=CC=C(CCCCCC)C=C%11)C=C4C%12=C2C(SC(/C=C%13C(C(C=C(Cl)C(Cl)=C%14)=C%14C\%13=C(C#N)/C#N)=O)=C%15)=C%15S%12,CC(SC1=C2C3=CC(F)=C(CC(CC)CCCC)S3)=CC1=C(C4=CC(F)=C(CC(CC)CCCC)S4)C5=C2C=C(S5)C6=CC=C(C7=C8C(C(C9=C(CC(CC)CCCC)SC(CC(CC)CCCC)=C9C8=O)=O)=C(C%10=CC=C(C)S%10)S7)S6,,,22.12,0.74,0.79,5.73,4.08,1.65,5.48,3.6,1.88,12.87
937,O=C(C(SC=C1)=C1C/2=C(C#N)\C#N)C2=C/C3=CC(S4)=C(S3)C5=C4C6=CC(C(C(C=C7)=CC=C7CCCCCC)(C(C=C8)=CC=C8CCCCCC)C9=C%10SC%11=C9SC(/C=C%12C(C(SC=C%13)=C%13C\%12=C(C#N)\C#N)=O)=C%11)=C%10C=C6C5(C%14=CC=C(C=C%14)CCCCCC)C%15=CC=C(C=C%15)CCCCCC,CC(SC1=C2C3=CC(F)=C(CC(CC)CCCC)S3)=CC1=C(C4=CC(F)=C(CC(CC)CCCC)S4)C5=C2C=C(S5)C6=CC=C(C7=C8C(C(C9=C(CC(CC)CCCC)SC(CC(CC)CCCC)=C9C8=O)=O)=C(C%10=CC=C(C)S%10)S7)S6,,,14.2,0.62,1.07,5.63,3.82,1.81,5.48,3.6,1.88,9.51
938,CCCCCCC(C=C1)=CC=C1C2(C3=CC=C(CCCCCC)C=C3)C4=CC5=C(C(C6=C5SC7=C6SC(/C=C8C(C(C=CC(C)=C9)=C9C\8=C(C#N)\C#N)=O)=C7)(C%10=CC=C(CCCCCC)C=C%10)C%11=CC=C(CCCCCC)C=C%11)C=C4C%12=C2C(SC(/C=C%13C(C(C=CC(C)=C%14)=C%14C\%13=C(C#N)/C#N)=O)=C%15)=C%15S%12,CC(SC1=C2C3=CC(F)=C(CC(CC)CCCC)S3)=CC1=C(C4=CC(F)=C(CC(CC)CCCC)S4)C5=C2C=C(S5)C6=CC=C(C7=C8C(C(C9=C(CC(CC)CCCC)SC(CC(CC)CCCC)=C9C8=O)=O)=C(C%10=CC=C(C)S%10)S7)S6,,,16.13,0.63,1.01,5.64,3.9,1.74,5.48,3.6,1.88,10.42
939,CCCCCCC(C=C1)=CC=C1C2(C3=CC=C(CCCCCC)C=C3)C4=CC5=C(C(C6=C5SC7=C6SC(/C=C8C(C(C=CC=C9)=C9C\8=C(C#N)\C#N)=O)=C7)(C%10=CC=C(CCCCCC)C=C%10)C%11=CC=C(CCCCCC)C=C%11)C=C4C%12=C2C(SC(/C=C%13C(C(C=CC=C%14)=C%14C\%13=C(C#N)/C#N)=O)=C%15)=C%15S%12,CC(SC1=C2C3=CC(F)=C(CC(CC)CCCC)S3)=CC1=C(C4=CC(F)=C(CC(CC)CCCC)S4)C5=C2C=C(S5)C6=CC=C(C7=C8C(C(C9=C(CC(CC)CCCC)SC(CC(CC)CCCC)=C9C8=O)=O)=C(C%10=CC=C(C)S%10)S7)S6,,,16.42,0.65,1,5.66,3.93,1.73,5.48,3.6,1.88,10.75
940,CCCCCCC(C=C1)=CC=C1C2(C3=CC=C(CCCCCC)C=C3)C4=CC5=C(C(C6=C5SC7=C6SC(/C=C8C(C(C=CC(F)=C9)=C9C\8=C(C#N)\C#N)=O)=C7)(C%10=CC=C(CCCCCC)C=C%10)C%11=CC=C(CCCCCC)C=C%11)C=C4C%12=C2C(SC(/C=C%13C(C(C=CC(F)=C%14)=C%14C\%13=C(C#N)/C#N)=O)=C%15)=C%15S%12,CC(SC1=C2C3=CC=C(CC(CCCC)CCCCCC)C=C3)=CC1=C(C4=CC=C(CC(CCCC)CCCCCC)C=C4)C5=C2C=C(C6=CC=C(C7=C8C(C(C9=C(CC(CC)CCCC)SC(CC(CC)CCCC)=C9C8=O)=O)=C(C%10=CC=C(C)S%10)S7)S6)S5,,,15.97,0.708,0.902,5.67,4.02,1.65,5.43,3.36,2.07,10.54
941,CCCCCCC(C=C1)=CC=C1C(C2=C3SC4=C2SC(/C=C5/C(C6=C(C5=O)C=CC(F)=C6)=C(C#N)/C#N)=C4)(C7=CC=C(CCCCCC)C=C7)C8=C3C=C(C(C9=C%10SC(C%11=CC=C(/C=C%12C(C(C=CC(F)=C%13)=C%13C\%12=C(C#N)\C#N)=O)S%11)=C9)(C%14=CC=C(CCCCCC)C=C%14)C%15=CC=C(CCCCCC)C=C%15)C%10=C8,CC(SC1=C2C3=CC=C(CC(CCCC)CCCCCC)C=C3)=CC1=C(C4=CC=C(CC(CCCC)CCCCCC)C=C4)C5=C2C=C(C6=CC=C(C7=C8C(C(C9=C(CC(CC)CCCC)SC(CC(CC)CCCC)=C9C8=O)=O)=C(C%10=CC=C(C)S%10)S7)S6)S5,,,17.7,0.751,0.915,5.6,4,1.6,5.43,3.36,2.07,12.71
942,CCCCCCC(C=C1)=CC=C1C(C2=C3SC(C4=CC=C(/C=C5/C(C6=C(C5=O)C=CC(F)=C6)=C(C#N)/C#N)S4)=C2)(C7=CC=C(CCCCCC)C=C7)C8=C3C=C(C(C9=C%10SC(C%11=CC=C(/C=C%12C(C(C=CC(F)=C%13)=C%13C\%12=C(C#N)\C#N)=O)S%11)=C9)(C%14=CC=C(CCCCCC)C=C%14)C%15=CC=C(CCCCCC)C=C%15)C%10=C8,CC(SC1=C2C3=CC=C(CC(CCCC)CCCCCC)C=C3)=CC1=C(C4=CC=C(CC(CCCC)CCCCCC)C=C4)C5=C2C=C(C6=CC=C(C7=C8C(C(C9=C(CC(CC)CCCC)SC(CC(CC)CCCC)=C9C8=O)=O)=C(C%10=CC=C(C)S%10)S7)S6)S5,,,16.57,0.671,0.933,5.5,3.99,1.51,5.43,3.36,2.07,10.71
943,O=C1C(C=C(F)C(F)=C2)=C2C(/C1=C/C3=CC4=C(S3)C(C(C5=CC=C(CCCCCC)C=C5)(C6=C7SC8=C6SC9=C8C(C(C=C%10)=CC=C%10CCCCCC)(C(C=C%11)=CC=C%11CCCCCC)C%12=C9SC%13=C%12SC%14=C%13C(C(C=C%15)=CC=C%15CCCCCC)(C(C=C%16)=CC=C%16CCCCCC)C%17=C%14SC%18=C%17SC(/C=C%19C(C%20=C(C\%19=C(C#N)/C#N)C=C(C(F)=C%20)F)=O)=C%18)C%21=CC=C(CCCCCC)C=C%21)=C7S4)=C(C#N)/C#N,O=C(OCC(CC)CCCC)C1=C(F)C2=C(C)SC(C3=CC4=C(C(C5=CC=C(CC(CC)CCCC)S5)=C(C=C(C)S6)C6=C4C7=CC=C(CC(CC)CCCC)S7)S3)=C2S1,,,23.3,0.689,0.692,5.31,4.06,1.25,5.2,3.6,1.6,11.2
944,O=C1C(C=C(F)C(F)=C2)=C2C(/C1=C/C3=CSC4=C3SC5=C4C(C6=CC=C(CCCCCC)C=C6)(C7=C5SC8=C7SC9=C8C(C(C=C%10)=CC=C%10CCCCCC)(C(C=C%11)=CC=C%11CCCCCC)C%12=C9SC%13=C%12SC%14=C%13C(C(C=C%15)=CC=C%15CCCCCC)(C(C=C%16)=CC=C%16CCCCCC)C%17=C%14SC%18=C%17SC(/C=C%19C(C%20=C(C\%19=C(C#N)/C#N)C=C(C(F)=C%20)F)=O)=C%18)C%21=CC=C(CCCCCC)C=C%21)=C(C#N)/C#N,O=C(OCC(CC)CCCC)C1=C(F)C2=C(C)SC(C3=CC4=C(C(C5=CC=C(CC(CC)CCCC)S5)=C(C=C(C)S6)C6=C4C7=CC=C(CC(CC)CCCC)S7)S3)=C2S1,,,20.2,0.634,0.779,5.31,3.99,1.32,5.2,3.6,1.6,10.3
945,CCCCCCC(C=C1)=CC=C1C2(C3=CC=C(CCCCCC)C=C3)C4=CC5=C(C(C6=C5SC7=C6SC(/C=C8C(C(C=C(F)C(F)=C9)=C9C\8=C(C#N)\C#N)=O)=C7)(C%10=CC=C(CCCCCC)C=C%10)C%11=CC=C(CCCCCC)C=C%11)C=C4C%12=C2C(SC(/C=C%13C(C(C=C(F)C(F)=C%14)=C%14C\%13=C(C#N)/C#N)=O)=C%15)=C%15S%12,CC(SC1=C2C3=CC(F)=C(CC(CC)CCCC)S3)=CC1=C(C4=CC(F)=C(CC(CC)CCCC)S4)C5=C2C=C(S5)C6=CC=C(C7=C8C(C(C9=C(CC(CC)CCCC)SC(CC(CC)CCCC)=C9C8=O)=O)=C(C%10=CC=C(C)S%10)S7)S6,,,20.6,0.759,0.835,5.71,4.15,1.56,5.54,3.61,1.93,13.1
946,CCCCCCC(C=C1)=CC=C1C2(C3=CC=C(CCCCCC)C=C3)C4=CC5=C(C(C6=C5SC7=C6SC(/C=C8C(C(C=C(F)C(F)=C9)=C9C\8=C(C#N)\C#N)=O)=C7)(C%10=CC=C(CCCCCC)C=C%10)C%11=CC=C(CCCCCC)C=C%11)C=C4C%12=C2C(SC(/C=C%13C(C(C=C(F)C(F)=C%14)=C%14C\%13=C(C#N)/C#N)=O)=C%15)=C%15S%12,CC(SC1=C2C3=CC(Cl)=C(CC(CC)CCCC)S3)=CC1=C(C4=CC(Cl)=C(CC(CC)CCCC)S4)C5=C2C=C(S5)C6=CC=C(C7=C8C(C(C9=C(CC(CC)CCCC)SC(CC(CC)CCCC)=C9C8=O)=O)=C(C%10=CC=C(C)S%10)S7)S6,,,20.5,0.768,0.852,5.71,4.15,1.56,5.52,3.55,1.97,13.4
947,O=C(C(C=C(F)C(F)=C1)=C1C/2=C(C#N)/C#N)C2=C/C3=C(CCCCCCCCCCC)C(SC4=C5N(CC(CC)CCCC)C6=C4C7=NSN=C7C8=C6N(CC(CC)CCCC)C9=C8SC%10=C9SC(/C=C%11/C(C%12=C(C%11=O)C=C(F)C(F)=C%12)=C(C#N)\C#N)=C%10CCCCCCCCCCC)=C5S3,CC(SC1=C2C3=CC(F)=C(CC(CC)CCCC)S3)=CC1=C(C4=CC(F)=C(CC(CC)CCCC)S4)C5=C2C=C(S5)C6=CC=C(C7=C8C(C(C9=C(CC(CC)CCCC)SC(CC(CC)CCCC)=C9C8=O)=O)=C(C%10=CC=C(C)S%10)S7)S6,,,24.5,0.746,0.848,5.62,4.11,1.51,5.54,3.61,1.93,15.5
948,O=C(C(C=C(F)C(F)=C1)=C1C/2=C(C#N)/C#N)C2=C/C3=C(CCCCCCCCCCC)C(SC4=C5N(CC(CC)CCCC)C6=C4C7=NSN=C7C8=C6N(CC(CC)CCCC)C9=C8SC%10=C9SC(/C=C%11/C(C%12=C(C%11=O)C=C(F)C(F)=C%12)=C(C#N)\C#N)=C%10CCCCCCCCCCC)=C5S3,CC(SC1=C2C3=CC(Cl)=C(CC(CC)CCCC)S3)=CC1=C(C4=CC(Cl)=C(CC(CC)CCCC)S4)C5=C2C=C(S5)C6=CC=C(C7=C8C(C(C9=C(CC(CC)CCCC)SC(CC(CC)CCCC)=C9C8=O)=O)=C(C%10=CC=C(C)S%10)S7)S6,,,24.2,0.728,0.875,5.62,4.11,1.51,5.52,3.55,1.97,15.4
949,CCCCCCC(C=C1)=CC=C1C(C2=C3SC(C4=C(OCC(CC)CCCC)C=C(/C=C5C(C(C=C(F)C(F)=C6)=C6C\5=C(C#N)\C#N)=O)S4)=C2)(C7=CC=C(CCCCCC)C=C7)C8=C3C=C(C(C9=C%10SC(C(S%11)=C(C=C%11/C=C%12/C(C(C=C%13F)=C(C%12=O)C=C%13F)=C(C#N)/C#N)OCC(CCCC)CC)=C9)(C%14=CC=C(CCCCCC)C=C%14)C%15=CC=C(CCCCCC)C=C%15)C%10=C8,O=C(OCC(CC)CCCC)C1=C(F)C2=C(C)SC(C3=CC4=C(C(C5=CC=C(CC(CC)CCCC)S5)=C(C=C(C)S6)C6=C4C7=CC=C(CC(CC)CCCC)S7)S3)=C2S1,,,25.68,0.653,0.69,5.44,4.16,1.28,5.24,3.66,1.58,11.71
950,FC1=CC(C(C2=C/C(S3)=CC4=C3C(C=C(C(C5=CC=C(CCCCCC)C=C5)(C6=CC=C(CCCCCC)C=C6)C7=C8SC9=C7N(CCCCCCCC)C%10=C9SC(/C=C%11C(C%12=C(C\%11=C(C#N)/C#N)C=CC(F)=C%12)=O)=C%10)C8=C%13)=C%13C4(C%14=CC=C(CCCCCC)C=C%14)C%15=CC=C(CCCCCC)C=C%15)=O)=C(C/2=C(C#N)\C#N)C=C1,CC(SC1=C2C3=CC=C(CC(CC)CCCC)S3)=CC1=C(C4=CC=C(CC(CC)CCCC)S4)C5=C2C=C(S5)C6=CC=C(C7=C8C(C(C9=C(CC(CC)CCCC)SC(CC(CC)CCCC)=C9C8=O)=O)=C(C%10=CC=C(C)S%10)S7)S6,,,22.4,0.724,0.86,5.51,3.96,1.55,5.33,3.29,2.04,14
951,O=C1C(C=C(F)C=C2)=C2C(/C1=C/C(S3)=CC(S4)=C3C5=C4C(C=C(C(C6=CC=C(CCCCCC)C=C6)(C7=CC=C(CCCCCC)C=C7)C8=C9SC%10=C8N(CCCCCCCC)C%11=C%10SC(/C=C%12C(C%13=C(C\%12=C(C#N)/C#N)C=CC(F)=C%13)=O)=C%11)C9=C%14)=C%14C5(C%15=CC=C(CCCCCC)C=C%15)C%16=CC=C(CCCCCC)C=C%16)=C(C#N)/C#N,CC(SC1=C2C3=CC=C(CC(CC)CCCC)S3)=CC1=C(C4=CC=C(CC(CC)CCCC)S4)C5=C2C=C(S5)C6=CC=C(C7=C8C(C(C9=C(CC(CC)CCCC)SC(CC(CC)CCCC)=C9C8=O)=O)=C(C%10=CC=C(C)S%10)S7)S6,,,19.7,0.662,0.874,5.46,4.04,1.42,5.33,3.29,2.04,11.4
952,FC1=CC(C(C2=C/C3=CC(SC4=C5SC6=C4C(C7=CC=C(CCCCCC)C=C7)(C8=CC=C(CCCCCC)C=C8)C9=C6C=C(C(C%10=CC=C(CCCCCC)C=C%10)(C%11=CC=C(CCCCCC)C=C%11)C%12=C%13SC%14=C%12N(CCCCCCCC)C%15=C%14SC(/C=C%16C(C%17=C(C\%16=C(C#N)/C#N)C=CC(F)=C%17)=O)=C%15)C%13=C9)=C5S3)=O)=C(C/2=C(C#N)\C#N)C=C1,CC(SC1=C2C3=CC=C(CC(CC)CCCC)S3)=CC1=C(C4=CC=C(CC(CC)CCCC)S4)C5=C2C=C(S5)C6=CC=C(C7=C8C(C(C9=C(CC(CC)CCCC)SC(CC(CC)CCCC)=C9C8=O)=O)=C(C%10=CC=C(C)S%10)S7)S6,,,20,0.693,0.894,5.4,4.07,1.33,5.33,3.29,2.04,12.3
953,CCCCCCC(C=C1)=CC=C1C(C2=C3SC(C4=C(OCC(CC)CCCC)C=C(/C=C5C(C(C=C(F)C(F)=C6)=C6C\5=C(C#N)\C#N)=O)S4)=C2)(C7=CC=C(CCCCCC)C=C7)C8=C3C=C(C(C9=C%10SC(C(S%11)=C(C=C%11/C=C%12/C(C(C=C%13F)=C(C%12=O)C=C%13F)=C(C#N)/C#N)OCC(CCCC)CC)=C9)(C%14=CC=C(CCCCCC)C=C%14)C%15=CC=C(CCCCCC)C=C%15)C%10=C8,O=C(OCC(CC)CCCC)C1=C(F)C2=C(C)SC(C3=CC4=C(C(C5=CC=C(CC(CC)CCCC)S5)=C(C=C(C)S6)C6=C4C7=CC=C(CC(CC)CCCC)S7)S3)=C2S1,,,18.85,0.61,0.72,5.4,4.2,1.2,5.2,3.6,1.6,8.33
954,CCCCCCC(C=C1)=CC=C1C2(C3=CC=C(CCCCCC)C=C3)C4=CC5=C(C(C6=C5SC7=C6SC(/C=C8C(C(C=CC=C9)=C9C\8=C(C#N)\C#N)=O)=C7)(C%10=CC=C(CCCCCC)C=C%10)C%11=CC=C(CCCCCC)C=C%11)C=C4C%12=C2C(SC(/C=C%13C(C(C=CC=C%14)=C%14C\%13=C(C#N)/C#N)=O)=C%15)=C%15S%12,CC(SC1=C2C3=CC=C(CC(CC)CCCC)S3)=CC1=C(C4=CC=C(CC(CC)CCCC)S4)C5=C2C=C(S5)C6=CC=C(C7=C8C(C(C9=C(CC(CC)CCCC)SC(CC(CC)CCCC)=C9C8=O)=O)=C(C%10=CC=C(C)S%10)S7)S6,,,17.13,0.62,0.87,5.6,3.9,1.7,5.3,3.5,1.8,9.26
955,CCCCCCC(C=C1)=CC=C1C(C2=C3SC(C4=C(OCC(CC)CCCC)C=C(/C=C5C(C(C=C(F)C(F)=C6)=C6C\5=C(C#N)\C#N)=O)S4)=C2)(C7=CC=C(CCCCCC)C=C7)C8=C3C=C(C(C9=C%10SC(C(S%11)=C(C=C%11/C=C%12/C(C(C=C%13F)=C(C%12=O)C=C%13F)=C(C#N)/C#N)OCC(CCCC)CC)=C9)(C%14=CC=C(CCCCCC)C=C%14)C%15=CC=C(CCCCCC)C=C%15)C%10=C8,CC(SC1=C2C3=CC=C(CC(CC)CCCC)S3)=CC1=C(C4=CC=C(CC(CC)CCCC)S4)C5=C2C=C(S5)C6=CC=C(C7=C8C(C(C9=C(CC(CC)CCCC)SC(CC(CC)CCCC)=C9C8=O)=O)=C(C%10=CC=C(C)S%10)S7)S6,,,20.91,0.52,0.77,5.4,4.2,1.2,5.3,3.5,1.8,8.5
956,O=C1C2=C(C(/C1=C/C3=CC(SC(C4=C5C=C6C(SC7=C8SC(/C=C9/C(C%10=C(C9=O)C(Cl)=CC=C%10)=C(C#N)\C#N)=C7)=C8C(C(C=C%11)=CC=C%11CCCCCC)(C6=C4)C(C=C%12)=CC=C%12CCCCCC)=C%13C5(C(C=C%14)=CC=C%14CCCCCC)C(C=C%15)=CC=C%15CCCCCC)=C%13S3)=C(C#N)\C#N)C=CC=C2Cl,CC(SC1=C2C3=CC(Cl)=C(CC(CC)CCCC)S3)=CC1=C(C4=CC(Cl)=C(CC(CC)CCCC)S4)C5=C2C=C(S5)C6=CC=C(C7=C8C(C(C9=C(CC(CC)CCCC)SC(CC(CC)CCCC)=C9C8=O)=O)=C(C%10=CC=C(C)S%10)S7)S6,,,18.47,0.646,0.94,5.3,3.71,1.59,5.5,3.6,1.9,11.21
957,O=C1C2=C(C(/C1=C/C3=CC(SC(C4=C5C=C6C(SC7=C8SC(/C=C9/C(C%10=C(C9=O)C=C(Cl)C(Cl)=C%10)=C(C#N)\C#N)=C7)=C8C(C(C=C%11)=CC=C%11CCCCCC)(C6=C4)C(C=C%12)=CC=C%12CCCCCC)=C%13C5(C(C=C%14)=CC=C%14CCCCCC)C(C=C%15)=CC=C%15CCCCCC)=C%13S3)=C(C#N)\C#N)C=CC=C2,CC(SC1=C2C3=CC(Cl)=C(CC(CC)CCCC)S3)=CC1=C(C4=CC(Cl)=C(CC(CC)CCCC)S4)C5=C2C=C(S5)C6=CC=C(C7=C8C(C(C9=C(CC(CC)CCCC)SC(CC(CC)CCCC)=C9C8=O)=O)=C(C%10=CC=C(C)S%10)S7)S6,,,18.91,0.735,0.88,5.29,3.77,1.52,5.5,3.6,1.9,12.23
958,O=C(N1C(CCCCCC)CCCCCC)C2=C3C4=C(C=C2)C5=CC=C6C7=C(C(N(C(CCCCCC)CCCCCC)C6=O)=O)C=C(C#CC8=CC(C#CC9=CC(C(N%10C(CCCCCC)CCCCCC)=O)=C%11C(C%12=CC=C%11C%10=O)=C9C%13=CC=C%14C%15=C(C(N(C(CCCCCC)CCCCCC)C%14=O)=O)C=CC%12=C%13%15)=C%16C=CC%17=C(C#CC%18=CC(C(N%19C(CCCCCC)CCCCCC)=O)=C%20C%21=C%18C%22=CC=C%23C%24=C(C(N(C(CCCCCC)CCCCCC)C%23=O)=O)C=CC(C%21=CC=C%20C%19=O)=C%22%24)C=C(C#CC%25=CC(C(N%26C(CCCCCC)CCCCCC)=O)=C%27C%28=C%25C%29=CC=C%30C%31=C(C(N(C(CCCCCC)CCCCCC)C%30=O)=O)C=CC(C%28=CC=C%27C%26=O)=C%29%31)C%32=C%17C%16=C8C=C%32)C(C4=CC=C3C1=O)=C57,O=C(OCC(CC)CCCC)C1=C(F)C2=C(C)SC(C3=CC4=C(C(C5=CC=C(CC(CC)CCCC)S5)=C(C=C(C)S6)C6=C4C7=CC=C(CC(CC)CCCC)S7)S3)=C2S1,,,17.2,0.562,0.8,5.9,3.86,2.04,5.22,3.66,1.56,7.59
959,CCCCCCC(C=C1)=CC=C1C2(C3=CC=C(CCCCCC)C=C3)C4=CC5=C(C(C6=C5SC7=C6SC(/C=C8C(C(C=CC=C9)=C9C\8=C(C#N)\C#N)=O)=C7)(C%10=CC=C(CCCCCC)C=C%10)C%11=CC=C(CCCCCC)C=C%11)C=C4C%12=C2C(SC(/C=C%13C(C(C=CC=C%14)=C%14C\%13=C(C#N)/C#N)=O)=C%15)=C%15S%12,CC(SC1=C2C3=CC=C(CC(CC)CCCC)S3)=CC1=C(C4=CC=C(CC(CC)CCCC)S4)C5=C2C=C(S5)C6=CC(CCCCCCCCCC)=C(C7=CC8=C(C9=C(C(N(CC(CCCCCC)CCCCCCCC)C8=O)=O)C=C(C%10=C(CCCCCCCCCC)C=C(C)S%10)S9)S7)S6,,,14.39,0.644,0.96,5.64,3.86,1.78,5.47,3.6,1.87,8.89
960,CCCCCCC(C=C1)=C(F)C=C1C2(C3=CC=C(CCCCCC)C(F)=C3)C4=CC5=C(C(C6=C5SC7=C6SC(/C=C8C(C(C=CC=C9)=C9C\8=C(C#N)\C#N)=O)=C7)(C%10=CC=C(CCCCCC)C(F)=C%10)C%11=CC=C(CCCCCC)C(F)=C%11)C=C4C%12=C2C(SC(/C=C%13C(C(C=CC=C%14)=C%14C\%13=C(C#N)/C#N)=O)=C%15)=C%15S%12,CC(SC1=C2C3=CC=C(CC(CC)CCCC)S3)=CC1=C(C4=CC=C(CC(CC)CCCC)S4)C5=C2C=C(S5)C6=CC(CCCCCCCCCC)=C(C7=CC8=C(C9=C(C(N(CC(CCCCCC)CCCCCCCC)C8=O)=O)C=C(C%10=C(CCCCCCCCCC)C=C(C)S%10)S9)S7)S6,,,13.49,0.71,0.94,5.73,3.93,1.8,5.47,3.6,1.87,9.01
961,CCCCCCC(C=C1F)=CC=C1C2(C3=C(F)C=C(CCCCCC)C=C3)C4=CC5=C(C(C6=C5SC7=C6SC(/C=C8C(C(C=CC=C9)=C9C\8=C(C#N)\C#N)=O)=C7)(C%10=C(F)C=C(CCCCCC)C=C%10)C%11=C(F)C=C(CCCCCC)C=C%11)C=C4C%12=C2C(SC(/C=C%13C(C(C=CC=C%14)=C%14C\%13=C(C#N)/C#N)=O)=C%15)=C%15S%12,CC(SC1=C2C3=CC=C(CC(CC)CCCC)S3)=CC1=C(C4=CC=C(CC(CC)CCCC)S4)C5=C2C=C(S5)C6=CC(CCCCCCCCCC)=C(C7=CC8=C(C9=C(C(N(CC(CCCCCC)CCCCCCCC)C8=O)=O)C=C(C%10=C(CCCCCCCCCC)C=C(C)S%10)S9)S7)S6,,,14.53,0.681,0.96,5.66,3.88,1.78,5.47,3.6,1.87,9.5
962,O=C(N(C(CCCCCC)CCCCCC)C1=O)C2=CC(C3=C4C5=C(C6=C7C8=CC9=C6C(C(N(C(CCCCCC)CCCCCC)C9=O)=O)=C5)C%10=C(C7=C(C%11=C8C%12=C(C%13=C%14C=CC%15=C%13C(C(N(C(CCCCCC)CCCCCC)C%15=O)=O)=C%12)C%16=C(C%14=CC=C%17C(N(C(CCCCCC)CCCCCC)C%18=O)=O)C%17=C%18C=C%16%11)C=C%19C(N(C(CCCCCC)CCCCCC)C%20=O)=O)C%19=C%20C=C%103)=C%21C%22=C(C%23=C(C%24=CC(C%25=C(C%26=C%27C(C%28=C%29C%30=CC%31=C%32C(C%33=C%34C=C%32C(N(C(CCCCCC)CCCCCC)C%31=O)=O)=C%30C%35=C%28C=C(C(N(C(CCCCCC)CCCCCC)C%36=O)=O)C%37=C%36C=C(C%38=C%34C%39=CC%40=C%41C(C%42=CC=C%41C(N(C(CCCCCC)CCCCCC)C%40=O)=O)=C%39C%43=C%38C=C(C(N(C(CCCCCC)CCCCCC)C%44=O)=O)C%45=C%44C=CC%42=C%43%45)C%33=C%35%37)=CC%46=C%26C(C(N(C(CCCCCC)CCCCCC)C%46=O)=O)=C%25)C%47=C(C%27=C%29C=C%48C(N(C(CCCCCC)CCCCCC)C%49=O)=O)C%48=C%49C=C%47)=CC(C%50=C(C%51=C%52C(C%53=C%54C%55=CC%56=C%57C(C%58=C%59C=C%57C(N(C(CCCCCC)CCCCCC)C%56=O)=O)=C%55C%60=C%53C=C(C(N(C(CCCCCC)CCCCCC)C%61=O)=O)C%62=C%61C=C(C%63=C%59C%64=CC%65=C%66C(C%67=CC=C%66C(N(C(CCCCCC)CCCCCC)C%65=O)=O)=C%64C%68=C%63C=C(C(N(C(CCCCCC)CCCCCC)C%69=O)=O)C%70=C%69C=CC%67=C%68%70)C%58=C%60%62)=CC%71=C%51C(C(N(C(CCCCCC)CCCCCC)C%71=O)=O)=C%50)C%72=C(C%52=C%54C=C%73C(N(C(CCCCCC)CCCCCC)C%74=O)=O)C%73=C%74C=C%72)=C%24)C=C(C(N(C(CCCCCC)CCCCCC)C%75=O)=O)C%76=C%75C=C4C%21=C%23%76)C=CC1=C%222,O=C(OCC(CC)CCCC)C1=C(F)C2=C(C)SC(C3=CC4=C(C(C5=CC=C(CC(CC)CCCC)S5)=C(C=C(C)S6)C6=C4C7=CC=C(CC(CC)CCCC)S7)S3)=C2S1,,,16.91,0.659,0.775,5.85,3.81,2.04,5.12,3.6,1.52,8.84
963,O=C(N(C(CCCCCC)CCCCCC)C1=O)C2=CC(C3=C4C5=C(C6=C7C8=CC9=C6C(C(N(C(CCCCCC)CCCCCC)C9=O)=O)=C5)C%10=C(C7=C(C%11=C8C%12=C(C%13=C%14C=CC%15=C%13C(C(N(C(CCCCCC)CCCCCC)C%15=O)=O)=C%12)C%16=C(C%14=CC=C%17C(N(C(CCCCCC)CCCCCC)C%18=O)=O)C%17=C%18C=C%16%11)C=C%19C(N(C(CCCCCC)CCCCCC)C%20=O)=O)C%19=C%20C=C%103)=C%21C%22=C(C%23=C%24C=C(C(N(C(CCCCCC)CCCCCC)C%25=O)=O)C%26=C%25C=C4C%21=C%23%26)C(C%27=C%24C(C%28=CC%29=C%30C(C%31=C%32C=C%30C(N(C(CCCCCC)CCCCCC)C%29=O)=O)=C%28C%33=C%34C=C(C(N(C(CCCCCC)CCCCCC)C%35=O)=O)C%36=C%35C=C(C%37=C%32C%38=CC%39=C%40C(C%41=C%42C=C%40C(N(C(CCCCCC)CCCCCC)C%39=O)=O)=C%38C%43=C%37C=C(C(N(C(CCCCCC)CCCCCC)C%44=O)=O)C%45=C%44C=C(C%46=C%42C%47=CC%48=C%49C(C%50=CC=C%49C(N(C(CCCCCC)CCCCCC)C%48=O)=O)=C%47C%51=C%46C=C(C(N(C(CCCCCC)CCCCCC)C%52=O)=O)C%53=C%52C=CC%50=C%51%53)C%41=C%43%45)C%31=C%33%36)=C%34C%54=C%27C%55=C(C%56=C%57C(C%58=C%59C%60=CC%61=C%62C(C%63=C%64C=C%62C(N(C(CCCCCC)CCCCCC)C%61=O)=O)=C%60C%65=C%58C=C(C(N(C(CCCCCC)CCCCCC)C%66=O)=O)C%67=C%66C=C(C%68=C%64C%69=CC%70=C%71C(C%72=CC=C%71C(N(C(CCCCCC)CCCCCC)C%70=O)=O)=C%69C%73=C%68C=C(C(N(C(CCCCCC)CCCCCC)C%74=O)=O)C%75=C%74C=CC%72=C%73%75)C%63=C%65%67)=CC%76=C%56C(C(N(C(CCCCCC)CCCCCC)C%76=O)=O)=C%55)C%77=C(C%57=C%59C=C%78C(N(C(CCCCCC)CCCCCC)C%79=O)=O)C%78=C%79C=C%77%54)=CC1=C%222,O=C(OCC(CC)CCCC)C1=C(F)C2=C(C)SC(C3=CC4=C(C(C5=CC=C(CC(CC)CCCC)S5)=C(C=C(C)S6)C6=C4C7=CC=C(CC(CC)CCCC)S7)S3)=C2S1,,,16.4,0.619,0.759,5.79,3.82,1.97,5.12,3.6,1.52,7.93
964,O=C(C(C=CC=C1)=C1C/2=C(C#N)/C#N)C2=C/C(S3)=CC4=C3C5=C(C(C6=CC=C(OCCCCCC)C=C6)4C7=CC=C(OCCCCCC)C=C7)C=C8C(C(C9=C8SC(/C=C%10/C(C%11=C(C%10=O)C=CC=C%11)=C(C#N)/C#N)=C9)(C%12=CC=C(OCCCCCC)C=C%12)C%13=CC=C(OCCCCCC)C=C%13)=C5,CC(SC1=C2C3=CC=C(CC(CC)CCCC)S3)=CC1=C(C4=CC=C(CC(CC)CCCC)S4)C5=C2C=C(S5)C6=CC=C(C7=C8C(C(C9=C(CC(CC)CCCC)SC(CC(CC)CCCC)=C9C8=O)=O)=C(C%10=CC=C(C)S%10)S7)S6,,,9.99,0.547,0.93,5.67,3.89,1.78,5.54,3.65,1.89,5.11
965,O=C(C(C=CC=C1)=C1C/2=C(C#N)/C#N)C2=C/C(S3)=CC4=C3C5=C(/C4=C(C6=CC=C(OCC(CC)CCCC)C=C6)/C7=CC=C(OCC(CC)CCCC)C=C7)C=C8C(/C(C9=C8SC(/C=C%10/C(C%11=C(C%10=O)C=CC=C%11)=C(C#N)/C#N)=C9)=C(C%12=CC=C(OCC(CC)CCCC)C=C%12)\C%13=CC=C(OCC(CC)CCCC)C=C%13)=C5,CC(SC1=C2C3=CC=C(CC(CC)CCCC)S3)=CC1=C(C4=CC=C(CC(CC)CCCC)S4)C5=C2C=C(S5)C6=CC=C(C7=C8C(C(C9=C(CC(CC)CCCC)SC(CC(CC)CCCC)=C9C8=O)=O)=C(C%10=CC=C(C)S%10)S7)S6,,,4.93,0.366,0.98,5.52,3.84,1.68,5.54,3.65,1.89,1.77
966,O=C(C(C=CC=C1)=C1C/2=C(C#N)/C#N)C2=C/C(S3)=CC4=C3C5=C(/C4=C(C6=CC(OCC(CC)CCCC)=CC=C6)/C7=CC=CC(OCC(CC)CCCC)=C7)C=C8C(/C(C9=C8SC(/C=C%10/C(C%11=C(C%10=O)C=CC=C%11)=C(C#N)/C#N)=C9)=C(C%12=CC=CC(OCC(CC)CCCC)=C%12)\C%13=CC(OCC(CC)CCCC)=CC=C%13)=C5,CC(SC1=C2C3=CC=C(CC(CC)CCCC)S3)=CC1=C(C4=CC=C(CC(CC)CCCC)S4)C5=C2C=C(S5)C6=CC=C(C7=C8C(C(C9=C(CC(CC)CCCC)SC(CC(CC)CCCC)=C9C8=O)=O)=C(C%10=CC=C(C)S%10)S7)S6,,,11.58,0.509,0.99,5.63,3.78,1.85,5.54,3.65,1.89,5.85
967,O=C(C(C=CC=C1)=C1C/2=C(C#N)/C#N)C2=C/C(S3)=CC4=C3C5=C(/C4=C(C6=CC=C(CC(CC)CCCC)S6)/C7=CC=C(CC(CC)CCCC)S7)C=C8C(/C(C9=C8SC(/C=C%10/C(C%11=C(C%10=O)C=CC=C%11)=C(C#N)/C#N)=C9)=C(C%12=CC=C(CC(CC)CCCC)S%12)\C%13=CC=C(CC(CC)CCCC)S%13)=C5,CC(SC1=C2C3=CC=C(CC(CC)CCCC)S3)=CC1=C(C4=CC=C(CC(CC)CCCC)S4)C5=C2C=C(S5)C6=CC=C(C7=C8C(C(C9=C(CC(CC)CCCC)SC(CC(CC)CCCC)=C9C8=O)=O)=C(C%10=CC=C(C)S%10)S7)S6,,,2.06,0.333,0.91,5.43,3.72,1.71,5.54,3.65,1.89,0.62
968,CCCCCCC(C=C1)=CC=C1C2(C3=CC=C(CCCCCC)C=C3)C4=CC5=C(C(C6=C5SC7=C6SC(/C=C8C(C(C=C(F)C(F)=C9)=C9C\8=C(C#N)\C#N)=O)=C7)(C%10=CC=C(CCCCCC)C=C%10)C%11=CC=C(CCCCCC)C=C%11)C=C4C%12=C2C(SC(/C=C%13C(C(C=C(F)C(F)=C%14)=C%14C\%13=C(C#N)/C#N)=O)=C%15)=C%15S%12,CC(SC1=C2C3=CC(F)=C(CC(CC)CCCC)S3)=CC1=C(C4=CC(F)=C(CC(CC)CCCC)S4)C5=C2C=C(S5)C6=CC=C(C7=C8C(C(C9=C(CC(CC)CCCC)SC(CC(CC)CCCC)=C9C8=O)=O)=C(C%10=CC=C(C)S%10)S7)S6,,,19.55,0.748,0.84,5.57,3.99,1.58,5.54,3.51,2.03,12.29
969,CCCCCCC(C=C1)=CC=C1C2(C3=CC=C(CCCCCC)C=C3)OC4=C(SC5=C4SC6=C5OC(C7=C6SC8=C7SC(/C=C9C(C(C=C(F)C(F)=C%10)=C%10C\9=C(C#N)\C#N)=O)=C8)(C%11=CC=C(CCCCCC)C=C%11)C%12=CC=C(CCCCCC)C=C%12)C%13=C2C(SC(/C=C%14C(C(C=C(F)C(F)=C%15)=C%15C\%14=C(C#N)/C#N)=O)=C%16)=C%16S%13,CC(SC1=C2C3=CC(F)=C(CC(CC)CCCC)S3)=CC1=C(C4=CC(F)=C(CC(CC)CCCC)S4)C5=C2C=C(S5)C6=CC=C(C7=C8C(C(C9=C(CC(CC)CCCC)SC(CC(CC)CCCC)=C9C8=O)=O)=C(C%10=CC=C(C)S%10)S7)S6,,,16.37,0.558,0.79,5.32,4,1.32,5.54,3.51,2.03,7.22
970,O=C(C(C=CC=C1)=C1C/2=C(C#N)\C#N)C2=C/C(S3)=CC4=C3C5=C(C4(CCCCCC)CCCCCC)C=C6C(C(CCCCCC)(CCCCCC)C7=C6SC(/C=C8C(C(C=CC=C9)=C9C\8=C(C#N)/C#N)=O)=C7)=C5,CC(SC1=C2C3=CC=C(CC(CC)CCCC)S3)=CC1=C(C4=CC=C(CC(CC)CCCC)S4)C5=C2C=C(C(SC6=C7C8=CC(F)=C(CC(CC)CCCC)S8)=CC6=C(C9=CC(F)=C(CC(CC)CCCC)S9)C%10=C7C=C(C)S%10)S5,,,15.3,0.588,0.95,5.69,3.91,1.78,5.52,3.47,2.05,8.5
971,O=C(C(C=CC=C1)=C1C/2=C(C#N)\C#N)C2=C/C(S3)=CC4=C3C5=C(C4(CCCCCC)CCCCCC)C=C6C(C(CCCCCC)(CCCCCC)C7=C6SC(/C=C8C(C(C=CC=C9)=C9C\8=C(C#N)/C#N)=O)=C7)=C5,CC(SC1=C2C3=CC=C(CC(CC)CCCC)S3)=CC1=C(C4=CC=C(CC(CC)CCCC)S4)C5=C2C=C(C)S5,,,13.7,0.439,0.88,5.69,3.91,1.78,5.45,3.32,2.13,5.3
972,CCCCCCC(C=C1)=CC=C1C2(C3=CC=C(CCCCCC)C=C3)C4=CC5=C(C(C6=C5SC7=C6SC(/C=C8C(C(C=CC(C)=C9)=C9C\8=C(C#N)\C#N)=O)=C7)(C%10=CC=C(CCCCCC)C=C%10)C%11=CC=C(CCCCCC)C=C%11)C=C4C%12=C2C(SC(/C=C%13C(C(C=CC(C)=C%14)=C%14C\%13=C(C#N)/C#N)=O)=C%15)=C%15S%12,CC(S1)=CC(F)=C1C(S2)=C(F)C=C2C(S3)=CC=C3C(C4=C5N=C(C6=CC=CC(OCC(CC)CCCC)=C6)C(C7=CC(OCC(CC)CCCC)=CC=C7)=N4)=CC8=C5C=C(C9=CC=C(C)S9)C%10=C8N=C(C%11=CC=CC(OCC(CC)CCCC)=C%11)C(C%12=CC(OCC(CC)CCCC)=CC=C%12)=N%10,,,14.1,0.65,0.81,5.58,3.98,1.6,5.3,3.37,1.93,7.4
973,CCCCCCC(C=C1)=CC=C1C2(C3=CC=C(CCCCCC)C=C3)C4=CC5=C(C(C6=C5SC7=C6SC(/C=C8C(C(C=CC(C)=C9)=C9C\8=C(C#N)\C#N)=O)=C7)(C%10=CC=C(CCCCCC)C=C%10)C%11=CC=C(CCCCCC)C=C%11)C=C4C%12=C2C(SC(/C=C%13C(C(C=CC(C)=C%14)=C%14C\%13=C(C#N)/C#N)=O)=C%15)=C%15S%12,CC(S1)=CC(F)=C1C(S2)=C(F)C=C2C(S3)=CC=C3C(C4=C5N=C(C6=CC=CC(OCC(CC)CCCC)=C6)C(C7=CC(OCC(CC)CCCC)=CC=C7)=N4)=CC8=C5C=C(C9=CC=C(C)S9)C%10=C8N=C(C%11=CC=CC(OCC(CC)CCCC)=C%11)C(C%12=CC(OCC(CC)CCCC)=CC=C%12)=N%10,,,14.3,0.66,0.8,5.58,3.98,1.6,5.28,3.38,1.9,7.5
974,O=C(C(C=C(F)C(F)=C1)=C1C/2=C(C#N)/C#N)C2=C/C3=C(CCCCCCCCCCC)C(SC4=C5N(CC(CC)CCCC)C6=C4C7=NSN=C7C8=C6N(CC(CC)CCCC)C9=C8SC%10=C9SC(/C=C%11/C(C%12=C(C%11=O)C=C(F)C(F)=C%12)=C(C#N)\C#N)=C%10CCCCCCCCCCC)=C5S3,CC1=CC(C(S1)=C2C3=CC(Cl)=C(CC(CC)CCCC)S3)=C(C4=C2C=C(C5=CC=C(C6=CC=C(C7=CC=C(C)S7)C8=NN(CC(CCCCCC)CCCCCCCC)N=C68)S5)S4)C9=CC(Cl)=C(CC(CC)CCCC)S9,,,20.45,0.469,0.8,5.6,4.1,1.5,5.24,3.35,1.89,7.62
975,O=C(C(C=C(F)C(F)=C1)=C1C/2=C(C#N)/C#N)C2=C/C3=C(CCCCCCCCCCC)C(SC4=C5N(CC(CC)CCCC)C6=C4C7=NSN=C7C8=C6N(CC(CC)CCCC)C9=C8SC%10=C9SC(/C=C%11/C(C%12=C(C%11=O)C=C(F)C(F)=C%12)=C(C#N)\C#N)=C%10CCCCCCCCCCC)=C5S3,CC1=CC(C(S1)=C2C3=CC(Cl)=C(CC(CC)CCCC)S3)=C(C4=C2C=C(C5=CC=C(C6=C(OC)C(OC)=C(C7=CC=C(C)S7)C8=NN(CC(CCCCCC)CCCCCCCC)N=C68)S5)S4)C9=CC(Cl)=C(CC(CC)CCCC)S9,,,18.44,0.53,0.75,5.6,4.1,1.5,5.2,3.28,1.92,7.31
976,O=C(C(C=C(F)C(F)=C1)=C1C/2=C(C#N)/C#N)C2=C/C3=C(CCCCCCCCCCC)C(SC4=C5N(CC(CC)CCCC)C6=C4C7=NSN=C7C8=C6N(CC(CC)CCCC)C9=C8SC%10=C9SC(/C=C%11/C(C%12=C(C%11=O)C=C(F)C(F)=C%12)=C(C#N)\C#N)=C%10CCCCCCCCCCC)=C5S3,CC1=CC(C(S1)=C2C3=CC(Cl)=C(CC(CC)CCCC)S3)=C(C4=C2C=C(C5=CC=C(C6=C(F)C(F)=C(C7=CC=C(C)S7)C8=NN(CC(CCCCCC)CCCCCCCC)N=C68)S5)S4)C9=CC(Cl)=C(CC(CC)CCCC)S9,,,23.77,0.614,0.84,5.6,4.1,1.5,5.39,3.45,1.94,12.31
977,O=C(C(C=C(F)C(F)=C1)=C1C/2=C(C#N)/C#N)C2=C/C3=C(CCCCCCCCCCC)C(SC4=C5N(CC(CC)CCCC)C6=C4C7=NSN=C7C8=C6N(CC(CC)CCCC)C9=C8SC%10=C9SC(/C=C%11/C(C%12=C(C%11=O)C=C(F)C(F)=C%12)=C(C#N)\C#N)=C%10CCCCCCCCCCC)=C5S3,CC1=CC(C(S1)=C2C3=CC(Cl)=C(CC(CC)CCCC)S3)=C(C4=C2C=C(C(S5)=C(CCCCCC)C6=C5C=C(C7=C(F)C(F)=C(C8=CC(SC(C)=C9CCCCCC)=C9S8)C%10=NN(CC(CCCCCC)CCCCCCCC)N=C7%10)S6)S4)C%11=CC(Cl)=C(CC(CC)CCCC)S%11,,,22.21,0.754,0.84,5.6,4.1,1.5,5.42,3.49,1.93,14.02
978,O=C(C(C=C(F)C(F)=C1)=C1C/2=C(C#N)/C#N)C2=C/C3=C(CCCCCCCCCCC)C(SC4=C5N(CC(CC)CCCC)C6=C4C7=NSN=C7C8=C6N(CC(CC)CCCC)C9=C8SC%10=C9SC(/C=C%11/C(C%12=C(C%11=O)C=C(F)C(F)=C%12)=C(C#N)\C#N)=C%10CCCCCCCCCCC)=C5S3,CC(SC1=C2C3=CC(F)=C(SCC(CC)CCCC)S3)=CC1=C(C4=CC(F)=C(SCC(CC)CCCC)S4)C5=C2C=C(C6=CC=C(C7=C8C(C(C9=C(CC(CC)CCCC)SC(CC(CC)CCCC)=C9C8=O)=O)=C(C%10=CC=C(C)S%10)S7)S6)S5,,,24.68,0.712,0.864,5.62,4.11,1.51,5.57,3.67,1.9,15.18
979,CCCCCCC(C=C1)=CC=C1C2(C3=CC=C(CCCCCC)C=C3)C4=CC5=C(C(C6=C5SC7=C6SC(/C=C8C(C(SC=C9)=C9C\8=C(C#N)\C#N)=O)=C7)(C%10=CC=C(CCCCCC)C=C%10)C%11=CC=C(CCCCCC)C=C%11)C=C4C%12=C2C(SC(/C=C%13C(C(SC=C%14)=C%14C\%13=C(C#N)/C#N)=O)=C%15)=C%15S%12,CC(SC1=C2C3=CC(F)=C(SCC(CC)CCCC)S3)=CC1=C(C4=CC(F)=C(SCC(CC)CCCC)S4)C5=C2C=C(C6=CC=C(C7=C8C(C(C9=C(CC(CC)CCCC)SC(CC(CC)CCCC)=C9C8=O)=O)=C(C%10=CC=C(C)S%10)S7)S6)S5,,,18.11,0.615,0.981,5.6,3.92,1.68,5.57,3.67,1.9,10.92
980,CCCCCCC(C=C1)=CC=C1C2(C3=CC=C(CCCCCC)C=C3)C4=CC5=C(C(C6=C5SC7=C6SC(/C=C8C(C(C=C(F)C(F)=C9)=C9C\8=C(C#N)\C#N)=O)=C7)(C%10=CC=C(CCCCCC)C=C%10)C%11=CC=C(CCCCCC)C=C%11)C=C4C%12=C2C(SC(/C=C%13C(C(C=C(F)C(F)=C%14)=C%14C\%13=C(C#N)/C#N)=O)=C%15)=C%15S%12,CC(SC1=C2C3=CC(F)=C(SCC(CC)CCCC)S3)=CC1=C(C4=CC(F)=C(SCC(CC)CCCC)S4)C5=C2C=C(C6=CC=C(C7=C8C(C(C9=C(CC(CC)CCCC)SC(CC(CC)CCCC)=C9C8=O)=O)=C(C%10=CC=C(C)S%10)S7)S6)S5,,,20.1,0.735,0.864,5.71,4.15,1.56,5.57,3.67,1.9,12.77
981,CCCCCCC(C=C1)=CC=C1C(C2=C3SC(C4=C(OCC(CC)CCCC)C=C(/C=C5C(C(C=C(F)C(F)=C6)=C6C\5=C(C#N)\C#N)=O)S4)=C2)(C7=CC=C(CCCCCC)C=C7)C8=C3C=C(C(C9=C%10SC(C(S%11)=C(C=C%11/C=C%12/C(C(C=C%13F)=C(C%12=O)C=C%13F)=C(C#N)/C#N)OCC(CCCC)CC)=C9)(C%14=CC=C(CCCCCC)C=C%14)C%15=CC=C(CCCCCC)C=C%15)C%10=C8,O=C(OCC(CC)CCCC)C1=C(F)C2=C(C)SC(C3=CC4=C(C(C5=CC=C(CC(CC)CCCC)S5)=C(C=C(C)S6)C6=C4C7=CC=C(CC(CC)CCCC)S7)S3)=C2S1,,,20.7,0.682,0.71,5.39,4.14,1.25,5.37,3.65,1.72,10.1
982,CCCCC(CN1C2=C(C3=C1C(SC(/C=C4/C(C5=C(C4=O)C=CC=C5)=C(C#N)/C#N)=C6)=C6S3)C7=NN(N=C7C8=C2N(C9=C8SC%10=C9SC(/C=C%11C(C(C=CC=C%12)=C%12C\%11=C(C#N)\C#N)=O)=C%10)CC(CCCC)CC)CC(CCCC)CC)CC,CC(SC1=C2C3=CC=C(CC(CC)CCCC)S3)=CC1=C(C4=CC=C(CC(CC)CCCC)S4)C5=C2C=C(S5)C6=CC=C(C7=C8C(C(C9=C(CC(CC)CCCC)SC(CC(CC)CCCC)=C9C8=O)=O)=C(C%10=CC=C(C)S%10)S7)S6,,,20.4,0.696,0.88,5.47,3.95,1.52,5.4,3.49,1.91,12.6
983,CCCCCCC(C=C1)=CC=C1C2(C3=CC=C(CCCCCC)C=C3)C4=CC5=C(C(C6=C5SC7=C6SC(/C=C8C(C(C=CC=C9)=C9C\8=C(C#N)\C#N)=O)=C7)(C%10=CC=C(CCCCCC)C=C%10)C%11=CC=C(CCCCCC)C=C%11)C=C4C%12=C2C(SC(/C=C%13C(C(C=CC=C%14)=C%14C\%13=C(C#N)/C#N)=O)=C%15)=C%15S%12,CC(SC1=C2C3=CC=C(CC(CC)CCCC)S3)=CC1=C(C4=CC=C(CC(CC)CCCC)S4)C5=C2C=C(C6=C(CCCCCCCCCC)C=C(C7=NC=C(C8=CC(CCCCCCCCCC)=C(C)S8)N=C7)S6)S5,,,16.3,0.581,0.8,5.58,3.91,1.67,5.41,3.43,1.98,7.6
984,CCCCCCC(C=C1)=CC=C1C2(C3=CC=C(CCCCCC)C=C3)C4=CC5=C(C(C6=C5SC7=C6SC(/C=C8C(C(C=CC=C9)=C9C\8=C(C#N)\C#N)=O)=C7)(C%10=CC=C(CCCCCC)C=C%10)C%11=CC=C(CCCCCC)C=C%11)C=C4C%12=C2C(SC(/C=C%13C(C(C=CC=C%14)=C%14C\%13=C(C#N)/C#N)=O)=C%15)=C%15S%12,CC(SC1=C2C3=CC=C(CC(CC)CCCC)S3)=CC1=C(C4=CC=C(CC(CC)CCCC)S4)C5=C2C=C(C6=C(CC(CC)CCCC)C=C(C7=NC=C(C8=CC(CC(CC)CCCC)=C(C)S8)N=C7)S6)S5,,,14.6,0.617,0.9,5.58,3.91,1.67,5.5,3.48,2.02,8.1
985,CCCCCCC(C=C1)=CC=C1C2(C3=CC=C(CCCCCC)C=C3)C4=CC5=C(C(C6=C5SC7=C6SC(/C=C8C(C(C=CC=C9)=C9C\8=C(C#N)\C#N)=O)=C7)(C%10=CC=C(CCCCCC)C=C%10)C%11=CC=C(CCCCCC)C=C%11)C=C4C%12=C2C(SC(/C=C%13C(C(C=CC=C%14)=C%14C\%13=C(C#N)/C#N)=O)=C%15)=C%15S%12,CC1=CC=C(C2=C(F)C(F)=C(C3=CC=C(C4=CC=C(/C(C#N)=C/C5=C(OCC(CCCCCC)CCCCCCCC)C=C(/C=C(C#N)/C6=CC=C(C)S6)C(OCC(CCCCCCCC)CCCCCC)=C5)S4)S3)C7=NN(CC(CCCCCCCCCC)CCCCCCCCCCCC)N=C72)S1,,,11.49,0.461,1.02,5.6,3.99,1.61,5.48,3.76,1.72,5.44
986,CCCCCCC(C=C1)=CC=C1C2(C3=CC=C(CCCCCC)C=C3)C4=CC5=C(C(C6=C5SC7=C6SC(/C=C8C(C(C=CC=C9)=C9C\8=C(C#N)\C#N)=O)=C7)(C%10=CC=C(CCCCCC)C=C%10)C%11=CC=C(CCCCCC)C=C%11)C=C4C%12=C2C(SC(/C=C%13C(C(C=CC=C%14)=C%14C\%13=C(C#N)/C#N)=O)=C%15)=C%15S%12,CC1=CC=C(C2=C(F)C(F)=C(C3=CC=C(C4=CC=C(/C(C#N)=C/C5=C(OCC(CCCCCCCC)CCCCCCCCCC)C=C(/C=C(C#N)/C6=CC=C(C)S6)C(OCC(CCCCCCCCCC)CCCCCCCC)=C5)S4)S3)C7=NN(CC(CCCCCCCCCC)CCCCCCCCCCCC)N=C72)S1,,,12.43,0.531,1.04,5.6,3.99,1.61,5.51,3.78,1.73,7.03
987,CCCCCCC(C=C1)=CC=C1C2(C3=CC=C(CCCCCC)C=C3)C4=CC5=C(C(C6=C5SC7=C6SC(/C=C8C(C(C=CC=C9)=C9C\8=C(C#N)\C#N)=O)=C7)(C%10=CC=C(CCCCCC)C=C%10)C%11=CC=C(CCCCCC)C=C%11)C=C4C%12=C2C(SC(/C=C%13C(C(C=CC=C%14)=C%14C\%13=C(C#N)/C#N)=O)=C%15)=C%15S%12,CC1=CC=C(C2=C(F)C(F)=C(C3=CC=C(C4=CC=C(/C(C#N)=C/C5=C(OCC(CCCCCCCC)CCCCCCCCCC)C=C(/C=C(C#N)/C6=CC=C(C)S6)C(OCC(CCCCCCCCCC)CCCCCCCC)=C5)S4)S3)C7=NN(CC(CCCCCCCCCC)CCCCCCCCCCCC)N=C72)S1,,,10.3,0.559,1.04,5.6,3.99,1.61,5.51,3.78,1.73,6.03
988,S=C(N(C/1=O)CCCCCC)SC1=C/C(S2)=CC=C2C(C=C3)=CC4=C3C5=CC=C(C6=CC=C(/C=C(S7)/C(N(CCCCCC)C7=S)=O)S6)C=C5C48C9=CC(C%10=CC=C(/C=C(S%11)/C(N(CCCCCC)C%11=S)=O)S%10)=CC=C9C%12=CC=C(C%13=CC=C(/C=C%14SC(N(C\%14=O)CCCCCC)=S)S%13)C=C%128,CC1=CC(CCCCCC)=C(C)S1,,,8.23,0.49,1,5.53,3.35,2.18,5.14,3.14,2,4.01
989,S=C(N(C/1=O)CCCCCC)SC1=C/C(S2)=CC=C2C(C=C3)=CC4=C3C5=CC=C(C6=CC=C(/C=C(S7)/C(N(CCCCCC)C7=S)=O)S6)C=C5C48C9=CC(C%10=CC=C(/C=C(S%11)/C(N(CCCCCC)C%11=S)=O)S%10)=CC=C9C%12=CC=C(C%13=CC=C(/C=C%14SC(N(C\%14=O)CCCCCC)=S)S%13)C=C%128,O=C(OCC(CC)CCCC)C1=C(F)C2=C(C)SC(C3=CC4=C(C(C5=CC=C(CC(CC)CCCC)S5)=C(C=C(C)S6)C6=C4C7=CC=C(CC(CC)CCCC)S7)S3)=C2S1,,,0.36,0.31,1.15,5.53,3.35,2.18,5.23,3.63,1.6,0.13
990,CCCCCCC(C=C1)=CC=C1C2(C3=CC=C(CCCCCC)C=C3)C4=CC5=C(C(C6=C5SC7=C6SC(/C=C8C(C(C=C(F)C(F)=C9)=C9C\8=C(C#N)\C#N)=O)=C7)(C%10=CC=C(CCCCCC)C=C%10)C%11=CC=C(CCCCCC)C=C%11)C=C4C%12=C2C(SC(/C=C%13C(C(C=C(F)C(F)=C%14)=C%14C\%13=C(C#N)/C#N)=O)=C%15)=C%15S%12,CC(SC1=C2C3=CC(F)=C(CC(CC)CCCC)S3)=CC1=C(C4=CC(F)=C(CC(CC)CCCC)S4)C5=C2C=C(C6=C(Cl)C(C)=C(C)S6)S5,,,20.3,0.66,0.879,5.71,4.15,1.56,5.64,3.66,1.98,11.8
991,CCCCCCC(C=C1)=CC=C1C2(C3=CC=C(CCCCCC)C=C3)C4=CC5=C(C(C6=C5SC7=C6SC(/C=C8C(C(C=C(F)C(F)=C9)=C9C\8=C(C#N)\C#N)=O)=C7)(C%10=CC=C(CCCCCC)C=C%10)C%11=CC=C(CCCCCC)C=C%11)C=C4C%12=C2C(SC(/C=C%13C(C(C=C(F)C(F)=C%14)=C%14C\%13=C(C#N)/C#N)=O)=C%15)=C%15S%12,CC(SC1=C2C3=CC(Cl)=C(CC(CC)CCCC)S3)=CC1=C(C4=CC(Cl)=C(CC(CC)CCCC)S4)C5=C2C=C(C6=C(Cl)C(C)=C(C)S6)S5,,,20.3,0.561,0.899,5.71,4.15,1.56,5.7,3.68,2.02,10.2
992,O=C1C2=C(C(/C1=C/C3=CC4=C(C5=CC(C6(C7=CC=C(CCCCCC)C=C7)C8=CC=C(CCCCCC)C=C8)=C(C9=C6C=C(/C=C%10/C(C%11=C(C%10=O)C=CC=C%11)=C(C#N)/C#N)S9)C=C5C4(C%12=CC=C(CCCCCC)C=C%12)C%13=CC=C(CCCCCC)C=C%13)S3)=C(C#N)\C#N)C=CC=C2,CC(SC1=C2C3=CC(Cl)=C(CC(CC)CCCC)S3)=CC1=C(C4=CC(Cl)=C(CC(CC)CCCC)S4)C5=C2C=C(S5)C6=CC=C(C7=C8C(C(C9=C(CC(CC)CCCC)SC(CC(CC)CCCC)=C9C8=O)=O)=C(C%10=CC=C(C)S%10)S7)S6,,,10.32,0.453,0.98,5.7,3.87,1.83,5.51,3.57,1.94,4.57
993,O=C1C2=C(C(/C1=C/C3=CC4=C(C5=CC(C6(C7=CC=C(CCCCCC)C=C7)C8=CC=C(CCCCCC)C=C8)=C(C9=C6C=C(/C=C%10/C(C%11=C(C%10=O)C=C(F)C(F)=C%11)=C(C#N)/C#N)S9)C=C5C4(C%12=CC=C(CCCCCC)C=C%12)C%13=CC=C(CCCCCC)C=C%13)S3)=C(C#N)\C#N)C=C(F)C(F)=C2,CC(SC1=C2C3=CC(Cl)=C(CC(CC)CCCC)S3)=CC1=C(C4=CC(Cl)=C(CC(CC)CCCC)S4)C5=C2C=C(S5)C6=CC=C(C7=C8C(C(C9=C(CC(CC)CCCC)SC(CC(CC)CCCC)=C9C8=O)=O)=C(C%10=CC=C(C)S%10)S7)S6,,,13,0.619,0.88,5.73,3.93,1.8,5.51,3.57,1.94,7.1
994,O=C1C2=C(C(/C1=C/C3=CC4=C(C5=CC(C6(C7=CC=C(CCCCCC)C=C7)C8=CC=C(CCCCCC)C=C8)=C(C9=C6C=C(/C=C%10/C(C%11=C(C%10=O)C=C(Cl)C(Cl)=C%11)=C(C#N)/C#N)S9)C=C5C4(C%12=CC=C(CCCCCC)C=C%12)C%13=CC=C(CCCCCC)C=C%13)S3)=C(C#N)\C#N)C=C(Cl)C(Cl)=C2,CC(SC1=C2C3=CC(Cl)=C(CC(CC)CCCC)S3)=CC1=C(C4=CC(Cl)=C(CC(CC)CCCC)S4)C5=C2C=C(S5)C6=CC=C(C7=C8C(C(C9=C(CC(CC)CCCC)SC(CC(CC)CCCC)=C9C8=O)=O)=C(C%10=CC=C(C)S%10)S7)S6,,,16.21,0.687,0.83,5.78,4.02,1.76,5.51,3.57,1.94,9.24
995,O=C(C(C=C(F)C(F)=C1)=C1C/2=C(C#N)/C#N)C2=C/C3=C(CCCCCCCCCCC)C(SC4=C5N(CC(CC)CCCC)C6=C4C7=NSN=C7C8=C6N(CC(CC)CCCC)C9=C8SC%10=C9SC(/C=C%11/C(C%12=C(C%11=O)C=C(F)C(F)=C%12)=C(C#N)\C#N)=C%10CCCCCCCCCCC)=C5S3,CC(SC1=C2C3=CC(F)=C(CC(CC)CCCC)S3)=CC1=C(C4=CC(F)=C(CC(CC)CCCC)S4)C5=C2C=C(S5)C6=CC=C(C7=C8C(C(C9=C(CC(CC)CCCC)SC(CC(CC)CCCC)=C9C8=O)=O)=C(C%10=CC=C(C)S%10)S7)S6,,,25.2,0.761,0.82,5.65,4.1,1.55,5.56,3.5,2.06,15.7
996,CCCCCCC(C1=C2SC(/C=C3C(C(C=CC=C4)=C4C\3=C(C#N)\C#N)=O)=C1)(CCCCCC)C5=C2C(OC)=C(C(CCCCCC)(CCCCCC)C6=C7SC(/C=C8/C(C9=C(C8=O)C=CC=C9)=C(C#N)/C#N)=C6)C7=C5OC,FC1=C(C2=CC=C(C)S2)C3=NC(OCC(CCCCCC)CCCCCCCC)=CN=C3C(C)=C1F,,,16.92,0.681,0.969,5.69,3.89,1.8,5.54,2.98,2.56,11.16
997,CCCCCCC(C1=C2SC(/C=C3C(C(C=CC(F)=C4)=C4C\3=C(C#N)\C#N)=O)=C1)(CCCCCC)C5=C2C(OC)=C(C(CCCCCC)(CCCCCC)C6=C7SC(/C=C8/C(C9=C(C8=O)C=CC(F)=C9)=C(C#N)/C#N)=C6)C7=C5OC,FC1=C(C2=CC=C(C)S2)C3=NC(OCC(CCCCCC)CCCCCCCC)=CN=C3C(C)=C1F,,,19.87,0.748,0.906,5.8,3.93,1.87,5.54,2.98,2.56,13.46
998,CCCCC(CN1C2=C(C3=C1C(SC(/C=C4/C(C5=C(C4=O)C=CC=C5)=C(C#N)/C#N)=C6)=C6S3)C7=NN(N=C7C8=C2N(C9=C8SC%10=C9SC(/C=C%11C(C(C=CC=C%12)=C%12C\%11=C(C#N)\C#N)=O)=C%10)CC(CCCC)CC)CC(CCCC)CC)CC,CC(SC1=C2C3=CC=C(CC(CC)CCCC)S3)=CC1=C(C4=CC=C(CC(CC)CCCC)S4)C5=C2C=C(S5)C6=CC=C(C7=C8C(C(C9=C(CC(CC)CCCC)SC(CC(CC)CCCC)=C9C8=O)=O)=C(C%10=CC=C(C)S%10)S7)S6,,,22.44,0.691,0.87,5.45,3.95,1.5,5.39,3.5,1.89,13.42
999,CCCCC(CN1C2=C(C3=C1C(SC(/C=C4/C(C5=CSC=C5C4=O)=C(C#N)/C#N)=C6)=C6S3)C7=NN(N=C7C8=C2N(C9=C8SC%10=C9SC(/C=C%11C(C%12=CSC=C%12C\%11=C(C#N)\C#N)=O)=C%10)CC(CCCC)CC)CC(CCCC)CC)CC,CC(SC1=C2C3=CC=C(CC(CC)CCCC)S3)=CC1=C(C4=CC=C(CC(CC)CCCC)S4)C5=C2C=C(S5)C6=CC=C(C7=C8C(C(C9=C(CC(CC)CCCC)SC(CC(CC)CCCC)=C9C8=O)=O)=C(C%10=CC=C(C)S%10)S7)S6,,,23.56,0.694,0.82,5.43,4.04,1.39,5.39,3.5,1.89,13.4
1000,O=C(C(C=C(F)C(F)=C1)=C1C/2=C(C#N)\C#N)C2=C/C(S3)=CC4=C3C5=C(C4(CCCCCC)CCCCCC)C=C6C(C(CCCCCC)(CCCCCC)C7=C6SC(/C=C8C(C(C=C(F)C(F)=C9)=C9C\8=C(C#N)/C#N)=O)=C7)=C5,CC(SC1=C2C3=CC(F)=C(CC(CC)CCCC)S3)=CC1=C(C4=CC(F)=C(CC(CC)CCCC)S4)C5=C2C=C(S5)C6=CC=C(C7=C8C(C(C9=C(CC(CC)CCCC)SC(CC(CC)CCCC)=C9C8=O)=O)=C(C%10=CC=C(C)S%10)S7)S6,,,13.42,0.61,0.84,5.83,3.86,1.97,5.47,3.6,1.87,6.88
1001,O=C(C/1=C\C2=CC=C(C3=CC(OCC(CCCCCC)CCCCCCCC)=C(C4=CC=C(/C=C(/C(C5=C6C=C(F)C(F)=C5)=C(C#N)\C#N)C6=O)S4)C=C3OCC(CCCCCC)CCCCCCCC)S2)C7=C(C=C(F)C(F)=C7)C1=C(C#N)/C#N,CC(SC1=C2C3=CC(F)=C(CC(CC)CCCC)S3)=CC1=C(C4=CC(F)=C(CC(CC)CCCC)S4)C5=C2C=C(S5)C6=CC=C(C7=C8C(C(C9=C(CC(CC)CCCC)SC(CC(CC)CCCC)=C9C8=O)=O)=C(C%10=CC=C(C)S%10)S7)S6,,,8.22,0.54,0.92,5.62,3.8,1.82,5.47,3.6,1.87,4.08
1002,O=C(C/1=C\C2=C(CCCCCC)C=C(C3=CC(OCC(CCCCCC)CCCCCCCC)=C(C4=CC(CCCCCC)=C(/C=C(/C(C5=C6C=C(F)C(F)=C5)=C(C#N)\C#N)C6=O)S4)C=C3OCC(CCCCCC)CCCCCCCC)S2)C7=C(C=C(F)C(F)=C7)C1=C(C#N)/C#N,CC(SC1=C2C3=CC(F)=C(CC(CC)CCCC)S3)=CC1=C(C4=CC(F)=C(CC(CC)CCCC)S4)C5=C2C=C(S5)C6=CC=C(C7=C8C(C(C9=C(CC(CC)CCCC)SC(CC(CC)CCCC)=C9C8=O)=O)=C(C%10=CC=C(C)S%10)S7)S6,,,16.73,0.66,0.93,5.59,3.81,1.78,5.47,3.6,1.87,10.27
1003,O=C(C/1=C\C2=C(OCCCCCC)C=C(C3=CC(OCC(CCCCCC)CCCCCCCC)=C(C4=CC(OCCCCCC)=C(/C=C(/C(C5=C6C=C(F)C(F)=C5)=C(C#N)\C#N)C6=O)S4)C=C3OCC(CCCCCC)CCCCCCCC)S2)C7=C(C=C(F)C(F)=C7)C1=C(C#N)/C#N,CC(SC1=C2C3=CC(F)=C(CC(CC)CCCC)S3)=CC1=C(C4=CC(F)=C(CC(CC)CCCC)S4)C5=C2C=C(S5)C6=CC=C(C7=C8C(C(C9=C(CC(CC)CCCC)SC(CC(CC)CCCC)=C9C8=O)=O)=C(C%10=CC=C(C)S%10)S7)S6,,,12.6,0.52,1.01,5.48,3.66,1.82,5.47,3.6,1.87,6.62
1004,CCCCC(CN1C2=C(C3=C1C(SC(/C=C4/C(C5=C(C4=O)C=C(F)C(F)=C5)=C(C#N)\C#N)=C6CCCCCCCCCCC)=C6S3)C7=NSN=C7C8=C2N(C9=C8SC%10=C9SC(/C=C%11C(C(C=C(F)C(F)=C%12)=C%12C\%11=C(C#N)\C#N)=O)=C%10CCCCCCCCCCC)CC(CCCC)CC)CC,CC(SC1=C2C3=CC(F)=C(CC(CC)CCCC)S3)=CC1=C(C4=CC(F)=C(CC(CC)CCCC)S4)C5=C2C=C(S5)C6=CC=C(C7=C8C(C(C9=C(CC(CC)CCCC)SC(CC(CC)CCCC)=C9C8=O)=O)=C(C%10=CC=C(C)S%10)S7)S6,,,24.9,0.753,0.834,5.65,4.02,1.63,5.45,3.64,1.81,15.6
1005,CCCCC(CN1C2=C(C3=C1C(SC(/C=C4/C(C5=C(C4=O)C=C(Cl)C(Cl)=C5)=C(C#N)\C#N)=C6CCCCCCCCCCC)=C6S3)C7=NSN=C7C8=C2N(C9=C8SC%10=C9SC(/C=C%11C(C(C=C(Cl)C(Cl)=C%12)=C%12C\%11=C(C#N)\C#N)=O)=C%10CCCCCCCCCCC)CC(CCCC)CC)CC,CC(SC1=C2C3=CC(F)=C(CC(CC)CCCC)S3)=CC1=C(C4=CC(F)=C(CC(CC)CCCC)S4)C5=C2C=C(S5)C6=CC=C(C7=C8C(C(C9=C(CC(CC)CCCC)SC(CC(CC)CCCC)=C9C8=O)=O)=C(C%10=CC=C(C)S%10)S7)S6,,,25.4,0.75,0.859,5.68,4.12,1.56,5.45,3.64,1.81,16.5
1006,CCCCCCC(C=C1)=CC=C1C2(C3=CC=C(CCCCCC)C=C3)C4=CC5=C(C(C6=C5SC7=C6SC(/C=C8C(C(C=CC=C9)=C9C\8=C(C#N)\C#N)=O)=C7)(C%10=CC=C(CCCCCC)C=C%10)C%11=CC=C(CCCCCC)C=C%11)C=C4C%12=C2C(SC(/C=C%13C(C(C=CC=C%14)=C%14C\%13=C(C#N)/C#N)=O)=C%15)=C%15S%12,O=C(OCC(CC)CCCC)C1=C(F)C2=C(C)SC(C3=CC4=C(C(C5=CC=C(CC(CC)CCCC)S5)=C(C=C(C)S6)C6=C4C7=CC=C(CC(CC)CCCC)S7)S3)=C2S1,,,15.89,0.63,0.82,6.06,4.05,2.01,5.85,3.71,2.14,8.4
1007,O=C(/C(S1)=C/C(C2=NSN=C32)=CC=C3C(S4)=CC5=C4C6=CC(C(CCCCCCCC)(CCCCCCCC)C7=C8SC(C9=CC=C(/C=C%10SC(N(CC)C\%10=O)=S)C%11=NSN=C9%11)=C7)=C8C=C6C5(CCCCCCCC)CCCCCCCC)N(CC)C1=S,O=C(OCC(CC)CCCC)C1=C(F)C2=C(C)SC(C3=CC4=C(C(C5=CC=C(CC(CC)CCCC)S5)=C(C=C(C)S6)C6=C4C7=CC=C(CC(CC)CCCC)S7)S3)=C2S1,,,13.3,0.434,1.01,5.48,3.87,1.61,5.23,3.64,1.59,5.88
1008,O=C(/C(S1)=C/C(C2=NSN=C32)=CC=C3C(S4)=CC5=C4C6=CC(C(CCCCCCCC)(CCCCCCCC)C7=C8SC(C9=CC=C(/C=C%10SC(N(CC)C\%10=O)=S)C%11=NSN=C9%11)=C7)=C8C=C6C5(CCCCCCCC)CCCCCCCC)N(CC)C1=S,O=C(OCC(CC)CCCC)C1=C(F)C2=C(C)SC(C3=CC4=C(C(C5=CC=C(CC(CC)CCCC)S5)=C(C=C(C)S6)C6=C4C7=CC=C(CC(CC)CCCC)S7)S3)=C2S1,,,15.4,0.585,0.99,5.48,3.87,1.61,5.23,3.64,1.59,9
