Repository: yecaichao/PUFp-for-OPV-materials

# PUFp for OPV materials

This repository contains a lightweight workflow for polymer-unit recognition,
polymer-unit fingerprint (PUFp) generation, and OPV-oriented downstream
machine-learning experiments.

## Included files

- `get-polymer-unit.py`
- `polymer-unit-classify.py`
- `structure_identity_tool.py`
- `OPV_exp_data.csv`
- `con_smile.py`
- `RF.py`
- `KRR.py`
- `SVM.py`

## Input dataset

The packaged OPV dataset is:

- `OPV_exp_data.csv`

Important columns in this dataset include:

- `No.`
- `n(SMILES)`
- `p(SMILES)`
- `PCE_max(%)`

File: OPV_exp_data.csv (part 12 of 15)
No.,n(SMILES),p(SMILES),,,Jsc(mA/cm2),FF,Voc(V),'-HOMO_n(eV),'-LUMO_n(eV),Eg_n(eV),'-HOMO_p(eV),'-LUMO_p(eV),Eg_p(eV),PCE_max(%)
1009,O=C(/C(S1)=C/C(C2=NSN=C32)=CC=C3C(S4)=CC5=C4C6=CC(C(CCCCCCCC)(CCCCCCCC)C7=C8SC(C9=CC=C(/C=C%10SC(N(CC)C\%10=O)=S)C%11=NSN=C9%11)=C7)=C8C=C6C5(CCCCCCCC)CCCCCCCC)N(CC)C1=S,O=C(OCC(CC)CCCC)C1=C(F)C2=C(C)SC(C3=CC4=C(C(C5=CC=C(CC(CC)CCCC)S5)=C(C=C(C)S6)C6=C4C7=CC=C(CC(CC)CCCC)S7)S3)=C2S1,,,15,0.616,0.99,5.48,3.87,1.61,5.23,3.64,1.59,9.42
1010,O=C(/C(S1)=C/C(C2=NSN=C32)=CC=C3C(S4)=CC5=C4C6=CC(C(CCCCCCCC)(CCCCCCCC)C7=C8SC(C9=CC=C(/C=C%10SC(N(CC)C\%10=O)=S)C%11=NSN=C9%11)=C7)=C8C=C6C5(CCCCCCCC)CCCCCCCC)N(CC)C1=S,O=C(OCC(CC)CCCC)C1=C(F)C2=C(C)SC(C3=CC4=C(C(C5=CC=C(CC(CC)CCCC)S5)=C(C=C(C)S6)C6=C4C7=CC=C(CC(CC)CCCC)S7)S3)=C2S1,,,14.4,0.625,1,5.48,3.87,1.61,5.23,3.64,1.59,9.18
1011,O=C(/C(S1)=C/C(C2=NSN=C32)=CC=C3C(S4)=CC5=C4C6=CC(C(CCCCCCCC)(CCCCCCCC)C7=C8SC(C9=CC=C(/C=C%10SC(N(CC)C\%10=O)=S)C%11=NSN=C9%11)=C7)=C8C=C6C5(CCCCCCCC)CCCCCCCC)N(CC)C1=S,O=C(OCC(CC)CCCC)C1=C(F)C2=C(C)SC(C3=CC4=C(C(C5=CC=C(CC(CC)CCCC)S5)=C(C=C(C)S6)C6=C4C7=CC=C(CC(CC)CCCC)S7)S3)=C2S1,,,13.6,0.613,1,5.48,3.87,1.61,5.23,3.64,1.59,8.37
1012,O=C(/C(S1)=C/C(C2=NSN=C32)=CC=C3C(S4)=CC5=C4C6=CC(C(CC(CC)CCCC)(CC(CC)CCCC)C7=C8SC(C9=CC=C(/C=C%10SC(N(CC)C\%10=O)=S)C%11=NSN=C9%11)=C7)=C8C=C6C5(CC(CC)CCCC)CC(CC)CCCC)N(CC)C1=S,CC1=C(CC(CCCCCCCCCC)CCCCCCCCCCCC)C=C(C2=CC=C(C3=CC=C(C4=CC(CC(CCCCCCCCCC)CCCCCCCCCCCC)=C(C5=CC=C(C6=CC=C(C)S6)S5)S4)S3)S2)S1,,,6.7,0.56,1.07,5.57,3.91,1.66,5.28,3.28,2,4.3
1013,O=C(/C(S1)=C/C(C2=NSN=C32)=CC=C3C(S4)=CC5=C4C6=CC(C(CC(CC)CCCC)(CC(CC)CCCC)C7=C8SC(C9=CC=C(/C=C%10SC(N(CC)C\%10=O)=S)C%11=NSN=C9%11)=C7)=C8C=C6C5(CC(CC)CCCC)CC(CC)CCCC)N(CC)C1=S,CC1=C(CC(CCCCCCCCCC)CCCCCCCCCCCC)C=C(C2=CC=C(C3=CC=C(C4=CC(CC(CCCCCCCCCC)CCCCCCCCCCCC)=C(C5=CC(F)=C(C6=C(F)C=C(C)S6)S5)S4)S3)S2)S1,,,11.2,0.66,0.99,5.57,3.91,1.66,5.25,3.33,1.92,7.3
1014,CCCCCCC(C=C1)=CC=C1C2(C3=CC=C(CCCCCC)C=C3)C4=CC5=C(C(C6=C5SC7=C6SC(/C=C8C(C(C=CC=C9)=C9C\8=C(C#N)\C#N)=O)=C7)(C%10=CC=C(CCCCCC)C=C%10)C%11=CC=C(CCCCCC)C=C%11)C=C4C%12=C2C(SC(/C=C%13C(C(C=CC=C%14)=C%14C\%13=C(C#N)/C#N)=O)=C%15)=C%15S%12,CC(SC1=C2C3=CC=C(CC(CC)CCCC)S3)=CC1=C(C4=CC=C(CC(CC)CCCC)S4)C5=C2C=C(S5)C6=CC=C(C7=C8C(C(C9=C(CC(CC)CCCC)SC(CC(CC)CCCC)=C9C8=O)=O)=C(C%10=CC=C(C)S%10)S7)S6,,,15.88,0.67,0.85,5.6,3.93,1.67,5.33,3.53,1.8,9.68
1015,CCCCCCC(C=C1)=CC=C1C2(C3=CC=C(CCCCCC)C=C3)C4=CC5=C(C(C6=C5SC7=C6SC(/C=C8C(C9=CSC=C9C\8=C(C#N)\C#N)=O)=C7)(C%10=CC=C(CCCCCC)C=C%10)C%11=CC=C(CCCCCC)C=C%11)C=C4C%12=C2C(SC(/C=C%13C(C(C=C(Cl)C(Cl)=C%14)=C%14C\%13=C(C#N)/C#N)=O)=C%15)=C%15S%12,CC(SC1=C2C3=CC(F)=C(CC(CC)CCCC)S3)=CC1=C(C4=CC(F)=C(CC(CC)CCCC)S4)C5=C2C=C(S5)C6=CC=C(C7=C8C(C(C9=C(CC(CC)CCCC)SC(CC(CC)CCCC)=C9C8=O)=O)=C(C%10=CC=C(C)S%10)S7)S6,,,18.31,0.721,0.86,5.31,3.74,1.57,5.5,3.61,1.89,11.45
1016,CCCCCCC(C=C1)=CC=C1C2(C3=CC=C(CCCCCC)C=C3)C4=CC5=C(C(C6=C5SC7=C6SC(/C=C8C(C9=CSC=C9C\8=C(C#N)\C#N)=O)=C7)(C%10=CC=C(CCCCCC)C=C%10)C%11=CC=C(CCCCCC)C=C%11)C=C4C%12=C2C(SC(/C=C%13C(C(C=C(Cl)C=C%14)=C%14C\%13=C(C#N)/C#N)=O)=C%15)=C%15S%12,CC(SC1=C2C3=CC(F)=C(CC(CC)CCCC)S3)=CC1=C(C4=CC(F)=C(CC(CC)CCCC)S4)C5=C2C=C(S5)C6=CC=C(C7=C8C(C(C9=C(CC(CC)CCCC)SC(CC(CC)CCCC)=C9C8=O)=O)=C(C%10=CC=C(C)S%10)S7)S6,,,18.02,0.726,0.91,5.3,3.66,1.64,5.5,3.61,1.89,12.25
1017,CCCCCCC(C=C1)=CC=C1C2(C3=CC=C(CCCCCC)C=C3)C4=CC5=C(C(C6=C5SC7=C6SC(/C=C8C(C9=CSC=C9C\8=C(C#N)\C#N)=O)=C7)(C%10=CC=C(CCCCCC)C=C%10)C%11=CC=C(CCCCCC)C=C%11)C=C4C%12=C2C(SC(/C=C%13C(C(C=CC(Cl)=C%14)=C%14C\%13=C(C#N)/C#N)=O)=C%15)=C%15S%12,CC(SC1=C2C3=CC(F)=C(CC(CC)CCCC)S3)=CC1=C(C4=CC(F)=C(CC(CC)CCCC)S4)C5=C2C=C(S5)C6=CC=C(C7=C8C(C(C9=C(CC(CC)CCCC)SC(CC(CC)CCCC)=C9C8=O)=O)=C(C%10=CC=C(C)S%10)S7)S6,,,17.27,0.719,0.89,5.31,3.7,1.61,5.5,3.61,1.89,11.13
1018,O=C1C2=C(C=CC=C2)C(/C1=C/C3=CC(C(C4=CC=C(CCCCCC)C=C4)(C5=C6SC7=C(C8=CC=C(CC(CCCC)CC)S8)C9=C(C(C%10=CC=C(CC(CC)CCCC)S%10)=C57)SC(C%11=C%12C=C(/C=C%13/C(C(C=CC=C%14)=C%14C%13=O)=C(C#N)\C#N)S%11)=C9C%12(C%15=CC=C(CCCCCC)C=C%15)C%16=CC=C(CCCCCC)C=C%16)C%17=CC=C(CCCCCC)C=C%17)=C6S3)=C(C#N)\C#N,CC(SC1=C2C3=CC(F)=C(SCC(CC)CCCC)S3)=CC1=C(C4=CC(F)=C(SCC(CC)CCCC)S4)C5=C2C=C(C6=CC=C(C7=C8C(C(C9=C(CC(CC)CCCC)SC(CC(CC)CCCC)=C9C8=O)=O)=C(C%10=CC=C(C)S%10)S7)S6)S5,,,15.49,0.586,1.069,5.48,3.84,1.64,5.4,3.6,1.8,10.1
1019,O=C1C2=C(C=CC=C2)C(/C1=C/C3=CC(C(C4=CC=C(CCCCCC)C=C4)(C5=C6SC7=C(C8=CC=C(SCC(CCCC)CC)S8)C9=C(C(C%10=CC=C(SCC(CC)CCCC)S%10)=C57)SC(C%11=C%12C=C(/C=C%13/C(C(C=CC=C%14)=C%14C%13=O)=C(C#N)\C#N)S%11)=C9C%12(C%15=CC=C(CCCCCC)C=C%15)C%16=CC=C(CCCCCC)C=C%16)C%17=CC=C(CCCCCC)C=C%17)=C6S3)=C(C#N)\C#N,CC(SC1=C2C3=CC(F)=C(SCC(CC)CCCC)S3)=CC1=C(C4=CC(F)=C(SCC(CC)CCCC)S4)C5=C2C=C(C6=CC=C(C7=C8C(C(C9=C(CC(CC)CCCC)SC(CC(CC)CCCC)=C9C8=O)=O)=C(C%10=CC=C(C)S%10)S7)S6)S5,,,16.4,0.663,1.046,5.5,3.86,1.64,5.4,3.6,1.8,11.6
1020,CCCCCCC(C=C1)=CC=C1C2(C3=CC=C(CCCCCC)C=C3)C4=CC5=C(C(C6=C5SC7=C6SC(/C=C8C(C(C=CC=C9)=C9C\8=C(C#N)\C#N)=O)=C7)(C%10=CC=C(CCCCCC)C=C%10)C%11=CC=C(CCCCCC)C=C%11)C=C4C%12=C2C(SC(/C=C%13C(C(C=CC=C%14)=C%14C\%13=C(C#N)/C#N)=O)=C%15)=C%15S%12,CC(SC1=C2C3=CC=C(SCC(CC)CCCC)C=C3)=CC1=C(C4=CC=C(SCC(CC)CCCC)C=C4)C5=C2C=C(C6=CC=C(C7=C(F)C(F)=C(C8=CC=C(C)S8)C9=NN(CC(CCCCCC)CCCCCCCC)N=C97)S6)S5,,,17.91,0.661,0.88,5.6,3.85,1.75,5.32,3.36,1.96,10.86
1021,CCCCCCC(C=C1)=CC=C1C2(C3=CC=C(CCCCCC)C=C3)C4=CC5=C(C(C6=C5SC7=C6SC(/C=C8C(C(C=CC=C9)=C9C\8=C(C#N)\C#N)=O)=C7)(C%10=CC=C(CCCCCC)C=C%10)C%11=CC=C(CCCCCC)C=C%11)C=C4C%12=C2C(SC(/C=C%13C(C(C=CC=C%14)=C%14C\%13=C(C#N)/C#N)=O)=C%15)=C%15S%12,CC(SC1=C2C3=CC=CC(SCC(CC)CCCC)=C3)=CC1=C(C4=CC(SCC(CC)CCCC)=CC=C4)C5=C2C=C(C6=CC=C(C7=C(F)C(F)=C(C8=CC=C(C)S8)C9=NN(CC(CCCCCC)CCCCCCCC)N=C97)S6)S5,,,18.02,0.715,0.95,5.6,3.85,1.75,5.4,3.4,2,13.16
1022,CCCCCCC1=CC=C(C2(C3=CC=C(CCCCCC)C=C3)C4=C(SC(/C=C5C(C(C=CC=C6)=C6C\5=C(C#N)\C#N)=O)=C4)C7=C2C8=C(S7)C=C9C(SC%10=C9C(C%11=CC=C(CCCCCC)C=C%11)(C%12=CC=C(CCCCCC)C=C%12)C%13=C%10SC(/C=C%14C(C(C=CC=C%15)=C%15C\%14=C(C#N)/C#N)=O)=C%13)=C8)C=C1,CC(SC1=C2C3=CC=C(CC(CC)CCCC)S3)=CC1=C(C4=CC=C(CC(CC)CCCC)S4)C5=C2C=C(S5)C6=CC=C(C7=C8C(C(C9=C(CC(CC)CCCC)SC(CC(CC)CCCC)=C9C8=O)=O)=C(C%10=CC=C(C)S%10)S7)S6,,,15.83,0.638,0.85,5.41,3.87,1.54,5.36,3.54,1.82,9.33
1023,CCCCCCC1=CC=C(C2(C3=CC=C(CCCCCC)C=C3)C4=C(SC(/C=C5C(C(C(C=CC=C6)=C6S7)=C7C\5=C(C#N)\C#N)=O)=C4)C8=C2C9=C(S8)C=C%10C(SC%11=C%10C(C%12=CC=C(CCCCCC)C=C%12)(C%13=CC=C(CCCCCC)C=C%13)C%14=C%11SC(/C=C%15C(C(C(C=CC=C%16)=C%16S%17)=C%17C\%15=C(C#N)/C#N)=O)=C%14)=C9)C=C1,CC(SC1=C2C3=CC=C(CC(CC)CCCC)S3)=CC1=C(C4=CC=C(CC(CC)CCCC)S4)C5=C2C=C(S5)C6=CC=C(C7=C8C(C(C9=C(CC(CC)CCCC)SC(CC(CC)CCCC)=C9C8=O)=O)=C(C%10=CC=C(C)S%10)S7)S6,,,18.31,0.625,0.92,5.4,3.85,1.55,5.36,3.54,1.82,10.82
1024,O=C(C(C(C=CC=C1)=C1S2)=C2C/3=C(C#N)/C#N)C3=C/C(S4)=CC5=C4C6=C(C(C7=CC=C(CCCCCCCC)C=C7)5C8=CC=CC(CCCCCCCC)=C8)C=C9C(N(C(CCCCCCCC)CCCCCCCC)C%10=C9C=C%11C(C(SC(/C=C%12C(C%13=C(SC%14=C%13C=CC=C%14)C\%12=C(C#N)\C#N)=O)=C%15)=C%15C%11(C%16=CC=C(CCCCCCCC)C=C%16)C%17=CC=C(CCCCCCCC)C=C%17)=C%10)=C6,CC(SC1=C2C3=CC=C(CC(CC)CCCC)S3)=CC1=C(C4=CC=C(CC(CC)CCCC)S4)C5=C2C=C(S5)C6=CC=C(C7=C8C(C(C9=C(CC(CC)CCCC)SC(CC(CC)CCCC)=C9C8=O)=O)=C(C%10=CC=C(C)S%10)S7)S6,,,14.26,0.641,0.97,5.46,3.81,1.65,5.36,3.54,1.82,9.25
1025,O=C(C(C=CC=C1)=C1C/2=C(C#N)/C#N)C2=C/C(S3)=CC4=C3C5=C(C(C6=CC=C(CCCCCCCC)C=C6)4C7=CC=CC(CCCCCCCC)=C7)C=C8C(N(C(CCCCCCCC)CCCCCCCC)C9=C8C=C%10C(C(SC(/C=C%11C(C(C=CC=C%12)=C%12C\%11=C(C#N)\C#N)=O)=C%13)=C%13C%10(C%14=CC=C(CCCCCCCC)C=C%14)C%15=CC=C(CCCCCCCC)C=C%15)=C9)=C5,CC(SC1=C2C3=CC=C(CC(CC)CCCC)S3)=CC1=C(C4=CC=C(CC(CC)CCCC)S4)C5=C2C=C(S5)C6=CC=C(C7=C8C(C(C9=C(CC(CC)CCCC)SC(CC(CC)CCCC)=C9C8=O)=O)=C(C%10=CC=C(C)S%10)S7)S6,,,17.16,0.615,0.98,5.47,3.83,1.64,5.36,3.54,1.82,10.74
1026,CCCCCCC(C=C1)=CC=C1C2(C3=CC=C(CCCCCC)C=C3)C4=CC5=C(C(C6=C5SC7=C6SC(/C=C8C(C(C=CC=C9)=C9C\8=C(C#N)\C#N)=O)=C7)(C%10=CC=C(CCCCCC)C=C%10)C%11=CC=C(CCCCCC)C=C%11)C=C4C%12=C2C(SC(/C=C%13C(C(C=CC=C%14)=C%14C\%13=C(C#N)/C#N)=O)=C%15)=C%15S%12,CC(SC1=C2C3=CC=C(CC(CC)CCCC)S3)=CC1=C(C4=CC=C(CC(CC)CCCC)S4)C5=C2C=C(S5)C6=CC=C(C7=C8C(C(C9=C(CC(CC)CCCC)SC(CC(CC)CCCC)=C9C8=O)=O)=C(C%10=CC=C(C)S%10)S7)S6,,,16.74,0.642,0.92,5.61,4.01,1.6,5.36,3.54,1.82,10.05
1027,CCCCCCC(C=C1)=CC=C1C2(C3=CC=C(CCCCCC)C=C3)C4=CC5=C(C(C6=C5SC7=C6SC(/C=C8S(C(C=CC=C9)=C9C\8=C(C#N)\C#N)(=O)=O)=C7)(C%10=CC=C(CCCCCC)C=C%10)C%11=CC=C(CCCCCC)C=C%11)C=C4C%12=C2C(SC(/C=C%13S(C(C=CC=C%14)=C%14C\%13=C(C#N)/C#N)(=O)=O)=C%15)=C%15S%12,CC(SC1=C2C3=CC=C(CC(CC)CCCC)S3)=CC1=C(C4=CC=C(CC(CC)CCCC)S4)C5=C2C=C(S5)C6=CC=C(C7=C8C(C(C9=C(CC(CC)CCCC)SC(CC(CC)CCCC)=C9C8=O)=O)=C(C%10=CC=C(C)S%10)S7)S6,,,19.61,0.635,0.94,5.49,3.9,1.59,5.36,3.54,1.82,12.07
1028,CCCCCCC1=CC=C(C2(C3=CC=C(CCCCCC)C=C3)C4=CC5=C(C(C6=CC=C(CCCCCC)C=C6)(C7=CC=C(CCCCCC)C=C7)C8=C5SC(C9=C(C=C(C(OCCCCCCCC)=O)S%10)C%10=C(/C=C(S/%11)/C(N(CC)C%11=C(C#N)/C#N)=O)S9)=C8)C=C4C%12=C2C=C(C%13=C(C=C(C(OCCCCCCCC)=O)S%14)C%14=C(/C=C(S/%15)/C(N(CC)C%15=C(C#N)\C#N)=O)S%13)S%12)C=C1,CC(SC1=C2C3=CC=C(CC(CC)CCCC)S3)=CC1=C(C4=CC=C(CC(CC)CCCC)S4)C5=C2C=C(S5)C6=CC=C(C7=C8C(C(C9=C(CC(CC)CCCC)SC(CC(CC)CCCC)=C9C8=O)=O)=C(C%10=CC=C(C)S%10)S7)S6,,,16.01,0.6,0.92,5.51,3.68,1.83,5.33,2.92,2.41,9
1029,O=C(/C(S/1)=C/C(S2)=C3C(C=C(C(OCCCCCCCC)=O)S3)=C2C(S4)=CC5=C4C6=CC(C(CCCCCC)(CCCCCC)C7=C8SC(C9=C(C=C(C(OCCCCCCCC)=O)S%10)C%10=C(/C=C(S/%11)/C(N(CC)C%11=C(C#N)/C#N)=O)S9)=C7)=C8C=C6C5(CCCCCC)CCCCCC)N(CC)C1=C(C#N)\C#N,CC(SC1=C2C3=CC=C(CC(CC)CCCC)S3)=CC1=C(C4=CC=C(CC(CC)CCCC)S4)C5=C2C=C(S5)C6=CC=C(C7=C8C(C(C9=C(CC(CC)CCCC)SC(CC(CC)CCCC)=C9C8=O)=O)=C(C%10=CC=C(C)S%10)S7)S6,,,17.13,0.68,0.925,5.41,3.62,1.79,5.33,2.92,2.41,11.22
1030,O=C(/C(S/1)=C/C(S2)=C3C(C=C(C(OCC(CC)CCCC)=O)S3)=C2C(S4)=CC5=C4C6=CC(C(CCCCCC)(CCCCCC)C7=C8SC(C9=C(C=C(C(OCC(CC)CCCC)=O)S%10)C%10=C(/C=C(S/%11)/C(N(CC)C%11=C(C#N)/C#N)=O)S9)=C7)=C8C=C6C5(CCCCCC)CCCCCC)N(CC)C1=C(C#N)\C#N,CC(SC1=C2C3=CC=C(CC(CC)CCCC)S3)=CC1=C(C4=CC=C(CC(CC)CCCC)S4)C5=C2C=C(S5)C6=CC=C(C7=C8C(C(C9=C(CC(CC)CCCC)SC(CC(CC)CCCC)=C9C8=O)=O)=C(C%10=CC=C(C)S%10)S7)S6,,,18.56,0.7,0.927,5.41,3.6,1.81,5.33,2.92,2.41,12.36
1031,CCCCCCC(C=C1)=CC=C1C2(C3=CC=C(CCCCCC)C=C3)C4=CC5=C(C(C6=C5SC7=C6SC(/C=C8C(C(C=C(F)C(F)=C9)=C9C\8=C(C#N)\C#N)=O)=C7)(C%10=CC=C(CCCCCC)C=C%10)C%11=CC=C(CCCCCC)C=C%11)C=C4C%12=C2C(SC(/C=C%13C(C(C=C(F)C(F)=C%14)=C%14C\%13=C(C#N)/C#N)=O)=C%15)=C%15S%12,CC(SC1=C2C3=CC(F)=C(CC(CC)CCCC)S3)=CC1=C(C4=CC(F)=C(CC(CC)CCCC)S4)C5=C2C=C(C6=CC=C(C7=C8C(C(C9=C(CC(CC)CCCC)SC(CC(CC)CCCC)=C9C8=O)=O)=C(C%10=CC=C(C)S%10)S7)S6)S5,,,19.3,0.719,0.81,5.66,4.14,1.52,5.45,3.65,1.8,11.6
1032,O=C(N(C(CC)CC)C1=O)C2=CC=C3C4=C(C5=C6C=C(C(N(C(CC)CC)C7=O)=O)C8=C7C=C(C9=CC%10=C%11C(C%12=C(N%13CC(CC)CCCC)C=C%11C(N(C(CC)CC)C%10=O)=O)=C9C%14=CC=C(C(N(C(CC)CC)C%15=O)=O)C%16=C%15C=C%13C%12=C%14%16)C3=C58)C(N6CC(CCCC)CC)=CC1=C42,CC(SC1=C2C3=CC=C(CC(CC)CCCC)S3)=CC1=C(C4=CC=C(CC(CC)CCCC)S4)C5=C2C=C(C6=CC=C(C7=C(F)C(F)=C(C8=CC=C(C)S8)C9=C7N=C(C%10=CC(F)=C(CC(CC)CCCC)C(F)=C%10)C(C%11=CC(F)=C(CC(CC)CCCC)C(F)=C%11)=N9)S6)S5,,,10.8,0.5,1.07,5.9,3.7,2.2,5.4,3.1,2.3,6.6
1033,O=C(N(C(CC)CC)C1=O)C2=CC=C3C4=C(C5=C6C=C(C(N(C(CC)CC)C7=O)=O)C8=C7C=C(C9=CC%10=C%11C(C%12=C(N%13CC(CC)CCCC)C=C%11C(N(C(CC)CC)C%10=O)=O)=C9C%14=CC=C(C(N(C(CC)CC)C%15=O)=O)C%16=C%15C=C%13C%12=C%14%16)C3=C58)C(N6CC(CCCC)CC)=CC1=C42,CC(SC1=C2C3=CC=C(CC(CC)CCCC)S3)=CC1=C(C4=CC=C(CC(CC)CCCC)S4)C5=C2C=C(C6=CC=C(C7=C(F)C(F)=C(C8=CC=C(C)S8)C9=C7N=C(C%10=CC(F)=C(CC(CC)CCCC)C(F)=C%10)C(C%11=CC(F)=C(CC(CC)CCCC)C(F)=C%11)=N9)S6)S5,,,9.2,0.47,1.08,5.9,3.7,2.2,5.4,3.1,2.3,5.8
1034,O=C(N(C(CC)CC)C1=O)C2=CC=C3C4=C(C5=C6C=C(C(N(C(CC)CC)C7=O)=O)C8=C7C=C(C9=CC%10=C%11C(C%12=C(N%13CC(CC)CCCC)C=C%11C(N(C(CC)CC)C%10=O)=O)=C9C%14=CC=C(C(N(C(CC)CC)C%15=O)=O)C%16=C%15C=C%13C%12=C%14%16)C3=C58)C(N6CC(CCCC)CC)=CC1=C42,CC(SC1=C2C3=CC=C(CC(CC)CCCC)S3)=CC1=C(C4=CC=C(CC(CC)CCCC)S4)C5=C2C=C(C6=CC=C(C7=C(F)C(F)=C(C8=CC=C(C)S8)C9=C7N=C(C%10=CC(F)=C(CC(CC)CCCC)C(F)=C%10)C(C%11=CC(F)=C(CC(CC)CCCC)C(F)=C%11)=N9)S6)S5,,,11.1,0.54,1.09,5.9,3.7,2.2,5.4,3.1,2.3,7.3
1035,CCCCCCC(C=C1)=CC=C1C(C2=C3SC(C4=C(OCC(CC)CCCC)C=C(/C=C5C(C(C=C(F)C(F)=C6)=C6C\5=C(C#N)\C#N)=O)S4)=C2)(C7=CC=C(CCCCCC)C=C7)C8=C3C=C(C(C9=C%10SC(C(S%11)=C(C=C%11/C=C%12/C(C(C=C%13F)=C(C%12=O)C=C%13F)=C(C#N)/C#N)OCC(CCCC)CC)=C9)(C%14=CC=C(CCCCCC)C=C%14)C%15=CC=C(CCCCCC)C=C%15)C%10=C8,CC(SC1=C2C3=CC=C(CC(CC)CCCC)S3)=CC1=C(C4=CC=C(CC(CC)CCCC)S4)C5=C2C=C(S5)C6=CC=C(C7=C8C(C(C9=C(CC(CC)CCCC)SC(CC(CC)CCCC)=C9C8=O)=O)=C(C%10=CC=C(C)S%10)S7)S6,,,19.1,0.606,0.92,5.44,4.19,1.25,5.33,3.53,1.8,11
1036,CCCCCCC(C=C1)=CC=C1C2(C3=CC=C(CCCCCC)C=C3)C4=CC5=C(C(C6=C5SC7=C6SC(/C=C8C(C(C=C(F)C(F)=C9)=C9C\8=C(C#N)\C#N)=O)=C7)(C%10=CC=C(CCCCCC)C=C%10)C%11=CC=C(CCCCCC)C=C%11)C=C4C%12=C2C(SC(/C=C%13C(C(C=C(F)C(F)=C%14)=C%14C\%13=C(C#N)/C#N)=O)=C%15)=C%15S%12,CC(SC1=C2C3=CC(Cl)=C(CC(CC)CCCC)S3)=CC1=C(C4=CC(Cl)=C(CC(CC)CCCC)S4)C5=C2C=C(S5)C6=CC=C(C7=C8C(C(C9=C(CC(CC)CCCC)SC(CC(CC)CCCC)=C9C8=O)=O)=C(C%10=CC=C(C)S%10)S7)S6,,,18.84,0.745,0.881,5.66,4.14,1.52,5.5,3.6,1.9,12.96
1037,O=C1C2=C(C=CC=C2)C(/C1=C\C3=CC(C(C4=CC=C(CCCCCC)C=C4)(C5=C6SC7=C(C(C=C8)=CC=C8SCC(CCCC)CC)C9=C(C(C%10=CC=C(C=C%10)SCC(CC)CCCC)=C57)SC(C%11=C%12C=C(/C=C%13\C(C(C=CC=C%14)=C%14C%13=O)=C(C#N)/C#N)S%11)=C9C%12(C%15=CC=C(CCCCCC)C=C%15)C%16=CC=C(CCCCCC)C=C%16)C%17=CC=C(CCCCCC)C=C%17)=C6S3)=C(C#N)\C#N,CC(SC1=C2C3=CC=C(SCC(CCCC)CCCCCC)S3)=CC1=C(C4=CC=C(SCC(CCCC)CCCCCC)S4)C5=C2C=C(C6=CC=C(C7=C(F)C(F)=C(C8=CC=C(C)S8)C9=NN(CC(CCCCCC)CCCCCCCC)N=C97)S6)S5,,,17.52,0.645,0.918,5.49,3.76,1.73,5.38,3.56,1.82,10.59
1038,O=C1C2=C(C=C3C(C=CC=C3)=C2)C(/C1=C\C4=CC(C(C5=CC=C(CCCCCC)C=C5)(C6=C7SC8=C(C(C=C9)=CC=C9SCC(CCCC)CC)C%10=C(C(C%11=CC=C(C=C%11)SCC(CC)CCCC)=C68)SC(C%12=C%13C=C(/C=C%14\C(C(C=C%15C(C=CC=C%15)=C%16)=C%16C%14=O)=C(C#N)/C#N)S%12)=C%10C%13(C%17=CC=C(CCCCCC)C=C%17)C%18=CC=C(CCCCCC)C=C%18)C%19=CC=C(CCCCCC)C=C%19)=C7S4)=C(C#N)\C#N,CC(SC1=C2C3=CC=C(SCC(CCCC)CCCCCC)S3)=CC1=C(C4=CC=C(SCC(CCCC)CCCCCC)S4)C5=C2C=C(C6=CC=C(C7=C(F)C(F)=C(C8=CC=C(C)S8)C9=NN(CC(CCCCCC)CCCCCCCC)N=C97)S6)S5,,,17.66,0.626,0.888,5.5,3.8,1.7,5.38,3.56,1.82,10.14
1039,O=C1C2=C(C=CC=C2)C(/C1=C\C3=CC(C(C4=CC=C(CCCCCC)C=C4)(C5=C6SC7=C(C(C=C8)=CC=C8SCC(CCCC)CC)C(C(S9)=C(C%10=C9C(SC(/C=C%11\C(C(C=CC=C%12)=C%12C%11=O)=C(C#N)/C#N)=C%13)=C%13C%10(C%14=CC=C(CCCCCC)C=C%14)C%15=CC=C(CCCCCC)C=C%15)S%16)=C%16C(C%17=CC=C(C=C%17)SCC(CC)CCCC)=C57)C%18=CC=C(CCCCCC)C=C%18)=C6S3)=C(C#N)\C#N,CC(SC1=C2C3=CC=C(SCC(CCCC)CCCCCC)S3)=CC1=C(C4=CC=C(SCC(CCCC)CCCCCC)S4)C5=C2C=C(C6=CC=C(C7=C(F)C(F)=C(C8=CC=C(C)S8)C9=NN(CC(CCCCCC)CCCCCCCC)N=C97)S6)S5,,,9.81,0.428,0.921,5.44,3.74,1.7,5.38,3.56,1.82,4.04
1040,O=C1C2=C(C=C3C(C=CC=C3)=C2)C(/C1=C\C4=CC(C(C5=CC=C(CCCCCC)C=C5)(C6=C7SC8=C(C(C=C9)=CC=C9SCC(CCCC)CC)C(C(S%10)=C(C%11=C%10C(SC(/C=C%12\C(C(C=C%13C(C=CC=C%13)=C%14)=C%14C%12=O)=C(C#N)/C#N)=C%15)=C%15C%11(C%16=CC=C(CCCCCC)C=C%16)C%17=CC=C(CCCCCC)C=C%17)S%18)=C%18C(C%19=CC=C(C=C%19)SCC(CC)CCCC)=C68)C%20=CC=C(CCCCCC)C=C%20)=C7S4)=C(C#N)\C#N,CC(SC1=C2C3=CC=C(SCC(CCCC)CCCCCC)S3)=CC1=C(C4=CC=C(SCC(CCCC)CCCCCC)S4)C5=C2C=C(C6=CC=C(C7=C(F)C(F)=C(C8=CC=C(C)S8)C9=NN(CC(CCCCCC)CCCCCCCC)N=C97)S6)S5,,,13.02,0.516,0.903,5.45,3.77,1.68,5.38,3.56,1.82,6.32
1041,O=C1C2=C(C=CC=C2)C(/C1=C\C3=CC(C(C4=CC=C(CCCCCC)C=C4)(C5=C6SC7=C(C(C=C8)=CC=C8SCC(CCCC)CC)C9=C(C(C%10=CC=C(C=C%10)SCC(CC)CCCC)=C57)SC(C%11=C%12C=C(/C=C%13\C(C(C=CC=C%14)=C%14C%13=O)=C(C#N)/C#N)S%11)=C9C%12(C%15=CC=C(CCCCCC)C=C%15)C%16=CC=C(CCCCCC)C=C%16)C%17=CC=C(CCCCCC)C=C%17)=C6S3)=C(C#N)\C#N,CC(SC1=C2C3=CC=C(SCC(CCCC)CCCCCC)S3)=CC1=C(C4=CC=C(SCC(CCCC)CCCCCC)S4)C5=C2C(SC(C6=CC=C(C7=C(F)C(F)=C(C8=CC=C(C)S8)C9=NN(CC(CCCCCC)CCCCCCCC)N=C97)S6)=C%10)=C%10S5,,,16.54,0.585,0.926,5.49,3.76,1.73,5.4,3.59,1.81,9.26
1042,O=C1C2=C(C=C3C(C=CC=C3)=C2)C(/C1=C\C4=CC(C(C5=CC=C(CCCCCC)C=C5)(C6=C7SC8=C(C(C=C9)=CC=C9SCC(CCCC)CC)C%10=C(C(C%11=CC=C(C=C%11)SCC(CC)CCCC)=C68)SC(C%12=C%13C=C(/C=C%14\C(C(C=C%15C(C=CC=C%15)=C%16)=C%16C%14=O)=C(C#N)/C#N)S%12)=C%10C%13(C%17=CC=C(CCCCCC)C=C%17)C%18=CC=C(CCCCCC)C=C%18)C%19=CC=C(CCCCCC)C=C%19)=C7S4)=C(C#N)\C#N,CC(SC1=C2C3=CC=C(SCC(CCCC)CCCCCC)S3)=CC1=C(C4=CC=C(SCC(CCCC)CCCCCC)S4)C5=C2C(SC(C6=CC=C(C7=C(F)C(F)=C(C8=CC=C(C)S8)C9=NN(CC(CCCCCC)CCCCCCCC)N=C97)S6)=C%10)=C%10S5,,,18.25,0.61,0.875,5.5,3.8,1.7,5.4,3.59,1.81,10.03
1043,O=C1C2=C(C=CC=C2)C(/C1=C\C3=CC(C(C4=CC=C(CCCCCC)C=C4)(C5=C6SC7=C(C(C=C8)=CC=C8SCC(CCCC)CC)C(C(S9)=C(C%10=C9C(SC(/C=C%11\C(C(C=CC=C%12)=C%12C%11=O)=C(C#N)/C#N)=C%13)=C%13C%10(C%14=CC=C(CCCCCC)C=C%14)C%15=CC=C(CCCCCC)C=C%15)S%16)=C%16C(C%17=CC=C(C=C%17)SCC(CC)CCCC)=C57)C%18=CC=C(CCCCCC)C=C%18)=C6S3)=C(C#N)\C#N,CC(SC1=C2C3=CC=C(SCC(CCCC)CCCCCC)S3)=CC1=C(C4=CC=C(SCC(CCCC)CCCCCC)S4)C5=C2C(SC(C6=CC=C(C7=C(F)C(F)=C(C8=CC=C(C)S8)C9=NN(CC(CCCCCC)CCCCCCCC)N=C97)S6)=C%10)=C%10S5,,,17.94,0.65,0.923,5.44,3.74,1.7,5.4,3.59,1.81,11.06
1044,O=C1C2=C(C=C3C(C=CC=C3)=C2)C(/C1=C\C4=CC(C(C5=CC=C(CCCCCC)C=C5)(C6=C7SC8=C(C(C=C9)=CC=C9SCC(CCCC)CC)C(C(S%10)=C(C%11=C%10C(SC(/C=C%12\C(C(C=C%13C(C=CC=C%13)=C%14)=C%14C%12=O)=C(C#N)/C#N)=C%15)=C%15C%11(C%16=CC=C(CCCCCC)C=C%16)C%17=CC=C(CCCCCC)C=C%17)S%18)=C%18C(C%19=CC=C(C=C%19)SCC(CC)CCCC)=C68)C%20=CC=C(CCCCCC)C=C%20)=C7S4)=C(C#N)\C#N,CC(SC1=C2C3=CC=C(SCC(CCCC)CCCCCC)S3)=CC1=C(C4=CC=C(SCC(CCCC)CCCCCC)S4)C5=C2C(SC(C6=CC=C(C7=C(F)C(F)=C(C8=CC=C(C)S8)C9=NN(CC(CCCCCC)CCCCCCCC)N=C97)S6)=C%10)=C%10S5,,,19.5,0.692,0.905,5.45,3.77,1.68,5.4,3.59,1.81,12.47
1045,O=C1C2=C(C=CC=C2)C(/C1=C\C3=CC(C(C4=CC=C(CCCCCC)C=C4)(C5=C6SC7=C(C(C=C8)=CC=C8SCC(CCCC)CC)C9=C(C(C%10=CC=C(C=C%10)SCC(CC)CCCC)=C57)SC(C%11=C%12C=C(/C=C%13\C(C(C=CC=C%14)=C%14C%13=O)=C(C#N)/C#N)S%11)=C9C%12(C%15=CC=C(CCCCCC)C=C%15)C%16=CC=C(CCCCCC)C=C%16)C%17=CC=C(CCCCCC)C=C%17)=C6S3)=C(C#N)\C#N,CC(S1)=CC=C1C(C2=NN(CC(CCCCCC)CCCCCCCC)N=C23)=C(F)C(F)=C3C4=CC=C(C5=CC6=C(S5)C7=C(C(C8=CC=C(SCC(CCCC)CCCCCC)S8)=C9C(SC(C)=C%10)=C%10SC9=C7C%11=CC=C(SCC(CCCC)CCCCCC)S%11)S6)S4,,,13.2,0.539,0.883,5.49,3.76,1.73,5.32,3.51,1.81,6.5
1046,O=C1C2=C(C=C3C(C=CC=C3)=C2)C(/C1=C\C4=CC(C(C5=CC=C(CCCCCC)C=C5)(C6=C7SC8=C(C(C=C9)=CC=C9SCC(CCCC)CC)C%10=C(C(C%11=CC=C(C=C%11)SCC(CC)CCCC)=C68)SC(C%12=C%13C=C(/C=C%14\C(C(C=C%15C(C=CC=C%15)=C%16)=C%16C%14=O)=C(C#N)/C#N)S%12)=C%10C%13(C%17=CC=C(CCCCCC)C=C%17)C%18=CC=C(CCCCCC)C=C%18)C%19=CC=C(CCCCCC)C=C%19)=C7S4)=C(C#N)\C#N,CC(S1)=CC=C1C(C2=NN(CC(CCCCCC)CCCCCCCC)N=C23)=C(F)C(F)=C3C4=CC=C(C5=CC6=C(S5)C7=C(C(C8=CC=C(SCC(CCCC)CCCCCC)S8)=C9C(SC(C)=C%10)=C%10SC9=C7C%11=CC=C(SCC(CCCC)CCCCCC)S%11)S6)S4,,,12.72,0.432,0.863,5.5,3.8,1.7,5.32,3.51,1.81,4.95
1047,O=C1C2=C(C=CC=C2)C(/C1=C\C3=CC(C(C4=CC=C(CCCCCC)C=C4)(C5=C6SC7=C(C(C=C8)=CC=C8SCC(CCCC)CC)C(C(S9)=C(C%10=C9C(SC(/C=C%11\C(C(C=CC=C%12)=C%12C%11=O)=C(C#N)/C#N)=C%13)=C%13C%10(C%14=CC=C(CCCCCC)C=C%14)C%15=CC=C(CCCCCC)C=C%15)S%16)=C%16C(C%17=CC=C(C=C%17)SCC(CC)CCCC)=C57)C%18=CC=C(CCCCCC)C=C%18)=C6S3)=C(C#N)\C#N,CC(S1)=CC=C1C(C2=NN(CC(CCCCCC)CCCCCCCC)N=C23)=C(F)C(F)=C3C4=CC=C(C5=CC6=C(S5)C7=C(C(C8=CC=C(SCC(CCCC)CCCCCC)S8)=C9C(SC(C)=C%10)=C%10SC9=C7C%11=CC=C(SCC(CCCC)CCCCCC)S%11)S6)S4,,,13.18,0.505,0.911,5.44,3.74,1.7,5.32,3.51,1.81,6.2
1048,O=C1C2=C(C=C3C(C=CC=C3)=C2)C(/C1=C\C4=CC(C(C5=CC=C(CCCCCC)C=C5)(C6=C7SC8=C(C(C=C9)=CC=C9SCC(CCCC)CC)C(C(S%10)=C(C%11=C%10C(SC(/C=C%12\C(C(C=C%13C(C=CC=C%13)=C%14)=C%14C%12=O)=C(C#N)/C#N)=C%15)=C%15C%11(C%16=CC=C(CCCCCC)C=C%16)C%17=CC=C(CCCCCC)C=C%17)S%18)=C%18C(C%19=CC=C(C=C%19)SCC(CC)CCCC)=C68)C%20=CC=C(CCCCCC)C=C%20)=C7S4)=C(C#N)\C#N,CC(S1)=CC=C1C(C2=NN(CC(CCCCCC)CCCCCCCC)N=C23)=C(F)C(F)=C3C4=CC=C(C5=CC6=C(S5)C7=C(C(C8=CC=C(SCC(CCCC)CCCCCC)S8)=C9C(SC(C)=C%10)=C%10SC9=C7C%11=CC=C(SCC(CCCC)CCCCCC)S%11)S6)S4,,,11.08,0.528,0.878,5.45,3.77,1.68,5.32,3.51,1.81,5.38
1049,CCCCCCC(C=C1)=CC=C1C2(C3=CC=C(CCCCCC)C=C3)C4=CC5=C(C(C6=C5SC7=C6SC(/C=C8C(C(C=CC=C9)=C9C\8=C(C#N)\C#N)=O)=C7)(C%10=CC=C(CCCCCC)C=C%10)C%11=CC=C(CCCCCC)C=C%11)C=C4C%12=C2C(SC(/C=C%13C(C(C=CC=C%14)=C%14C\%13=C(C#N)/C#N)=O)=C%15)=C%15S%12,CC(SC1=C2C3=CC=C(CC(CC)CCCC)S3)=CC1=C(C4=CC=C(CC(CC)CCCC)S4)C5=C2C=C(S5)C6=CC=C(C7=C8C(C(C9=C(CC(CC)CCCC)SC(CC(CC)CCCC)=C9C8=O)=O)=C(C%10=CC=C(C)S%10)S7)S6,,,15.7,0.66,0.88,5.51,3.78,1.73,5.23,3.18,2.05,9.3
1050,CCCCCCC(C=C1)=CC=C1C2(C3=CC=C(CCCCCC)C=C3)C4=CC5=C(C(C6=C5SC7=C6SC(/C=C8C(C(C=CC=C9)=C9C\8=C(C#N)\C#N)=O)=C7)(C%10=CC=C(CCCCCC)C=C%10)C%11=CC=C(CCCCCC)C=C%11)C=C4C%12=C2C(SC(/C=C%13C(C(C=CC=C%14)=C%14C\%13=C(C#N)/C#N)=O)=C%15)=C%15S%12,CC(SC1=C2C3=CC=C(CC(CC)CCCC)S3)=CC1=C(C4=CC=C(CC(CC)CCCC)S4)C5=C2C=C(S5)C6=CC=C(C7=C8C(C(C9=C(CC(CC)CCCC)SC(CC(CC)CCCC)=C9C8=O)=O)=C(C%10=CC=C(C)S%10)S7)S6,,,16.9,0.69,0.9,5.51,3.78,1.73,5.23,3.18,2.05,10.7
1051,O=C(C(C=C(F)C(F)=C1)=C1C/2=C(C#N)\C#N)C2=C/C3=CC=C(/C(C(C=C/4)=NC4=C5\C6=CC(OCCCCCCCCCCCC)=C(OCCCCCCCCCCCC)C(OCCCCCCCCCCCC)=C6)=C7C=C/C8=C(C9=CC(OCCCCCCCCCCCC)=C(OCCCCCCCCCCCC)C(OCCCCCCCCCCCC)=C9)/C%10=N/C(C=C%10)=C(C%11=CC=C(/C=C%12C(C(C=C(F)C(F)=C%13)=C%13C\%12=C(C#N)\C#N)=O)S%11)\C%14=CC=C5N%14[Zn]N8\7)S3,O=C(OCC(CC)CCCC)C1=C(F)C2=C(C)SC(C3=CC4=C(C(C5=CC=C(CC(CC)CCCC)S5)=C(C=C(C)S6)C6=C4C7=CC=C(CC(CC)CCCC)S7)S3)=C2S1,,,9.43,0.532,0.78,5.79,4.31,1.48,5.24,3.66,1.58,3.82
1052,O=C(C(C=C(F)C(F)=C1)=C1C/2=C(C#N)\C#N)C2=C/C3=CC=C(/C(C(C=C/4)=NC4=C5\C6=C(OCCCCCCCCCCCC)C=CC=C6OCCCCCCCCCCCC)=C7C=C/C8=C(C9=C(OCCCCCCCCCCCC)C=CC=C9OCCCCCCCCCCCC)/C%10=N/C(C=C%10)=C(C%11=CC=C(/C=C%12C(C(C=C(F)C(F)=C%13)=C%13C\%12=C(C#N)\C#N)=O)S%11)\C%14=CC=C5N%14[Zn]N8\7)S3,O=C(OCC(CC)CCCC)C1=C(F)C2=C(C)SC(C3=CC4=C(C(C5=CC=C(CC(CC)CCCC)S5)=C(C=C(C)S6)C6=C4C7=CC=C(CC(CC)CCCC)S7)S3)=C2S1,,,13.5,0.648,0.8,5.71,4.28,1.43,5.24,3.66,1.58,6.98
1053,O=C(C(C=C(F)C(F)=C1)=C1C/2=C(C#N)\C#N)C2=C/C3=CC=C(/C(C(C=C/4)=NC4=C5\C6=CC(C(C)(C)C)=CC(C(C)(C)C)=C6)=C7C=C/C8=C(C9=CC(C(C)(C)C)=CC(C(C)(C)C)=C9)/C%10=N/C(C=C%10)=C(C%11=CC=C(/C=C%12C(C(C=C(F)C(F)=C%13)=C%13C\%12=C(C#N)\C#N)=O)S%11)\C%14=CC=C5N%14[Zn]N8\7)S3,O=C(OCC(CC)CCCC)C1=C(F)C2=C(C)SC(C3=CC4=C(C(C5=CC=C(CC(CC)CCCC)S5)=C(C=C(C)S6)C6=C4C7=CC=C(CC(CC)CCCC)S7)S3)=C2S1,,,12.07,0.567,0.77,5.82,4.32,1.5,5.24,3.66,1.58,5.48
1054,CCCCCCC(C=C1)=CC=C1C2(C3=CC=C(CCCCCC)C=C3)C4=CC5=C(C(C6=C5SC7=C6SC(/C=C8C(C(C=C(F)C(F)=C9)=C9C\8=C(C#N)\C#N)=O)=C7)(C%10=CC=C(CCCCCC)C=C%10)C%11=CC=C(CCCCCC)C=C%11)C=C4C%12=C2C(SC(C%13=CC=C(C%14=C(F)C(F)=C(C(S%15)=CC=C%15C%16=CC(S%17)=C(S%16)C%18=C%17C%19=C(C(C%20=CC=C(CCCCCC)C=C%20)%18C%21=CC=C(CCCCCC)C=C%21)C=C%22C(C(C%23=C%22SC%24=C%23SC(/C=C%25C(C(C=C(F)C(F)=C%26)=C%26C\%25=C(C#N)/C#N)=O)=C%24)(C%27=CC=C(CCCCCC)C=C%27)C%28=CC=C(CCCCCC)C=C%28)=C%19)C%29=NSN=C%29%14)S%13)=C%30)=C%30S%12,CC(SC1=C2C3=CC=C(CC(CC)CCCC)S3)=CC1=C(C4=CC=C(CC(CC)CCCC)S4)C5=C2C=C(S5)C6=CC=C(C7=C8C(C(C9=C(CC(CC)CCCC)SC(CC(CC)CCCC)=C9C8=O)=O)=C(C%10=CC=C(C)S%10)S7)S6,,,13.18,0.61,0.85,5.46,3.92,1.54,5.29,3.43,1.86,7.27
1055,CCCCCCC(C=C1)=CC=C1C2(C3=CC=C(CCCCCC)C=C3)C4=CC5=C(C(C6=C5SC7=C6SC(/C=C8C(C(C=C(F)C(F)=C9)=C9C\8=C(C#N)\C#N)=O)=C7)(C%10=CC=C(CCCCCC)C=C%10)C%11=CC=C(CCCCCC)C=C%11)C=C4C%12=C2C(SC(C%13=CC=C(C%14=C(C#N)C(C#N)=C(C(S%15)=CC=C%15C%16=CC(S%17)=C(S%16)C%18=C%17C%19=C(C(C%20=CC=C(CCCCCC)C=C%20)%18C%21=CC=C(CCCCCC)C=C%21)C=C%22C(C(C%23=C%22SC%24=C%23SC(/C=C%25C(C(C=C(F)C(F)=C%26)=C%26C\%25=C(C#N)/C#N)=O)=C%24)(C%27=CC=C(CCCCCC)C=C%27)C%28=CC=C(CCCCCC)C=C%28)=C%19)C%29=NSN=C%29%14)S%13)=C%30)=C%30S%12,CC(SC1=C2C3=CC=C(CC(CC)CCCC)S3)=CC1=C(C4=CC=C(CC(CC)CCCC)S4)C5=C2C=C(S5)C6=CC=C(C7=C8C(C(C9=C(CC(CC)CCCC)SC(CC(CC)CCCC)=C9C8=O)=O)=C(C%10=CC=C(C)S%10)S7)S6,,,16.69,0.64,0.81,5.56,3.98,1.58,5.29,3.43,1.86,9.13
1056,CCCCCCC(C=C1)=CC=C1C2(C3=CC=C(CCCCCC)C=C3)C4=CC5=C(C(C6=C5SC7=C6SC(/C=C8C(C(C=C(F)C(F)=C9)=C9C\8=C(C#N)\C#N)=O)=C7)(C%10=CC=C(CCCCCC)C=C%10)C%11=CC=C(CCCCCC)C=C%11)C=C4C%12=C2C(SC(C%13=CC=C(C%14=C(C#N)C(C#N)=C(C(S%15)=CC=C%15C%16=CC(S%17)=C(S%16)C%18=C%17C%19=C(C(C%20=CC=C(CCCCCC)C=C%20)%18C%21=CC=C(CCCCCC)C=C%21)C=C%22C(C(C%23=C%22SC%24=C%23SC(/C=C%25C(C(C=C(F)C(F)=C%26)=C%26C\%25=C(C#N)/C#N)=O)=C%24)(C%27=CC=C(CCCCCC)C=C%27)C%28=CC=C(CCCCCC)C=C%28)=C%19)C%29=NSN=C%29%14)S%13)=C%30)=C%30S%12,CC(SC1=C2C3=CC=C(CC(CC)CCCC)S3)=CC1=C(C4=CC=C(CC(CC)CCCC)S4)C5=C2C=C(S5)C6=CC=C(C7=C8C(C(C9=C(CC(CC)CCCC)SC(CC(CC)CCCC)=C9C8=O)=O)=C(C%10=CC=C(C)S%10)S7)S6,,,20.7,0.708,0.85,5.38,4,1.38,5.33,3.53,1.8,12.8
1057,O=C(C(C=C(F)C(F)=C1)=C1C/2=C(C#N)/C#N)C2=C/C3=C(CCCCCCCCCCC)C(SC4=C5N(CC(CC)CCCC)C6=C4C7=NSN=C7C8=C6N(CC(CC)CCCC)C9=C8SC%10=C9SC(/C=C%11/C(C%12=C(C%11=O)C=C(F)C(F)=C%12)=C(C#N)\C#N)=C%10CCCCCCCCCCC)=C5S3,CC(SC1=C2C3=CC(F)=C(CC(CC)CCCC)S3)=CC1=C(C4=CC(F)=C(CC(CC)CCCC)S4)C5=C2C=C(S5)C6=CC=C(C(C7=NN(CCC(CC)CCCC)N=C87)=C(C(N9CCCCCCCC)=O)C(C9=O)=C8C%10=CC=C(C)S%10)S6,,,25.01,0.712,0.78,5.68,4.06,1.62,5.38,3.24,2.14,14.16
1058,O=C(C(C=C(F)C(F)=C1)=C1C/2=C(C#N)/C#N)C2=C/C3=C(CCCCCCCCCCC)C(SC4=C5N(CC(CC)CCCC)C6=C4C7=NSN=C7C8=C6N(CC(CC)CCCC)C9=C8SC%10=C9SC(/C=C%11/C(C%12=C(C%11=O)C=C(F)C(F)=C%12)=C(C#N)\C#N)=C%10CCCCCCCCCCC)=C5S3,CC(SC1=C2C3=CC(Cl)=C(CC(CC)CCCC)S3)=CC1=C(C4=CC(Cl)=C(CC(CC)CCCC)S4)C5=C2C=C(S5)C6=CC=C(C(C7=NN(CCC(CC)CCCC)N=C87)=C(C(N9CCCCCCCC)=O)C(C9=O)=C8C%10=CC=C(C)S%10)S6,,,25.7,0.727,0.79,5.68,4.06,1.62,5.46,3.13,2.33,15.06
1059,O=C(C(C=C(F)C(F)=C1)=C1C/2=C(C#N)/C#N)C2=C/C3=C(CCCCCCCCCCC)C(SC4=C5N(CC(CC)CCCC)C6=C4C7=NSN=C7C8=C6N(CC(CC)CCCC)C9=C8SC%10=C9SC(/C=C%11/C(C%12=C(C%11=O)C=C(F)C(F)=C%12)=C(C#N)\C#N)=C%10CCCCCCCCCCC)=C5S3,CC(SC1=C2C(C=C3F)=CC(F)=C3CC(CC)CCCC)=CC1=C(C4=CC(F)=C(C(F)=C4)CC(CC)CCCC)C5=C2C=C(S5)C6=CC=C(C(C7=NN(CCC(CC)CCCC)N=C87)=C(C(N9CCCCCCCC)=O)C(C9=O)=C8C%10=CC=C(C)S%10)S6,,,26.11,0.733,0.81,5.68,4.06,1.62,5.46,3.14,2.32,15.65
1060,O=C(C(C=C(F)C(F)=C1)=C1C/2=C(C#N)/C#N)C2=C/C3=C(CCCCCCCCCCC)C(SC4=C5N(CC(CC)CCCC)C6=C4C7=NSN=C7C8=C6N(CC(CC)CCCC)C9=C8SC%10=C9SC(/C=C%11/C(C%12=C(C%11=O)C=C(F)C(F)=C%12)=C(C#N)\C#N)=C%10CCCCCCCCCCC)=C5S3,CC1=CC(C(S1)=C2C3=CC=C(CC(CC)CCCC)S3)=C(C4=C2C=C(C5=CC=C(C6=C(F)C(F)=C(C7=CC=C(C)S7)C8=C6N=C(C9=CC=CC(OCCCCCCCC)=C9)C(C%10=CC(OCCCCCCCC)=CC=C%10)=N8)S5)S4)C%11=CC=C(CC(CC)CCCC)S%11,,,23.41,0.553,0.66,5.65,4.1,1.55,5.19,3.44,1.75,8.61
1061,O=C(C(C=C(F)C(F)=C1)=C1C/2=C(C#N)/C#N)C2=C/C3=C(CCCCCCCCCCC)C(SC4=C5N(CC(CC)CCCC)C6=C4C7=NSN=C7C8=C6N(CC(CC)CCCC)C9=C8SC%10=C9SC(/C=C%11/C(C%12=C(C%11=O)C=C(F)C(F)=C%12)=C(C#N)\C#N)=C%10CCCCCCCCCCC)=C5S3,CC1=CC(C(S1)=C2C3=CC(F)=C(CC(CC)CCCC)S3)=C(C4=C2C=C(C5=CC=C(C6=C(F)C(F)=C(C7=CC=C(C)S7)C8=C6N=C(C9=CC=CC(OCCCCCCCC)=C9)C(C%10=CC(OCCCCCCCC)=CC=C%10)=N8)S5)S4)C%11=CC(F)=C(CC(CC)CCCC)S%11,,,24.64,0.622,0.78,5.65,4.1,1.55,5.37,3.48,1.89,12.02
1062,O=C(C(C=C(F)C(F)=C1)=C1C/2=C(C#N)/C#N)C2=C/C3=C(CCCCCCCCCCC)C(SC4=C5N(CC(CC)CCCC)C6=C4C7=NSN=C7C8=C6N(CC(CC)CCCC)C9=C8SC%10=C9SC(/C=C%11/C(C%12=C(C%11=O)C=C(F)C(F)=C%12)=C(C#N)\C#N)=C%10CCCCCCCCCCC)=C5S3,CC1=CC(C(S1)=C2C3=CC(F)=C(SCC(CC)CCCC)S3)=C(C4=C2C=C(C5=CC=C(C6=C(F)C(F)=C(C7=CC=C(C)S7)C8=C6N=C(C9=CC=CC(OCCCCCCCC)=C9)C(C%10=CC(OCCCCCCCC)=CC=C%10)=N8)S5)S4)C%11=CC(F)=C(SCC(CC)CCCC)S%11,,,24.68,0.637,0.83,5.65,4.1,1.55,5.41,3.5,1.91,13.1
1063,O=C(C(C=C(F)C(F)=C1)=C1C/2=C(C#N)/C#N)C2=C/C3=C(CCCCCCCCCCC)C(SC4=C5N(CC(CC)CCCC)C6=C4C7=NSN=C7C8=C6N(CC(CC)CCCC)C9=C8SC%10=C9SC(/C=C%11/C(C%12=C(C%11=O)C=C(F)C(F)=C%12)=C(C#N)\C#N)=C%10CCCCCCCCCCC)=C5S3,CC(S1)=CC=C1C(C2=NN(CC(CCCCCC)CCCCCCCC)N=C23)=C(F)C(F)=C3C4=CC=C(C5=CC(S6)=C(S5)C7=C6C8=C(C(C9=CC=C(CCCCCC)C=C9)7C%10=CC=C(CCCCCC)C=C%10)C=C%11C(C(C%12=C%11SC%13=C%12SC(C)=C%13)(C%14=CC=C(CCCCCC)C=C%14)C%15=CC=C(CCCCCC)C=C%15)=C8)S4,,,22.44,0.646,0.73,5.65,4.1,1.55,5.25,3.63,1.62,11.05
1064,O=C(C(C=C(F)C(F)=C1)=C1C/2=C(C#N)/C#N)C2=C/C3=C(CCCCCCCCCCC)C(SC4=C5N(CC(CC)CCCC)C6=C4C7=NSN=C7C8=C6N(CC(CC)CCCC)C9=C8SC%10=C9SC(/C=C%11/C(C%12=C(C%11=O)C=C(F)C(F)=C%12)=C(C#N)\C#N)=C%10CCCCCCCCCCC)=C5S3,CC1=CC(C(S1)=C2C3=CC=C(CC(CC)CCCC)S3)=C(C4=C2C=C(C5=CC=C(C6=C(F)C(F)=C(C7=CC=C(C)S7)C8=NN(CC(CCCCCC)CCCCCCCC)N=C68)S5)S4)C9=CC=C(CC(CC)CCCC)S9,,,20.43,0.516,0.65,5.65,4.1,1.55,5.12,3.58,1.54,7.15
1065,CCCCCCC(C=C1)=CC=C1C2(C3=CC=C(CCCCCC)C=C3)C4=CC5=C(C(C6=C5SC7=C6SC(/C=C8C(C(C=C(F)C(F)=C9)=C9C\8=C(C#N)\C#N)=O)=C7)(C%10=CC=C(CCCCCC)C=C%10)C%11=CC=C(CCCCCC)C=C%11)C=C4C%12=C2C(SC(/C=C%13C(C(C=C(F)C(F)=C%14)=C%14C\%13=C(C#N)/C#N)=O)=C%15)=C%15S%12,CC(SC1=C2C3=CC=C(CC(CC)CCCC)S3)=CC1=C(C4=CC=C(CC(CC)CCCC)S4)C5=C2C=C(C6=CC7=C(C(SC(C)=C8)=C8C(N7CC(CCCCCCCC)CCCCCCCCCC)=O)S6)S5,,,18.94,0.683,0.81,5.49,3.89,1.6,5.2,2.93,2.27,10.96
1066,O=C1C2=C(C=C(F)C(F)=C2)C(/C1=C/C3=CC(S4)=C(S3)C(C(C5=CC=C(CCCCCC)C=C5)6C7=CC=C(CCCCCC)C=C7)=C4C8=C6C9=CC(SC(C%10=C%11C(SC(/C=C%12/C(C(C=C(F)C(F)=C%13)=C%13C%12=O)=C(C#N)\C#N)=C%14)=C%14S%10)=C%15C%11(C%16=CC=C(CCCCCC)C=C%16)C%17=CC=C(CCCCCC)C=C%17)=C%15C=C9S8)=C(C#N)\C#N,CC(SC1=C2C3=CC=C(CC(CC)CCCC)S3)=CC1=C(C4=CC=C(CC(CC)CCCC)S4)C5=C2C=C(C6=CC7=C(C(SC(C)=C8)=C8C(N7CC(CCCCCCCC)CCCCCCCCCC)=O)S6)S5,,,18.72,0.623,0.83,5.29,3.9,1.39,5.2,2.93,2.27,10.04
1067,CCCCCCC(C=C1)=CC=C1C2(C(C(SC(/C=C3/C(C(C=C4F)=C(C3=O)C=C4F)=C(C#N)\C#N)=C5)=C5S6)=C6C(S7)=C(O2)C8=C7C9=C(S8)C%10=C(C(C%11=CC=C(CCCCCC)C=C%11)(O9)C%12=CC=C(CCCCCC)C=C%12)C(SC(/C=C%13C(C(C=C(F)C(F)=C%14)=C%14C\%13=C(C#N)\C#N)=O)=C%15)=C%15S%10)C%16=CC=C(CCCCCC)C=C%16,CC(SC1=C2C3=CC=C(CC(CC)CCCC)S3)=CC1=C(C4=CC=C(CC(CC)CCCC)S4)C5=C2C=C(C6=CC7=C(C(SC(C)=C8)=C8C(N7CC(CCCCCCCC)CCCCCCCCCC)=O)S6)S5,,,16.26,0.465,0.81,5.26,3.9,1.36,5.2,2.93,2.27,6.46
1068,CCCCCCC(C=C1)=CC=C1C2(C3=CC=C(CCCCCC)C=C3)C4=CC5=C(C(C6=C5SC7=C6SC(/C=C8C(C(C=CC=C9)=C9C\8=C(C#N)\C#N)=O)=C7)(C%10=CC=C(CCCCCC)C=C%10)C%11=CC=C(CCCCCC)C=C%11)C=C4C%12=C2C(SC(/C=C%13C(C(C=CC=C%14)=C%14C\%13=C(C#N)/C#N)=O)=C%15)=C%15S%12,CC(SC1=C2C3=CC=C(CC(CC)CCCC)S3)=CC1=C(C4=CC=C(CC(CC)CCCC)S4)C5=C2C=C(S5)C6=CC=C(C7=C8C(C(C9=C(CC(CC)CCCC)SC(CC(CC)CCCC)=C9C8=O)=O)=C(C%10=CC=C(C)S%10)S7)S6,,,15.4,0.71,0.88,5.11,3.52,1.59,5.33,3.53,1.8,9.95
1069,CCCCCCC(C=C1)=CC=C1C2(C3=CC=C(CCCCCC)C=C3)C4=CC5=C(C(C6=C5SC7=C6SC(/C=C8C(C(C=C(F)C(F)=C9)=C9C\8=C(C#N)\C#N)=O)=C7)(C%10=CC=C(CCCCCC)C=C%10)C%11=CC=C(CCCCCC)C=C%11)C=C4C%12=C2C(SC(/C=C%13C(C(C=C(F)C(F)=C%14)=C%14C\%13=C(C#N)/C#N)=O)=C%15)=C%15S%12,CC(SC1=C2C3=CC(F)=C(SCC(CC)CCCC)S3)=CC1=C(C4=CC(F)=C(SCC(CC)CCCC)S4)C5=C2C=C(C6=CC=C(C7=C8C(C(C9=C(CC(CC)CCCC)SC(CC(CC)CCCC)=C9C8=O)=O)=C(C%10=CC=C(C)S%10)S7)S6)S5,,,18.62,0.72,0.87,5.66,4.14,1.52,5.4,3.6,1.8,12.18
1070,CCCCCCC(C=C1)=CC=C1C2(C3=CC=C(CCCCCC)C=C3)C4=CC5=C(C(C6=C5SC7=C6SC(/C=C8C(C(C=C(F)C(F)=C9)=C9C\8=C(C#N)\C#N)=O)=C7)(C%10=CC=C(CCCCCC)C=C%10)C%11=CC=C(CCCCCC)C=C%11)C=C4C%12=C2C(SC(/C=C%13C(C(C=C(F)C(F)=C%14)=C%14C\%13=C(C#N)/C#N)=O)=C%15)=C%15S%12,CC(SC1=C2C3=CC=C(CC(CC)CCCC)S3)=CC1=C(C4=CC=C(CC(CC)CCCC)S4)C5=C2C=C(S5)C6=CC=C(C7=C8C(C(C9=C(CC(CC)CCCC)SC(CC(CC)CCCC)=C9C8=O)=O)=C(C%10=CC=C(C)S%10)S7)S6,,,20.02,0.706,0.71,5.66,4.14,1.52,5.33,2.92,2.41,10.1
1071,CCCCCCC(C=C1)=CC=C1C2(C3=CC=C(CCCCCC)C=C3)C4=CC5=C(C(C6=C5SC7=C6SC(/C=C8C(C(C=CC=C9)=C9C\8=C(C#N)\C#N)=O)=C7)(C%10=CC=C(CCCCCC)C=C%10)C%11=CC=C(CCCCCC)C=C%11)C=C4C%12=C2C(SC(/C=C%13C(C(C=CC=C%14)=C%14C\%13=C(C#N)/C#N)=O)=C%15)=C%15S%12,CC(SC1=C2C3=CC=C(CC(CC)CCCC)S3)=CC1=C(C4=CC=C(CC(CC)CCCC)S4)C5=C2C=C(S5)C6=CC=C(C7=C8C(C(C9=C(CC(CC)CCCC)SC(CC(CC)CCCC)=C9C8=O)=O)=C(C%10=CC=C(C)S%10)S7)S6,,,17.1,0.686,0.878,5.5,3.89,1.61,5.4,3.6,1.8,10.3
1072,O=C1C2=C(C(/C1=C/C(S3)=CC4=C3C5=C(C4(C6=CC=C(CCCCCC)C=C6)C7=CC=C(CCCCCC)C=C7)C8=C(CCCCCCCC)C(SC9=C%10C(C%11=CC=C(CCCCCC)C=C%11)(C%12=CC=C(CCCCCC)C=C%12)C%13=C9SC(/C=C%14C(C(C=CC(F)=C%15)=C%15C\%14=C(C#N)\C#N)=O)=C%13)=C%10C(CCCCCCCC)=C8S5)=C(C#N)/C#N)C=C(F)C=C2,CC(SC1=C2C3=CC=C(CC(CC)CCCC)S3)=CC1=C(C4=CC=C(CC(CC)CCCC)S4)C5=C2C=C(S5)C6=CC=C(C7=C8C(C(C9=C(CC(CC)CCCC)SC(CC(CC)CCCC)=C9C8=O)=O)=C(C%10=CC=C(C)S%10)S7)S6,,,19.14,0.612,0.847,5.36,3.89,1.47,5.33,3.53,1.8,10.62
1073,O=C(C(C=C(Cl)C(Cl)=C1)=C1C/2=C(C#N)/C#N)C2=C/C3=CC(C(CCCCCCCC)(CCCCCCCC)C4=C5C=C(C6(CCCCCCCC)CCCCCCCC)C(C(C6=C7)=CC8=C7C(SC(/C=C9/C(C%10=C(C9=O)C=C(Cl)C(Cl)=C%10)=C(C#N)\C#N)=C%11)=C%11C8(CCCCCCCC)CCCCCCCC)=C4)=C5S3,CC(SC1=C2C3=CC(F)=C(CC(CC)CCCC)S3)=CC1=C(C4=CC(F)=C(CC(CC)CCCC)S4)C5=C2C=C(S5)C6=CC=C(C7=C8C(C(C9=C(CC(CC)CCCC)SC(CC(CC)CCCC)=C9C8=O)=O)=C(C%10=CC=C(C)S%10)S7)S6,,,18.3,0.78,0.893,5.5,3.86,1.64,5.45,3.65,1.8,12.9
1074,O=C(C(C=C(Cl)C(Cl)=C1)=C1C/2=C(C#N)/C#N)C2=C/C3=CC(C(CCCCCCCC)(CCCCCCCC)C4=C5C=C(C6(CCCCCCCC)CCCCCCCC)C(C(C6=C7)=CC8=C7C(SC(/C=C9/C(C%10=C(C9=O)C=C(Cl)C(Cl)=C%10)=C(C#N)\C#N)=C%11)=C%11C8(CCCCCCCC)CCCCCCCC)=C4)=C5S3,CC(SC1=C2C3=CC(F)=C(CC(CC)CCCC)S3)=CC1=C(C4=CC(F)=C(CC(CC)CCCC)S4)C5=C2C=C(S5)C6=CC=C(C7=C8C(C(C9=C(CC(CC)CCCC)SC(CC(CC)CCCC)=C9C8=O)=O)=C(C%10=CC=C(C)S%10)S7)S6,,,19.52,0.78,0.891,5.5,3.86,1.64,5.45,3.65,1.8,13.53
1075,O=C(C(C=C(Cl)C(Cl)=C1)=C1C/2=C(C#N)/C#N)C2=C/C3=CC(C(CCCCCCCC)(CCCCCCCC)C4=C5C=C(C6(CCCCCCCC)CCCCCCCC)C(C(C6=C7)=CC8=C7C(SC(/C=C9/C(C%10=C(C9=O)C=C(Cl)C(Cl)=C%10)=C(C#N)\C#N)=C%11)=C%11C8(CCCCCCCC)CCCCCCCC)=C4)=C5S3,CC(SC1=C2C3=CC(F)=C(CC(CC)CCCC)S3)=CC1=C(C4=CC(F)=C(CC(CC)CCCC)S4)C5=C2C=C(S5)C6=CC=C(C7=C8C(C(C9=C(CC(CC)CCCC)SC(CC(CC)CCCC)=C9C8=O)=O)=C(C%10=CC=C(C)S%10)S7)S6,,,19.74,0.78,0.893,5.5,3.86,1.64,5.45,3.65,1.8,13.8
1076,O=C(C(C=C(Cl)C(Cl)=C1)=C1C/2=C(C#N)/C#N)C2=C/C3=CC(C(CCCCCCCC)(CCCCCCCC)C4=C5C=C(C6(CCCCCCCC)CCCCCCCC)C(C(C6=C7)=CC8=C7C(SC(/C=C9/C(C%10=C(C9=O)C=C(Cl)C(Cl)=C%10)=C(C#N)\C#N)=C%11)=C%11C8(CCCCCCCC)CCCCCCCC)=C4)=C5S3,CC(SC1=C2C3=CC(F)=C(CC(CC)CCCC)S3)=CC1=C(C4=CC(F)=C(CC(CC)CCCC)S4)C5=C2C=C(S5)C6=CC=C(C7=C8C(C(C9=C(CC(CC)CCCC)SC(CC(CC)CCCC)=C9C8=O)=O)=C(C%10=CC=C(C)S%10)S7)S6,,,19.94,0.68,0.879,5.5,3.86,1.64,5.45,3.65,1.8,11.93
1077,O=C(C(C=C(Cl)C(Cl)=C1)=C1C/2=C(C#N)/C#N)C2=C/C3=CC(C(CCCCCCCC)(CCCCCCCC)C4=C5C=C(C6(CCCCCCCC)CCCCCCCC)C(C(C6=C7)=CC8=C7C(SC(/C=C9/C(C%10=C(C9=O)C=C(Cl)C(Cl)=C%10)=C(C#N)\C#N)=C%11)=C%11C8(CCCCCCCC)CCCCCCCC)=C4)=C5S3,CC(SC1=C2C3=CC(F)=C(CC(CC)CCCC)S3)=CC1=C(C4=CC(F)=C(CC(CC)CCCC)S4)C5=C2C=C(S5)C6=CC=C(C7=C8C(C(C9=C(CC(CC)CCCC)SC(CC(CC)CCCC)=C9C8=O)=O)=C(C%10=CC=C(C)S%10)S7)S6,,,20,0.6,0.867,5.5,3.86,1.64,5.45,3.65,1.8,10.51
1078,O=C(C(C=C(Cl)C(Cl)=C1)=C1C/2=C(C#N)/C#N)C2=C/C3=CC(C(CCCCCCCC)(CCCCCCCC)C4=C5C=C(C6(CCCCCCCC)CCCCCCCC)C(C(C6=C7)=CC8=C7C(SC(/C=C9/C(C%10=C(C9=O)C=C(Cl)C(Cl)=C%10)=C(C#N)\C#N)=C%11)=C%11C8(CCCCCCCC)CCCCCCCC)=C4)=C5S3,CC(SC1=C2C3=CC(F)=C(CC(CC)CCCC)S3)=CC1=C(C4=CC(F)=C(CC(CC)CCCC)S4)C5=C2C=C(S5)C6=CC=C(C7=C8C(C(C9=C(CC(CC)CCCC)SC(CC(CC)CCCC)=C9C8=O)=O)=C(C%10=CC=C(C)S%10)S7)S6,,,19.73,0.58,0.866,5.5,3.86,1.64,5.45,3.65,1.8,10
1079,O=C(C(C=C(Cl)C(Cl)=C1)=C1C/2=C(C#N)/C#N)C2=C/C3=CC(C(CCCCCCCC)(CCCCCCCC)C4=C5C=C(C6(CCCCCCCC)CCCCCCCC)C(C(C6=C7)=CC8=C7C(SC(/C=C9/C(C%10=C(C9=O)C=C(Cl)C(Cl)=C%10)=C(C#N)\C#N)=C%11)=C%11C8(CCCCCCCC)CCCCCCCC)=C4)=C5S3,CC(SC1=C2C3=CC(F)=C(CC(CC)CCCC)S3)=CC1=C(C4=CC(F)=C(CC(CC)CCCC)S4)C5=C2C=C(S5)C6=CC=C(C7=C8C(C(C9=C(CC(CC)CCCC)SC(CC(CC)CCCC)=C9C8=O)=O)=C(C%10=CC=C(C)S%10)S7)S6,,,19.78,0.53,0.852,5.5,3.86,1.64,5.45,3.65,1.8,9.03
1080,O=C(C(C=C(Cl)C(Cl)=C1)=C1C/2=C(C#N)/C#N)C2=C/C3=CC(C(CCCCCCCC)(CCCCCCCC)C4=C5C=C(C6(CCCCCCCC)CCCCCCCC)C(C(C6=C7)=CC8=C7C(SC(/C=C9/C(C%10=C(C9=O)C=C(Cl)C(Cl)=C%10)=C(C#N)\C#N)=C%11)=C%11C8(CCCCCCCC)CCCCCCCC)=C4)=C5S3,FC(C(F)=C(C1=CC(C(OCC(CCCCCCCCCC)CCCCCCCC)=O)=C(C2=CC(CC(CCCCCCCC)CCCCCC)=C(C3=CC=C(C4=C(F)C(F)=C(C5=CC=C(C)S5)C6=NSN=C64)S3)S2)S1)C7=NSN=C78)=C8C9=CC(C(OCC(CCCCCCCCCC)CCCCCCCC)=O)=C(C%10=CC(CC(CCCCCCCC)CCCCCC)=C(C)S%10)S9,,,11.97,0.441,1,5.85,3.64,2.21,5.4,3.54,1.86,5.18
1081,O=C(C(C=C(Cl)C(Cl)=C1)=C1C/2=C(C#N)/C#N)C2=C/C3=CC(C(CCCCCCCC)(CCCCCCCC)C4=C5C=C(C6(CCCCCCCC)CCCCCCCC)C(C(C6=C7)=CC8=C7C(SC(/C=C9/C(C%10=C(C9=O)C=C(Cl)C(Cl)=C%10)=C(C#N)\C#N)=C%11)=C%11C8(CCCCCCCC)CCCCCCCC)=C4)=C5S3,FC(C(F)=C(C1=CC(C(OCC(CCCCCCCCCC)CCCCCCCC)=O)=C(C2=CC(CC(CCCCCCCC)CCCCCC)=C(C3=CC=C(C4=C(F)C(F)=C(C5=CC=C(C)S5)C6=NSN=C64)S3)S2)S1)C7=NSN=C78)=C8C9=CC(C(OCC(CCCCCCCCCC)CCCCCCCC)=O)=C(C%10=CC(CC(CCCCCCCC)CCCCCC)=C(C)S%10)S9,,,11.99,0.484,1.01,5.85,3.64,2.21,5.4,3.54,1.86,6.19
1082,O=C(N1C(CCCC)CCCC)C2=C3C4=C(C=C2)C5=CC=C6C7=C(C(N(C(CCCC)CCCC)C6=O)=O)C=C(C8=CC=C(P(C(C=C9)=CC=C9C%10=CC(C(N%11C(CCCC)CCCC)=O)=C%12C%13=C%10C%14=CC=C%15C%16=C(C(N(C(CCCC)CCCC)C%15=O)=O)C=CC(C%13=CC=C%12C%11=O)=C%14%16)(C(C=C%17)=CC=C%17C%18=CC(C(N%19C(CCCC)CCCC)=O)=C%20C(C%21=CC=C%20C%19=O)=C%18C%22=CC=C%23C%24=C(C(N(C(CCCC)CCCC)C%23=O)=O)C=CC%21=C%22%24)=O)C=C8)C(C4=CC=C3C1=O)=C57,FC(C(F)=C(C1=CC(C(OCC(CCCCCCCCCC)CCCCCCCC)=O)=C(C2=CC(CC(CCCCCCCC)CCCCCC)=C(C3=CC=C(C4=C(F)C(F)=C(C5=CC=C(C)S5)C6=NSN=C64)S3)S2)S1)C7=NSN=C78)=C8C9=CC(C(OCC(CCCCCCCCCC)CCCCCCCC)=O)=C(C%10=CC(CC(CCCCCCCC)CCCCCC)=C(C)S%10)S9,,,13.31,0.644,0.97,5.88,3.7,2.18,5.4,3.54,1.86,8.65
1083,O=C(N1C(CCCC)CCCC)C2=C3C4=C(C=C2)C5=CC=C6C7=C(C(N(C(CCCC)CCCC)C6=O)=O)C=C(C8=CC=C(P(C(C=C9)=CC=C9C%10=CC(C(N%11C(CCCC)CCCC)=O)=C%12C%13=C%10C%14=CC=C%15C%16=C(C(N(C(CCCC)CCCC)C%15=O)=O)C=CC(C%13=CC=C%12C%11=O)=C%14%16)(C(C=C%17)=CC=C%17C%18=CC(C(N%19C(CCCC)CCCC)=O)=C%20C(C%21=CC=C%20C%19=O)=C%18C%22=CC=C%23C%24=C(C(N(C(CCCC)CCCC)C%23=O)=O)C=CC%21=C%22%24)=O)C=C8)C(C4=CC=C3C1=O)=C57,FC(C(F)=C(C1=CC(C(OCC(CCCCCCCCCC)CCCCCCCC)=O)=C(C2=CC(CC(CCCCCCCC)CCCCCC)=C(C3=CC=C(C4=C(F)C(F)=C(C5=CC=C(C)S5)C6=NSN=C64)S3)S2)S1)C7=NSN=C78)=C8C9=CC(C(OCC(CCCCCCCCCC)CCCCCCCC)=O)=C(C%10=CC(CC(CCCCCCCC)CCCCCC)=C(C)S%10)S9,,,14.71,0.741,0.98,5.88,3.7,2.18,5.4,3.54,1.86,11.01
1084,O=C(N1C(CCCC)CCCC)C2=C3C4=C(C=C2)C5=CC=C6C7=C(C(N(C(CCCC)CCCC)C6=O)=O)C=C(C8=CC=C(P(C(C=C9)=CC=C9C%10=CC(C(N%11C(CCCC)CCCC)=O)=C%12C%13=C%10C%14=CC=C%15C%16=C(C(N(C(CCCC)CCCC)C%15=O)=O)C=CC(C%13=CC=C%12C%11=O)=C%14%16)(C(C=C%17)=CC=C%17C%18=CC(C(N%19C(CCCC)CCCC)=O)=C%20C(C%21=CC=C%20C%19=O)=C%18C%22=CC=C%23C%24=C(C(N(C(CCCC)CCCC)C%23=O)=O)C=CC%21=C%22%24)=S)C=C8)C(C4=CC=C3C1=O)=C57,FC(C(F)=C(C1=CC(C(OCC(CCCCCCCCCC)CCCCCCCC)=O)=C(C2=CC(CC(CCCCCCCC)CCCCCC)=C(C3=CC=C(C4=C(F)C(F)=C(C5=CC=C(C)S5)C6=NSN=C64)S3)S2)S1)C7=NSN=C78)=C8C9=CC(C(OCC(CCCCCCCCCC)CCCCCCCC)=O)=C(C%10=CC(CC(CCCCCCCC)CCCCCC)=C(C)S%10)S9,,,12.92,0.622,0.95,5.89,3.74,2.15,5.4,3.54,1.86,8
1085,O=C(N1C(CCCC)CCCC)C2=C3C4=C(C=C2)C5=CC=C6C7=C(C(N(C(CCCC)CCCC)C6=O)=O)C=C(C8=CC=C(P(C(C=C9)=CC=C9C%10=CC(C(N%11C(CCCC)CCCC)=O)=C%12C%13=C%10C%14=CC=C%15C%16=C(C(N(C(CCCC)CCCC)C%15=O)=O)C=CC(C%13=CC=C%12C%11=O)=C%14%16)(C(C=C%17)=CC=C%17C%18=CC(C(N%19C(CCCC)CCCC)=O)=C%20C(C%21=CC=C%20C%19=O)=C%18C%22=CC=C%23C%24=C(C(N(C(CCCC)CCCC)C%23=O)=O)C=CC%21=C%22%24)=S)C=C8)C(C4=CC=C3C1=O)=C57,FC(C(F)=C(C1=CC(C(OCC(CCCCCCCCCC)CCCCCCCC)=O)=C(C2=CC(CC(CCCCCCCC)CCCCCC)=C(C3=CC=C(C4=C(F)C(F)=C(C5=CC=C(C)S5)C6=NSN=C64)S3)S2)S1)C7=NSN=C78)=C8C9=CC(C(OCC(CCCCCCCCCC)CCCCCCCC)=O)=C(C%10=CC(CC(CCCCCCCC)CCCCCC)=C(C)S%10)S9,,,13.98,0.694,0.96,5.89,3.74,2.15,5.4,3.54,1.86,9.67
1086,CCCCCCC(C=C1)=CC=C1C2(C3=CC=C(CCCCCC)C=C3)C4=CC5=C(C(C6=C5SC7=C6SC(/C=C8C(C(C=C(F)C(F)=C9)=C9C\8=C(C#N)\C#N)=O)=C7)(C%10=CC=C(CCCCCC)C=C%10)C%11=CC=C(CCCCCC)C=C%11)C=C4C%12=C2C(SC(/C=C%13C(C(C=C(F)C(F)=C%14)=C%14C\%13=C(C#N)/C#N)=O)=C%15)=C%15S%12,CC(SC1=C2C3=CC(F)=C(SCC(CC)CCCC)S3)=CC1=C(C4=CC(F)=C(SCC(CC)CCCC)S4)C5=C2C=C(C6=CC=C(C7=C8C(C(C9=C(CC(CC)CCCC)SC(CC(CC)CCCC)=C9C8=O)=O)=C(C%10=CC=C(C)S%10)S7)S6)S5,,,19.4,0.72,0.9,5.7,4.1,1.6,5.42,3.64,1.78,13.1
1087,O=C(C(C=C(F)C(F)=C1)=C1C/2=C(C#N)/C#N)C2=C/C3=C(CCCCCCCCCCC)C(SC4=C5N(CC(CC)CCCC)C6=C4C7=NSN=C7C8=C6N(CC(CC)CCCC)C9=C8SC%10=C9SC(/C=C%11/C(C%12=C(C%11=O)C=C(F)C(F)=C%12)=C(C#N)\C#N)=C%10CCCCCCCCCCC)=C5S3,CC(SC1=C2C3=CC(F)=C(CC(CC)CCCC)S3)=CC1=C(C4=CC(F)=C(CC(CC)CCCC)S4)C5=C2C=C(C6=CC=C(C7=C8C(C(C9=C(CC(CC)CCCC)SC(CC(CC)CCCC)=C9C8=O)=O)=C(C%10=CC=C(C)S%10)S7)S6)S5,,,24.8,0.72,0.85,5.6,3.8,1.8,5.45,3.65,1.8,15.3
1088,CCCCC(CN1C2=C(C3=C1C(SC(/C=C4/C(C5=C(C4=O)C=CC=C5)=C(C#N)/C#N)=C6)=C6S3)C7=NN(N=C7C8=C2N(C9=C8SC%10=C9SC(/C=C%11C(C(C=CC=C%12)=C%12C\%11=C(C#N)\C#N)=O)=C%10)CC(CCCC)CC)CC(CCCC)CC)CC,CC(SC1=C2C3=CC=C(CC(CC)CCCC)S3)=CC1=C(C4=CC=C(CC(CC)CCCC)S4)C5=C2C=C(S5)C6=CC=C(C7=C8C(C(C9=C(CC(CC)CCCC)SC(CC(CC)CCCC)=C9C8=O)=O)=C(C%10=CC=C(C)S%10)S7)S6,,,21.4,0.695,0.88,5.45,3.95,1.5,5.39,3.48,1.91,13.4
1089,CCCCCCC(C=C1)=CC=C1C2(C3=CC=C(CCCCCC)C=C3)C4=CC5=C(C(C6=C5SC7=C6SC(/C=C8C(C(C=C(F)C(F)=C9)=C9C\8=C(C#N)\C#N)=O)=C7)(C%10=CC=C(CCCCCC)C=C%10)C%11=CC=C(CCCCCC)C=C%11)C=C4C%12=C2C(SC(/C=C%13C(C(C=C(F)C(F)=C%14)=C%14C\%13=C(C#N)/C#N)=O)=C%15)=C%15S%12,CC(SC1=C2C3=CC=C(CC(CC)CCCC)S3)=CC1=C(C4=CC=C(CC(CC)CCCC)S4)C5=C2C=C(S5)C6=CC=C(C7=C8C(C(C9=C(CC(CC)CCCC)SC(CC(CC)CCCC)=C9C8=O)=O)=C(C%10=CC=C(C)S%10)S7)S6,,,22.7,0.574,0.74,5.56,4.11,1.45,5.39,3.48,1.91,9.9
1090,CCCCC(CN1C2=C(C3=C1C(SC(/C=C4/C(C5=C(C4=O)C=CC=C5)=C(C#N)/C#N)=C6)=C6S3)C7=NN(N=C7C8=C2N(C9=C8SC%10=C9SC(/C=C%11C(C(C=CC=C%12)=C%12C\%11=C(C#N)\C#N)=O)=C%10)CC(CCCC)CC)CC(CCCC)CC)CC,CC(SC1=C2C3=CC(F)=C(CC(CC)CCCC)S3)=CC1=C(C4=CC(F)=C(CC(CC)CCCC)S4)C5=C2C=C(C6=CC=C(C7=C8C(C(C9=C(CC(CC)CCCC)SC(CC(CC)CCCC)=C9C8=O)=O)=C(C%10=CC=C(C)S%10)S7)S6)S5,,,12.9,0.555,0.92,5.45,3.95,1.5,5.5,3.5,2,7.1
1091,CCCCCCC(C=C1)=CC=C1C2(C3=CC=C(CCCCCC)C=C3)C4=CC5=C(C(C6=C5SC7=C6SC(/C=C8C(C(C=C(F)C(F)=C9)=C9C\8=C(C#N)\C#N)=O)=C7)(C%10=CC=C(CCCCCC)C=C%10)C%11=CC=C(CCCCCC)C=C%11)C=C4C%12=C2C(SC(/C=C%13C(C(C=C(F)C(F)=C%14)=C%14C\%13=C(C#N)/C#N)=O)=C%15)=C%15S%12,CC(SC1=C2C3=CC(F)=C(CC(CC)CCCC)S3)=CC1=C(C4=CC(F)=C(CC(CC)CCCC)S4)C5=C2C=C(C6=CC=C(C7=C8C(C(C9=C(CC(CC)CCCC)SC(CC(CC)CCCC)=C9C8=O)=O)=C(C%10=CC=C(C)S%10)S7)S6)S5,,,25.2,0.685,0.83,5.56,4.11,1.45,5.5,3.5,2,14.8
