Repository: yecaichao/PUFp-for-OPV-materials

# PUFp for OPV materials

This repository contains a lightweight workflow for polymer-unit recognition,
polymer-unit fingerprint (PUFp) generation, and OPV-oriented downstream
machine-learning experiments.

## Included files

- `get-polymer-unit.py`
- `polymer-unit-classify.py`
- `structure_identity_tool.py`
- `OPV_exp_data.csv`
- `con_smile.py`
- `RF.py`
- `KRR.py`
- `SVM.py`

## Input dataset

The packaged OPV dataset is:

- `OPV_exp_data.csv`

Important columns in this dataset include:

- `No.`
- `n(SMILES)`
- `p(SMILES)`
- `PCE_max(%)`

File: OPV_exp_data.csv (part 13 of 15)
No.,n(SMILES),p(SMILES),,,Jsc(mA/cm2),FF,Voc(V),'-HOMO_n(eV),'-LUMO_n(eV),Eg_n(eV),'-HOMO_p(eV),'-LUMO_p(eV),Eg_p(eV),PCE_max(%)
1092,O=C(C(C=C(F)C(F)=C1)=C1C/2=C(C#N)/C#N)C2=C/C3=C(CCCCCCCCCCC)C(SC4=C5N(CC(CC)CCCC)C6=C4C7=NSN=C7C8=C6N(CC(CC)CCCC)C9=C8SC%10=C9SC(/C=C%11/C(C%12=C(C%11=O)C=C(F)C(F)=C%12)=C(C#N)\C#N)=C%10CCCCCCCCCCC)=C5S3,CC(SC1=C2C3=CC(F)=C(CC(CC)CCCC)S3)=CC1=C(C4=CC(F)=C(CC(CC)CCCC)S4)C5=C2C=C(S5)C6=CC=C(C7=C8C(C(C9=C(CC(CC)CCCC)SC(CC(CC)CCCC)=C9C8=O)=O)=C(C%10=CC=C(C)S%10)S7)S6,,,25.5,0.74,0.84,5.7,4.06,1.64,5.53,3.54,1.99,16
1093,O=C1C2=C(C=C(F)C(F)=C2)C(/C1=C/C3=CC(S4)=C(S3)C(S5)=C4C6=C5C7=CC(C(C8=CC=C(CCCCCC)C=C8)(C9=CC=C(CCCCCC)C=C9)C%10=C%11SC%12=C%10SC%13=C%12SC(/C=C%14/C(C(C=C(F)C(F)=C%15)=C%15C%14=O)=C(C#N)\C#N)=C%13)=C%11C=C7C6(C%16=CC(CCCCCC)=CC=C%16)C%17=CC=C(CCCCCC)C=C%17)=C(C#N)\C#N,CC(SC1=C2C3=CC(F)=C(CC(CC)CCCC)S3)=CC1=C(C4=CC(F)=C(CC(CC)CCCC)S4)C5=C2C=C(S5)C6=CC=C(C7=C8C(C(C9=C(CC(CC)CCCC)SC(CC(CC)CCCC)=C9C8=O)=O)=C(C%10=CC=C(C)S%10)S7)S6,,,20.3,0.739,0.92,5.66,4.02,1.64,5.53,3.54,1.99,13.9
1094,O=C1C2=C(C=CC=C2)C(/C1=C/C3=CC(S4)=C(S3)C(S5)=C4C6=C5C7=CC(C(C8=CC=C(CCCCCC)C=C8)(C9=CC=C(CCCCCC)C=C9)C%10=C%11SC%12=C%10SC%13=C%12SC(/C=C%14/C(C(C=CC=C%15)=C%15C%14=O)=C(C#N)\C#N)=C%13)=C%11C=C7C6(C%16=CC(CCCCCC)=CC=C%16)C%17=CC=C(CCCCCC)C=C%17)=C(C#N)\C#N,CC(SC1=C2C3=CC(F)=C(CC(CC)CCCC)S3)=CC1=C(C4=CC(F)=C(CC(CC)CCCC)S4)C5=C2C=C(S5)C6=CC=C(C7=C8C(C(C9=C(CC(CC)CCCC)SC(CC(CC)CCCC)=C9C8=O)=O)=C(C%10=CC=C(C)S%10)S7)S6,,,13,0.656,1.05,5.55,3.88,1.67,5.53,3.54,1.99,9
1095,O=C1C2=C(C=CC=C2)C(/C1=C/C3=CC=C(C4=CC5=C(C=C4)C6=C7C(CCCC)(CCCC)C8=C(C=CC(C(C9=NSN=C9%10)=CC=C%10/C=C%11/C(C(C=CC=C%12)=C%12C%11=O)=C(C#N)\C#N)=C8)C7=C%13C(CCCC)(CCCC)C%14=C(C=CC(C(C%15=NSN=C%15%16)=CC=C%16/C=C%17/C(C(C=CC=C%18)=C%18C%17=O)=C(C#N)\C#N)=C%14)C%13=C6C5(CCCC)CCCC)C%19=NSN=C%193)=C(C#N)\C#N,CC1=CC(CCCCCC)=C(C)S1,,,11.75,0.624,0.86,5.56,3.62,1.94,5,3.1,1.9,6.62
1096,O=C(C(C=CC=C1)=C1C/2=C(C#N)\C#N)C2=C/C3=CC(S4)=C(S3)C5=C4C6=CC(C(C7=C8SC9=C7SC(/C=C%10C(C(C=CC=C%11)=C%11C\%10=C(C#N)\C#N)=O)=C9)(C%12=CC=C(CCCCCC)S%12)C%13=CC=C(CCCCCC)S%13)=C8C=C6C(C%14=CSC(CCCCCC)=C%14)5C%15=CC=C(CCCCCC)S%15,CC1=CC2=C(S1)C(CCC(CCCC)CCCCCC)=C3C=C(SC3=C2CCC(CCCC)CCCCCC)C4=CC=C(S4)C5=C(C(F)=C(C6=NN(N=C65)CC(CCCC)CCCCCC)C7=CC=C(S7)C)F,,,16.8,0.626,0.907,5.66,3.93,1.73,5.38,3.17,2.21,9.53
1097,O=C(C(C=CC=C1)=C1C/2=C(C#N)\C#N)C2=C/C3=CC(S4)=C(S3)C5=C4C6=CC(C(C7=C8SC9=C7SC(/C=C%10C(C(C=CC=C%11)=C%11C\%10=C(C#N)\C#N)=O)=C9)(C%12=CC=C(CCCCCC)S%12)C%13=CC=C(CCCCCC)S%13)=C8C=C6C(C%14=CSC(CCCCCC)=C%14)5C%15=CC=C(CCCCCC)S%15,CC1=CC2=C(S1)C(CCC(CCCC)CCCCCC)=C3C=C(SC3=C2CCC(CCCC)CCCCCC)C4=CC=C(S4)C5=C(C(F)=C(C6=NN(N=C65)CC(CCCC)CCCCCC)C7=CC=C(S7)C)F,,,16.4,0.627,0.879,5.66,3.93,1.73,5.38,3.17,2.21,9.04
1098,O=C(C(C=CC=C1)=C1C/2=C(C#N)\C#N)C2=C/C3=CC(S4)=C(S3)C5=C4C6=CC(C(C7=C8SC9=C7SC(/C=C%10C(C(C=CC=C%11)=C%11C\%10=C(C#N)\C#N)=O)=C9)(C%12=CC=C(CCCCCC)S%12)C%13=CC=C(CCCCCC)S%13)=C8C=C6C(C%14=CSC(CCCCCC)=C%14)5C%15=CC=C(CCCCCC)S%15,CC1=CC2=C(S1)C(CCC(CCCC)CCCCCC)=C3C=C(SC3=C2CCC(CCCC)CCCCCC)C4=CC=C(S4)C5=C(C(F)=C(C6=NN(N=C65)CC(CCCC)CCCCCC)C7=CC=C(S7)C)F,,,17.82,0.663,0.884,5.66,3.93,1.73,5.38,3.17,2.21,10.44
1099,CCCCCCC(C=C1)=CC=C1C2(C3=CC=C(CCCCCC)C=C3)C4=CC5=C(C(C6=C5SC7=C6SC(/C=C8C(C(C=CC=C9)=C9C\8=C(C#N)\C#N)=O)=C7)(C%10=CC=C(CCCCCC)C=C%10)C%11=CC=C(CCCCCC)C=C%11)C=C4C%12=C2C(SC(/C=C%13C(C(C=CC=C%14)=C%14C\%13=C(C#N)/C#N)=O)=C%15)=C%15S%12,CC(SC1=C2C3=CC=C(CC(CC)CCCC)S3)=CC1=C(C4=CC=C(CC(CC)CCCC)S4)C5=C2C=C(S5)C6=C(F)C(F)=C(C)S6,,,15.7,0.62,0.94,5.51,3.84,1.67,5.22,3.22,2,9.1
1100,CCCCCCC(C=C1)=CC=C1C2(C3=CC=C(CCCCCC)C=C3)C4=CC5=C(C(C6=C5SC7=C6SC(/C=C8C(C(C=CC=C9)=C9C\8=C(C#N)\C#N)=O)=C7)(C%10=CC=C(CCCCCC)C=C%10)C%11=CC=C(CCCCCC)C=C%11)C=C4C%12=C2C(SC(/C=C%13C(C(C=CC=C%14)=C%14C\%13=C(C#N)/C#N)=O)=C%15)=C%15S%12,CC(SC1=C2C3=CC=C(CC(CC)CCCC)S3)=CC1=C(C4=CC=C(CC(CC)CCCC)S4)C5=C2C=C(S5)C6=CC=C(C7=C8C(C(C9=C(CC(CC)CCCC)SC(CC(CC)CCCC)=C9C8=O)=O)=C(C%10=CC=C(C)S%10)S7)S6,,,16.8,0.68,0.87,5.51,3.84,1.67,5.33,3.53,1.8,10
1101,CCCCCCC(C=C1)=CC=C1C2(C3=CC=C(CCCCCC)C=C3)C4=CC5=C(C(C6=C5SC7=C6SC(/C=C8C(C(C=C(F)C(F)=C9)=C9C\8=C(C#N)\C#N)=O)=C7)(C%10=CC=C(CCCCCC)C=C%10)C%11=CC=C(CCCCCC)C=C%11)C=C4C%12=C2C(SC(/C=C%13C(C(C=C(F)C(F)=C%14)=C%14C\%13=C(C#N)/C#N)=O)=C%15)=C%15S%12,CC(SC1=C2C3=CC(F)=C(SCC(CC)CCCC)S3)=CC1=C(C4=CC(F)=C(SCC(CC)CCCC)S4)C5=C2C=C(C6=CC=C(C7=C8C(C(C9=C(CC(CC)CCCC)SC(CC(CC)CCCC)=C9C8=O)=O)=C(C%10=CC=C(C)S%10)S7)S6)S5,,,19.4,0.67,0.895,5.7,4.1,1.6,5.4,3.6,1.8,11.7
1102,O=C(C(C=CC=C1)=C1C/2=C(C#N)\C#N)C2=C/C3=CC(S4)=C(S3)C5=C4C6=CC(C(C7=C8SC9=C7SC(/C=C%10C(C(C=CC=C%11)=C%11C\%10=C(C#N)\C#N)=O)=C9)(C%12=CC=C(CCCCCC)S%12)C%13=CC=C(CCCCCC)S%13)=C8C=C6C(C%14=CSC(CCCCCC)=C%14)5C%15=CC=C(CCCCCC)S%15,O=C(OCC(CC)CCCC)C1=C(F)C2=C(C)SC(C3=CC4=C(C(C5=CC=C(CC(CC)CCCC)S5)=C(C=C(C)S6)C6=C4C7=CC=C(CC(CC)CCCC)S7)S3)=C2S1,,,14.59,0.695,0.8,5.66,3.93,1.73,5.2,3.59,1.61,8.25
1103,O=C(C(C=CC=C1)=C1C/2=C(C#N)\C#N)C2=C/C3=CC(S4)=C(S3)C5=C4C6=CC(C(C7=C8SC9=C7SC(/C=C%10C(C(C=CC=C%11)=C%11C\%10=C(C#N)\C#N)=O)=C9)(C%12=CC=C(CCCCCC)S%12)C%13=CC=C(CCCCCC)S%13)=C8C=C6C(C%14=CSC(CCCCCC)=C%14)5C%15=CC=C(CCCCCC)S%15,CC(SC1=C2C3=CC=C(CC(CC)CCCC)S3)=CC1=C(C4=CC=C(CC(CC)CCCC)S4)C5=C2C=C(S5)C6=C(F)C(C(OC)=O)=C(C)S6,,,17.66,0.631,1.01,5.66,3.93,1.73,5.6,3.65,1.95,11.39
1104,CCCCCCC(C=C1)=CC=C1C(C2=C3SC(C4=C(OCC(CC)CCCC)C=C(/C=C5C(C(C=C(F)C(F)=C6)=C6C\5=C(C#N)\C#N)=O)S4)=C2)(C7=CC=C(CCCCCC)C=C7)C8=C3C=C(C(C9=C%10SC(C(S%11)=C(C=C%11/C=C%12/C(C(C=C%13F)=C(C%12=O)C=C%13F)=C(C#N)/C#N)OCC(CCCC)CC)=C9)(C%14=CC=C(CCCCCC)C=C%14)C%15=CC=C(CCCCCC)C=C%15)C%10=C8,O=C(OCC(CC)CCCC)C1=C(F)C2=C(C)SC(C3=CC4=C(C(C5=CC=C(CC(CC)CCCC)S5)=C(C=C(C)S6)C6=C4C7=CC=C(CC(CC)CCCC)S7)S3)=C2S1,,,21.92,0.605,0.73,5.44,4.19,1.25,5.2,3.59,1.61,9.79
1105,CCCCCCC(C=C1)=CC=C1C(C2=C3SC(C4=C(OCC(CC)CCCC)C=C(/C=C5C(C(C=C(F)C(F)=C6)=C6C\5=C(C#N)\C#N)=O)S4)=C2)(C7=CC=C(CCCCCC)C=C7)C8=C3C=C(C(C9=C%10SC(C(S%11)=C(C=C%11/C=C%12/C(C(C=C%13F)=C(C%12=O)C=C%13F)=C(C#N)/C#N)OCC(CCCC)CC)=C9)(C%14=CC=C(CCCCCC)C=C%14)C%15=CC=C(CCCCCC)C=C%15)C%10=C8,CC(SC1=C2C3=CC=C(CC(CC)CCCC)S3)=CC1=C(C4=CC=C(CC(CC)CCCC)S4)C5=C2C=C(S5)C6=C(F)C(C(OC)=O)=C(C)S6,,,4.2,0.367,0.81,5.44,4.19,1.25,5.6,3.65,1.95,1.31
1106,CCCCCCC(C=C1)=CC=C1C2(C3=CC=C(CCCCCC)C=C3)C4=CC5=C(C(C6=C5SC7=C6SC(/C=C8C(C(C=CC=C9)=C9C\8=C(C#N)\C#N)=O)=C7)(C%10=CC=C(CCCCCC)C=C%10)C%11=CC=C(CCCCCC)C=C%11)C=C4C%12=C2C(SC(/C=C%13C(C(C=CC=C%14)=C%14C\%13=C(C#N)/C#N)=O)=C%15)=C%15S%12,O=C(OCC(CC)CCCC)C1=C(F)C2=C(C)SC(C3=CC4=C(C(C5=CC=C(CC(CC)CCCC)S5)=C(C=C(C)S6)C6=C4C7=CC=C(CC(CC)CCCC)S7)S3)=C2S1,,,14.77,0.54,0.81,5.51,3.84,1.67,5.23,3.64,1.59,6.44
1107,O=C(C(C=CC=C1)=C1C/2=C(C#N)/C#N)C2=C/C3=CC(C(C4=CC=C(CCCCCC)C=C4)(C5=CC=C(CCCCCC)C=C5)C6=C7C=C(N8CCCCCCCC)C(C(C8=C9)=CC%10=C9C(SC(/C=C%11/C(C%12=C(C%11=O)C=CC=C%12)=C(C#N)\C#N)=C%13)=C%13C%10(C%14=CC=C(CCCCCC)C=C%14)C%15=CC=C(CCCCCC)C=C%15)=C6)=C7S3,CCC[Si](CCC)(C1=CC=C(C(C2=C3C=C(C4=CC=C(C5=C(F)C(F)=C(C6=CC=C(C)S6)C7=NN(CC(CCCCCC)CCCCCCCC)N=C57)S4)S2)=C8C(SC(C)=C8)=C3C9=CC=C([Si](CCC)(CCC)CCC)S9)S1)CCC,,,5.81,0.376,1.01,5.63,3.54,2.09,5.35,3.4,1.95,2.38
1108,O=C(C(C=CC=C1)=C1C/2=C(C#N)/C#N)C2=C/C3=CC(C(C4=CC=C(CCCCCC)C=C4)(C5=CC=C(CCCCCC)C=C5)C6=C7C=C(N8CC(CCCCCC)CCCCCCCC)C(C(C8=C9)=CC%10=C9C(SC(/C=C%11/C(C%12=C(C%11=O)C=CC=C%12)=C(C#N)\C#N)=C%13)=C%13C%10(C%14=CC=C(CCCCCC)C=C%14)C%15=CC=C(CCCCCC)C=C%15)=C6)=C7S3,CCC[Si](CCC)(C1=CC=C(C(C2=C3C=C(C4=CC=C(C5=C(F)C(F)=C(C6=CC=C(C)S6)C7=NN(CC(CCCCCC)CCCCCCCC)N=C57)S4)S2)=C8C(SC(C)=C8)=C3C9=CC=C([Si](CCC)(CCC)CCC)S9)S1)CCC,,,12.08,0.421,1.03,5.63,3.57,2.06,5.35,3.4,1.95,5.51
1109,O=C(C(C=C(F)C(F)=C1)=C1C/2=C(C#N)/C#N)C2=C/C3=CC(C(C4=CC=C(CCCCCC)C=C4)(C5=CC=C(CCCCCC)C=C5)C6=C7C=C(N8CC(CCCCCC)CCCCCCCC)C(C(C8=C9)=CC%10=C9C(SC(/C=C%11/C(C%12=C(C%11=O)C=C(F)C(F)=C%12)=C(C#N)\C#N)=C%13)=C%13C%10(C%14=CC=C(CCCCCC)C=C%14)C%15=CC=C(CCCCCC)C=C%15)=C6)=C7S3,CCC[Si](CCC)(C1=CC=C(C(C2=C3C=C(C4=CC=C(C5=C(F)C(F)=C(C6=CC=C(C)S6)C7=NN(CC(CCCCCC)CCCCCCCC)N=C57)S4)S2)=C8C(SC(C)=C8)=C3C9=CC=C([Si](CCC)(CCC)CCC)S9)S1)CCC,,,18.64,0.662,0.9,5.95,3.99,1.96,5.35,3.4,1.95,11.18
1110,CCCCCCCCC1(CCCCCCCC)C2=CC3=C(C(C4=C3SC5=C4SC(/C=C6C(C(SC=C7)=C7C\6=C(C#N)\C#N)=O)=C5)(CCCCCCCC)CCCCCCCC)C=C2C8=C1C(SC(/C=C9C(C%10=C(SC=C%10)C\9=C(C#N)/C#N)=O)=C%11)=C%11S8,CC(SC1=C2C3=CC(F)=C(CC(CC)CCCC)S3)=CC1=C(C4=CC(F)=C(CC(CC)CCCC)S4)C5=C2C=C(C6=CC=C(C7=C8C(C(C9=C(CC(CC)CCCC)SC(CC(CC)CCCC)=C9C8=O)=O)=C(C%10=CC=C(C)S%10)S7)S6)S5,,,16.1,0.63,1.04,5.45,3.85,1.6,5.4,3.64,1.76,10.8
1111,CCCCCCCCC1(CCCCCCCC)C2=CC3=C(C(C4=C3SC5=C4SC(/C=C6C(C(SC(Cl)=C7)=C7C\6=C(C#N)\C#N)=O)=C5)(CCCCCCCC)CCCCCCCC)C=C2C8=C1C(SC(/C=C9C(C%10=C(SC(Cl)=C%10)C\9=C(C#N)/C#N)=O)=C%11)=C%11S8,CC(SC1=C2C3=CC(F)=C(CC(CC)CCCC)S3)=CC1=C(C4=CC(F)=C(CC(CC)CCCC)S4)C5=C2C=C(C6=CC=C(C7=C8C(C(C9=C(CC(CC)CCCC)SC(CC(CC)CCCC)=C9C8=O)=O)=C(C%10=CC=C(C)S%10)S7)S6)S5,,,17.9,0.73,0.95,5.5,3.93,1.57,5.4,3.64,1.76,12.7
1112,CCCCCCC(C=C1)=CC=C1C2(C3=CC=C(CCCCCC)C=C3)C4=CC5=C(C(C6=C5SC7=C6[Se]C(/C=C8C(C(C=C(F)C(F)=C9)=C9C\8=C(C#N)\C#N)=O)=C7)(C%10=CC=C(CCCCCC)C=C%10)C%11=CC=C(CCCCCC)C=C%11)C=C4C%12=C2C([Se]C(/C=C%13C(C(C=C(F)C(F)=C%14)=C%14C\%13=C(C#N)/C#N)=O)=C%15)=C%15S%12,CC(SC1=C2C3=CC(F)=C(CC(CC)CCCC)S3)=CC1=C(C4=CC(F)=C(CC(CC)CCCC)S4)C5=C2C=C(C6=CC=C(C7=C8C(C(C9=C(CC(CC)CCCC)SC(CC(CC)CCCC)=C9C8=O)=O)=C(C%10=CC=C(C)S%10)S7)S6)S5,,,20.29,0.747,0.843,5.52,3.9,1.62,5.45,3.65,1.8,13.05
1113,CCCCCCC(C=C1)=CC=C1C2(C3=CC=C(CCCCCC)C=C3)C4=CC5=C(C(C6=C5[Se]C7=C6SC(/C=C8C(C(C=C(F)C(F)=C9)=C9C\8=C(C#N)\C#N)=O)=C7)(C%10=CC=C(CCCCCC)C=C%10)C%11=CC=C(CCCCCC)C=C%11)C=C4C%12=C2C(SC(/C=C%13C(C(C=C(F)C(F)=C%14)=C%14C\%13=C(C#N)/C#N)=O)=C%15)=C%15[Se]%12,CC(SC1=C2C3=CC(F)=C(CC(CC)CCCC)S3)=CC1=C(C4=CC(F)=C(CC(CC)CCCC)S4)C5=C2C=C(C6=CC=C(C7=C8C(C(C9=C(CC(CC)CCCC)SC(CC(CC)CCCC)=C9C8=O)=O)=C(C%10=CC=C(C)S%10)S7)S6)S5,,,18.37,0.739,0.873,5.52,3.9,1.62,5.45,3.65,1.8,12.33
1114,CCCCCCC(C=C1)=CC=C1C2(C3=CC=C(CCCCCC)C=C3)C4=CC5=C(C(C6=C5SC7=C6SC(/C=C8C(C(C=C(F)C(F)=C9)=C9C\8=C(C#N)\C#N)=O)=C7)(C%10=CC=C(CCCCCC)C=C%10)C%11=CC=C(CCCCCC)C=C%11)C=C4C%12=C2C(SC(/C=C%13C(C(C=C(F)C(F)=C%14)=C%14C\%13=C(C#N)/C#N)=O)=C%15)=C%15S%12,CC(SC1=C2C3=CC(F)=C(CC(CC)CCCC)S3)=CC1=C(C4=CC(F)=C(CC(CC)CCCC)S4)C5=C2C=C(C6=CC=C(C7=C8C(C(C9=C(CC(CC)CCCC)SC(CC(CC)CCCC)=C9C8=O)=O)=C(C%10=CC=C(C)S%10)S7)S6)S5,,,19.19,0.752,0.862,5.57,3.89,1.68,5.45,3.65,1.8,12.63
1115,CCCCCCC(C=C1)=CC=C1C2(C3=CC=C(CCCCCC)C=C3)C4=C(C5=CC=C([Si](CCC)(CCC)CCC)S5)C6=C(C(C7=C6SC8=C7SC9=C8SC(/C=C%10C(C(C=C(F)C(F)=C%11)=C%11C\%10=C(C#N)\C#N)=O)=C9)(C%12=CC=C(CCCCCC)C=C%12)C%13=CC=C(CCCCCC)C=C%13)C(C%14=CC=C([Si](CCC)(CCC)CCC)S%14)=C4C%15=C2C(SC%16=C%17SC(/C=C%18C(C(C=C(F)C(F)=C%19)=C%19C\%18=C(C#N)/C#N)=O)=C%16)=C%17S%15,CC(SC1=C2C3=CC(F)=C(CC(CC)CCCC)S3)=CC1=C(C4=CC(F)=C(CC(CC)CCCC)S4)C5=C2C=C(S5)C6=CC=C(C7=C8C(C(C9=C(CC(CC)CCCC)SC(CC(CC)CCCC)=C9C8=O)=O)=C(C%10=CC=C(C)S%10)S7)S6,,,21.3,0.687,0.87,5.56,3.99,1.57,5.54,3.65,1.89,13
1116,CCCCCCC(C=C1)=CC=C1C2(C3=CC=C(CCCCCC)C=C3)C4=CC5=C(C(C6=C5SC7=C6SC(/C=C8C(C(C=C(F)C(F)=C9)=C9C\8=C(C#N)\C#N)=O)=C7)(C%10=CC=C(CCCCCC)C=C%10)C%11=CC=C(CCCCCC)C=C%11)C=C4C%12=C2C(SC(/C=C%13C(C(C=C(F)C(F)=C%14)=C%14C\%13=C(C#N)/C#N)=O)=C%15)=C%15S%12,CC(SC1=C2C3=CC(F)=C(CC(CC)CCCC)S3)=CC1=C(C4=CC(F)=C(CC(CC)CCCC)S4)C5=C2C=C(S5)C6=CC=C(C7=C8C(C(C9=C(CC(CC)CCCC)SC(CC(CC)CCCC)=C9C8=O)=O)=C(C%10=CC=C(C)S%10)S7)S6,,,20.6,0.749,0.835,5.71,4.15,1.56,5.54,3.65,1.89,13.1
1117,O=C(C(C=C(F)C(F)=C1)=C1C/2=C(C#N)/C#N)C2=C/C3=C(CCCCCCCCCCC)C(SC4=C5N(CC(CC)CCCC)C6=C4C7=NSN=C7C8=C6N(CC(CC)CCCC)C9=C8SC%10=C9SC(/C=C%11/C(C%12=C(C%11=O)C=C(F)C(F)=C%12)=C(C#N)\C#N)=C%10CCCCCCCCCCC)=C5S3,CC(SC1=C2C3=CC(F)=C(CC(CC)CCCC)S3)=CC1=C(C4=CC(F)=C(CC(CC)CCCC)S4)C5=C2C=C(S5)C6=CC=C(C7=C8C(C(C9=C(CC(CC)CCCC)SC(CC(CC)CCCC)=C9C8=O)=O)=C(C%10=CC=C(C)S%10)S7)S6,,,24.7,0.736,0.837,5.62,4.11,1.51,5.54,3.65,1.89,15.5
1118,O=C(/C(S1)=C/C(C2=NSN=C32)=CC=C3C(S4)=CC5=C4C6=CC(C(CCCCCCCC)(CCCCCCCC)C7=C8SC(C9=CC=C(/C=C%10SC(N(CC)C\%10=O)=S)C%11=NSN=C9%11)=C7)=C8C=C6C5(CCCCCCCC)CCCCCCCC)N(CC)C1=S,CC(C1=NSN=C12)=C(F)C(F)=C2C3=CC=C(C4=C(C(OCC(CCCCCCCCCC)CCCCCCCCCCCC)=O)C=C(C5=CC(C(OCC(CCCCCCCCCC)CCCCCCCCCCCC)=O)=C(C6=CC=C(C)S6)S5)S4)S3,,,2.7,0.5,1.01,5.73,3.92,1.81,5.66,3.6,2.06,1.38
1119,O=C(/C(S1)=C/C(C2=NSN=C32)=CC=C3C(S4)=CC5=C4C6=CC(C(CCCCCCCC)(CCCCCCCC)C7=C8SC(C9=CC=C(/C=C%10SC(N(CC)C\%10=O)=S)C%11=NSN=C9%11)=C7)=C8C=C6C5(CCCCCCCC)CCCCCCCC)N(CC)C1=S,FC1=C(C(S2)=CC(C(OCC(CCCCCCCCCC)CCCCCCCCCCCC)=O)=C2C3=CC=C(C4=CC=C(C)S4)S3)C5=NSN=C5C(C6=CC(C(OCC(CCCCCCCCCC)CCCCCCCCCCCC)=O)=C(C)S6)=C1F,,,0.6,0.51,1.04,5.73,3.92,1.81,5.76,3.59,2.17,0.31
1120,CCCCCCC(C=C1)=CC=C1C2(C3=CC=C(CCCCCC)C=C3)C4=CC5=C(C(C6=C5SC7=C6SC(/C=C8C(C(C=CC=C9)=C9C\8=C(C#N)\C#N)=O)=C7)(C%10=CC=C(CCCCCC)C=C%10)C%11=CC=C(CCCCCC)C=C%11)C=C4C%12=C2C(SC(/C=C%13C(C(C=CC=C%14)=C%14C\%13=C(C#N)/C#N)=O)=C%15)=C%15S%12,CC(C1=NSN=C12)=C(F)C(F)=C2C3=CC=C(C4=C(C(OCC(CCCCCCCCCC)CCCCCCCCCCCC)=O)C=C(C5=CC(C(OCC(CCCCCCCCCC)CCCCCCCCCCCC)=O)=C(C6=CC=C(C)S6)S5)S4)S3,,,5.8,0.52,0.98,5.89,4.29,1.6,5.66,3.6,2.06,2.93
1121,CCCCCCC(C=C1)=CC=C1C2(C3=CC=C(CCCCCC)C=C3)C4=CC5=C(C(C6=C5SC7=C6SC(/C=C8C(C(C=CC=C9)=C9C\8=C(C#N)\C#N)=O)=C7)(C%10=CC=C(CCCCCC)C=C%10)C%11=CC=C(CCCCCC)C=C%11)C=C4C%12=C2C(SC(/C=C%13C(C(C=CC=C%14)=C%14C\%13=C(C#N)/C#N)=O)=C%15)=C%15S%12,FC1=C(C(S2)=CC(C(OCC(CCCCCCCCCC)CCCCCCCCCCCC)=O)=C2C3=CC=C(C4=CC=C(C)S4)S3)C5=NSN=C5C(C6=CC(C(OCC(CCCCCCCCCC)CCCCCCCCCCCC)=O)=C(C)S6)=C1F,,,4.4,0.55,1,5.89,4.29,1.6,5.76,3.59,2.17,2.3
1122,CCCCCCC(C=C1)=CC=C1C2(C3=CC=C(CCCCCC)C=C3)C4=CC5=C(C(C6=C5SC7=C6SC(/C=C8C(C(C=C(F)C(F)=C9)=C9C\8=C(C#N)\C#N)=O)=C7)(C%10=CC=C(CCCCCC)C=C%10)C%11=CC=C(CCCCCC)C=C%11)C=C4C%12=C2C(SC(/C=C%13C(C(C=C(F)C(F)=C%14)=C%14C\%13=C(C#N)/C#N)=O)=C%15)=C%15S%12,CC(C1=NSN=C12)=C(F)C(F)=C2C3=CC=C(C4=C(C(OCC(CCCCCCCCCC)CCCCCCCCCCCC)=O)C=C(C5=CC(C(OCC(CCCCCCCCCC)CCCCCCCCCCCC)=O)=C(C6=CC=C(C)S6)S5)S4)S3,,,6.7,0.68,0.8,5.96,4.42,1.54,5.66,3.6,2.06,3.61
1123,CCCCCCC(C=C1)=CC=C1C2(C3=CC=C(CCCCCC)C=C3)C4=CC5=C(C(C6=C5SC7=C6SC(/C=C8C(C(C=C(F)C(F)=C9)=C9C\8=C(C#N)\C#N)=O)=C7)(C%10=CC=C(CCCCCC)C=C%10)C%11=CC=C(CCCCCC)C=C%11)C=C4C%12=C2C(SC(/C=C%13C(C(C=C(F)C(F)=C%14)=C%14C\%13=C(C#N)/C#N)=O)=C%15)=C%15S%12,FC1=C(C(S2)=CC(C(OCC(CCCCCCCCCC)CCCCCCCCCCCC)=O)=C2C3=CC=C(C4=CC=C(C)S4)S3)C5=NSN=C5C(C6=CC(C(OCC(CCCCCCCCCC)CCCCCCCCCCCC)=O)=C(C)S6)=C1F,,,11.1,0.7,0.86,5.96,4.42,1.54,5.76,3.59,2.17,6.69
1124,CCCCCCC(C=C1)=CC=C1C2(C3=CC=C(CCCCCC)C=C3)C4=CC5=C(C(C6=C5SC7=C6SC(/C=C8C(C(C=CC=C9)=C9C\8=C(C#N)\C#N)=O)=C7)(C%10=CC=C(CCCCCC)C=C%10)C%11=CC=C(CCCCCC)C=C%11)C=C4C%12=C2C(SC(/C=C%13C(C(C=CC=C%14)=C%14C\%13=C(C#N)/C#N)=O)=C%15)=C%15S%12,CC(SC1=C2C3=CC=C(CC(CC)CCCC)S3)=CC1=C(C4=CC=C(CC(CC)CCCC)S4)C5=C2C=C(S5)C6=CC=C(C7=C8C(C(C9=C(CC(CC)CCCC)SC(CC(CC)CCCC)=C9C8=O)=O)=C(C%10=CC=C(C)S%10)S7)S6,,,16.87,0.628,0.887,5.51,3.78,1.73,5.33,2.92,2.41,9.4
1125,CCCCCCC(C=C1)=CC=C1C2(C3=CC=C(CCCCCC)C=C3)C4=CC5=C(C(C6=C5SC7=C6SC(/C=C8C(C(C=CC=C9)=C9C\8=C(C#N)\C#N)=O)=C7)(C%10=CC=C(CCCCCC)C=C%10)C%11=CC=C(CCCCCC)C=C%11)C=C4C%12=C2C(SC(/C=C%13C(C(C=CC=C%14)=C%14C\%13=C(C#N)/C#N)=O)=C%15)=C%15S%12,O=C(OCC(CCCC)CCCCCC)C(C=C(C1=CC(C(OCC(CCCC)CCCCCC)=O)=C(C2=CC=C(C)S2)S1)S3)=C3C4=CC=C(C)S4,,,16.44,0.578,0.928,5.51,3.78,1.73,5.31,3,2.31,8.82
1126,CCCCCCC(C=C1)=CC=C1C2(C3=CC=C(CCCCCC)C=C3)C4=CC5=C(C(C6=C5SC7=C6SC(/C=C8C(C(C=CC=C9)=C9C\8=C(C#N)\C#N)=O)=C7)(C%10=CC=C(CCCCCC)C=C%10)C%11=CC=C(CCCCCC)C=C%11)C=C4C%12=C2C(SC(/C=C%13C(C(C=CC=C%14)=C%14C\%13=C(C#N)/C#N)=O)=C%15)=C%15S%12,CC1=CC(CCCCCC)=C(C)S1,,,4.53,0.371,0.674,5.51,3.78,1.73,5.1,2.76,2.34,1.13
1127,CCCCCCC(C=C1)=CC=C1C2(C3=CC=C(CCCCCC)C=C3)C4=CC5=C(C(C6=C5SC7=C6SC(/C=C8C(C9=C(Cl)SC=C9C\8=C(C#N)\C#N)=O)=C7)(C%10=CC=C(CCCCCC)C=C%10)C%11=CC=C(CCCCCC)C=C%11)C=C4C%12=C2C(SC(/C=C%13C(C%14=C(Cl)SC=C%14C\%13=C(C#N)/C#N)=O)=C%15)=C%15S%12,CC(SC1=C2C3=CC(Cl)=C(CC(CC)CCCC)S3)=CC1=C(C4=CC(Cl)=C(CC(CC)CCCC)S4)C5=C2C=C(S5)C6=CC=C(C7=C8C(C(C9=C(CC(CC)CCCC)SC(CC(CC)CCCC)=C9C8=O)=O)=C(C%10=CC=C(C)S%10)S7)S6,,,19.64,0.739,0.915,5.58,4.01,1.57,5.51,3.57,1.94,13.72
1128,O=C(C(C=C(Cl)C(Cl)=C1)=C1C/2=C(C#N)/C#N)C2=C/C3=CC(SC4=C5C(C6=CC=C(CCCCCC)C=C6)(C7=CC=C(CCCCCC)C=C7)C8=C4SC9=C8SC%10=C9C(C%11=CC=C(CCCCCC)C=C%11)(C%12=CC=C(CCCCCC)C=C%12)C%13=C%10SC%14=C%13SC(/C=C%15C(C(C=C(Cl)C(Cl)=C%16)=C%16C\%15=C(C#N)\C#N)=O)=C%14)=C5S3,CC(SC1=C2C3=CC(Cl)=C(CC(CC)CCCC)S3)=CC1=C(C4=CC(Cl)=C(CC(CC)CCCC)S4)C5=C2C=C(S5)C6=CC=C(C7=C8C(C(C9=C(CC(CC)CCCC)SC(CC(CC)CCCC)=C9C8=O)=O)=C(C%10=CC=C(C)S%10)S7)S6,,,21.19,0.699,0.795,5.52,4.13,1.39,5.51,3.57,1.94,12.01
1129,CCCCCCC(C=C1)=CC=C1C2(C3=CC=C(CCCCCC)C=C3)C4=CC5=C(C(C6=C5SC(/C=C7C(C(C=C(F)C(F)=C8)=C8C\7=C(C#N)\C#N)=O)=C6)(C9=CC=C(CCCCCC)C=C9)C%10=CC=C(CCCCCC)C=C%10)C=C4C%11=C2C=C(/C=C%12C(C(C=C(F)C(F)=C%13)=C%13C\%12=C(C#N)/C#N)=O)S%11,O=C(OCC(CC)CCCC)C1=C(F)C2=C(C)SC(C3=CC4=C(C(C5=CC=C(CC(CC)CCCC)S5)=C(C=C(C)S6)C6=C4C7=CC=C(CC(CC)CCCC)S7)S3)=C2S1,,,13.43,0.621,0.641,5.82,4.05,1.77,5.2,3.59,1.61,5.61
1130,CCCCCCC(C=C1)=CC=C1C(C2=C3SC4=C2SC(/C=C5C(C(C=C(F)C(F)=C6)=C6C\5=C(C#N)/C#N)=O)=C4)(C7=C3SC8=C7C(C(C8=C9)=CC%10=C9C(C%11=C%10SC(/C=C%12C(C(C=C(F)C(F)=C%13)=C%13C\%12=C(C#N)\C#N)=O)=C%11)(C%14=CC=C(CCCCCC)C=C%14)C%15=CC=C(CCCCCC)C=C%15)(C%16=CC=C(CCCCCC)C=C%16)C%17=CC=C(CCCCCC)C=C%17)C%18=CC=C(CCCCCC)C=C%18,O=C(OCC(CC)CCCC)C1=C(F)C2=C(C)SC(C3=CC4=C(C(C5=CC=C(CC(CC)CCCC)S5)=C(C=C(C)S6)C6=C4C7=CC=C(CC(CC)CCCC)S7)S3)=C2S1,,,24.32,0.743,0.742,5.5,3.93,1.57,5.2,3.59,1.61,13.7
1131,CCCCCCC(C=C1)=CC=C1C(C2=C3SC(/C=C4C(C(C=C(F)C(F)=C5)=C5C\4=C(C#N)/C#N)=O)=C2)(C6=C3SC7=C6C(C8=CC=C(CCCCCC)C=C8)(C9=CC=C(CCCCCC)C=C9)C(C7=C%10)=CC%11=C%10C(C%12=C%11SC%13=C%12C(C%14=C%13SC(/C=C%15C(C(C=C(F)C(F)=C%16)=C%16C\%15=C(C#N)\C#N)=O)=C%14)(C%17=CC=C(CCCCCC)C=C%17)C%18=CC=C(CCCCCC)C=C%18)(C%19=CC=C(CCCCCC)C=C%19)C%20=CC=C(CCCCCC)C=C%20)C%21=CC=C(CCCCCC)C=C%21,O=C(OCC(CC)CCCC)C1=C(F)C2=C(C)SC(C3=CC4=C(C(C5=CC=C(CC(CC)CCCC)S5)=C(C=C(C)S6)C6=C4C7=CC=C(CC(CC)CCCC)S7)S3)=C2S1,,,10.77,0.515,0.758,5.32,3.86,1.46,5.2,3.59,1.61,4.48
1132,O=C1C2=C(C=C(Cl)C(Cl)=C2)C(/C1=C/C3=CC(C(C4=CC=C(CCCCCC)C=C4)(C5=C6SC7=C(C8=CC=C(CC(CCCC)CC)S8)C9=C(C(C%10=CC=C(CC(CC)CCCC)S%10)=C57)SC(C%11=C%12C=C(/C=C%13/C(C(C=C(Cl)C(Cl)=C%14)=C%14C%13=O)=C(C#N)\C#N)S%11)=C9C%12(C%15=CC=C(CCCCCC)C=C%15)C%16=CC=C(CCCCCC)C=C%16)C%17=CC=C(CCCCCC)C=C%17)=C6S3)=C(C#N)\C#N,CC(SC1=C2C3=CC(F)=C(CC(CC)CCCC)S3)=CC1=C(C4=CC(F)=C(CC(CC)CCCC)S4)C5=C2C=C(C6=CC=C(C7=C8C(C(C9=C(CC(CC)CCCC)SC(CC(CC)CCCC)=C9C8=O)=O)=C(C%10=CC=C(C)S%10)S7)S6)S5,,,17.6,0.641,0.899,5.67,3.9,1.77,5.5,3.61,1.89,10.35
1133,O=C1C2=C(C=C(Cl)C(Cl)=C2)C(/C1=C/C3=CC(C(C4=CC=C(CCCCCC)C=C4)(C5=C6SC7=C(C8=CC(F)=C(CC(CCCC)CC)S8)C9=C(C(C%10=CC(F)=C(CC(CC)CCCC)S%10)=C57)SC(C%11=C%12C=C(/C=C%13/C(C(C=C(Cl)C(Cl)=C%14)=C%14C%13=O)=C(C#N)\C#N)S%11)=C9C%12(C%15=CC=C(CCCCCC)C=C%15)C%16=CC=C(CCCCCC)C=C%16)C%17=CC=C(CCCCCC)C=C%17)=C6S3)=C(C#N)\C#N,CC(SC1=C2C3=CC(F)=C(CC(CC)CCCC)S3)=CC1=C(C4=CC(F)=C(CC(CC)CCCC)S4)C5=C2C=C(C6=CC=C(C7=C8C(C(C9=C(CC(CC)CCCC)SC(CC(CC)CCCC)=C9C8=O)=O)=C(C%10=CC=C(C)S%10)S7)S6)S5,,,19.51,0.7,0.884,5.7,3.91,1.79,5.5,3.61,1.89,12.36
1134,O=C1C2=C(C=C(Cl)C(Cl)=C2)C(/C1=C/C3=CC(C(C4=CC=C(CCCCCC)C=C4)(C5=C6SC7=C(C8=CC(Cl)=C(CC(CCCC)CC)S8)C9=C(C(C%10=CC(Cl)=C(CC(CC)CCCC)S%10)=C57)SC(C%11=C%12C=C(/C=C%13/C(C(C=C(Cl)C(Cl)=C%14)=C%14C%13=O)=C(C#N)\C#N)S%11)=C9C%12(C%15=CC=C(CCCCCC)C=C%15)C%16=CC=C(CCCCCC)C=C%16)C%17=CC=C(CCCCCC)C=C%17)=C6S3)=C(C#N)\C#N,CC(SC1=C2C3=CC(F)=C(CC(CC)CCCC)S3)=CC1=C(C4=CC(F)=C(CC(CC)CCCC)S4)C5=C2C=C(C6=CC=C(C7=C8C(C(C9=C(CC(CC)CCCC)SC(CC(CC)CCCC)=C9C8=O)=O)=C(C%10=CC=C(C)S%10)S7)S6)S5,,,18.98,0.677,0.875,5.72,3.92,1.8,5.5,3.61,1.89,11.65
1135,CCCCCCC(C=C1)=CC=C1C2(C3=CC=C(CCCCCC)C=C3)C4=CC5=C(C(C6=C5SC7=C6SC(/C=C8C(C(C=CC=C9)=C9C\8=C(C#N)\C#N)=O)=C7)(C%10=CC=C(CCCCCC)C=C%10)C%11=CC=C(CCCCCC)C=C%11)C=C4C%12=C2C(SC(/C=C%13C(C(C=CC=C%14)=C%14C\%13=C(C#N)/C#N)=O)=C%15)=C%15S%12,CC1=CC(CCCCCC)=C(C)S1,,,5.2,0.522,0.55,5.43,3.81,1.62,5.1,3.2,1.9,1.5
1136,CCCCCCC(C=C1)=CC=C1C2(C3=CC=C(CCCCCC)C=C3)C4=CC5=C(C(C6=C5SC7=C6SC(/C=C8C(C(C=CC(C)=C9)=C9C\8=C(C#N)\C#N)=O)=C7)(C%10=CC=C(CCCCCC)C=C%10)C%11=CC=C(CCCCCC)C=C%11)C=C4C%12=C2C(SC(/C=C%13C(C(C=CC(C)=C%14)=C%14C\%13=C(C#N)/C#N)=O)=C%15)=C%15S%12,CC1=CC(CCCCCC)=C(C)S1,,,9.8,0.525,0.45,5.58,3.98,1.6,5.1,3.2,1.9,2.3
1137,O=C(/C(S1)=C/C(C2=NSN=C32)=CC=C3C(C=C4)=CC5=C4C6=CC(C(CCCCCCCC)(CCCCCCCC)C7=C8C=CC(C9=CC=C(/C=C%10SC(N(CC)C\%10=O)=S)C%11=NSN=C9%11)=C7)=C8C=C6C5(CCCCCCCC)CCCCCCCC)N(CC)C1=S,CC1=CC(CCCCCC)=C(C)S1,,,12.4,0.616,0.74,5.46,3.89,1.57,5.1,3.2,1.9,5.6
1138,O=C(/C(S1)=C/C(C2=NSN=C32)=CC=C3C(C=C4)=CC5=C4C6=CC(C(CC(CC)CCCC)(CC(CC)CCCC)C7=C8C=CC(C9=CC=C(/C=C%10SC(N(CC)C\%10=O)=S)C%11=NSN=C9%11)=C7)=C8C=C6C5(CC(CC)CCCC)CC(CC)CCCC)N(CC)C1=S,CC1=CC(CCCCCC)=C(C)S1,,,7.7,0.577,0.74,5.45,3.88,1.57,5.1,3.2,1.9,3.3
1139,O=C(/C(S1)=C/C(C2=NSN=C32)=CC=C3C(S4)=CC5=C4C6=CC(C(CCCCCCCC)(CCCCCCCC)C7=C8SC(C9=CC=C(/C=C%10SC(N(CC)C\%10=O)=S)C%11=NSN=C9%11)=C7)=C8C=C6C5(CCCCCCCC)CCCCCCCC)N(CC)C1=S,CC1=CC(CCCCCC)=C(C)S1,,,6.9,0.675,0.9,5.75,3.7,2.05,5.1,3.2,1.9,4.2
1140,O=C(C(C=CC=C1)=C1C/2=C(C#N)/C#N)C2=C/C3=CC4=C(S3)C(C(C(C=C5)=CC=C5CCCCCC)(C(C=C6)=CC=C6CCCCCC)C7=C8C=C(N9CC(CC)CCCC)C(C(C9=C%10)=CC%11=C%10C(SC%12=C%13SC(/C=C%14/C(C%15=C(C%14=O)C=CC=C%15)=C(C#N)\C#N)=C%12)=C%13C%11(C(C=C%16)=CC=C%16CCCCCC)C(C=C%17)=CC=C%17CCCCCC)=C7)=C8S4,CC(SC1=C2C3=CC=C(CC(CC)CCCC)S3)=CC1=C(C4=CC=C(CC(CC)CCCC)S4)C5=C2C=C(S5)C6=CC=C(C7=C8C(C(C9=C(CC(CC)CCCC)SC(CC(CC)CCCC)=C9C8=O)=O)=C(C%10=CC=C(C)S%10)S7)S6,,,17.15,0.583,0.97,5.54,3.97,1.57,5.28,3.48,1.8,9.87
1141,O=C(C(C=CC=C1)=C1C/2=C(C#N)/C#N)C2=C/C3=CC4=C(S3)C(C(C(C=C5)=CC=C5CCCCCC)(C(C=C6)=CC=C6CCCCCC)C7=C8C=C(N9CC(CC)CCCC)C(C(C9=C%10)=CC%11=C%10C(SC%12=C%13SC(/C=C%14/C(C%15=C(C%14=O)C=CC=C%15)=C(C#N)\C#N)=C%12)=C%13C%11(C(C=C%16)=CC=C%16CCCCCC)C(C=C%17)=CC=C%17CCCCCC)=C7)=C8S4,CC(SC1=C2C3=CC(F)=C(CC(CC)CCCC)S3)=CC1=C(C4=CC(F)=C(CC(CC)CCCC)S4)C5=C2C=C(S5)C6=CC=C(C7=C8C(C(C9=C(CC(CC)CCCC)SC(CC(CC)CCCC)=C9C8=O)=O)=C(C%10=CC=C(C)S%10)S7)S6,,,12.65,0.505,1.07,5.54,3.97,1.57,5.45,3.65,1.8,7.02
1142,O=C(C(C=C(F)C(F)=C1)=C1C/2=C(C#N)/C#N)C2=C/C3=CC4=C(S3)C(C(C(C=C5)=CC=C5CCCCCC)(C(C=C6)=CC=C6CCCCCC)C7=C8C=C(N9CC(CC)CCCC)C(C(C9=C%10)=CC%11=C%10C(SC%12=C%13SC(/C=C%14/C(C%15=C(C%14=O)C=C(F)C(F)=C%15)=C(C#N)\C#N)=C%12)=C%13C%11(C(C=C%16)=CC=C%16CCCCCC)C(C=C%17)=CC=C%17CCCCCC)=C7)=C8S4,CC(SC1=C2C3=CC=C(CC(CC)CCCC)S3)=CC1=C(C4=CC=C(CC(CC)CCCC)S4)C5=C2C=C(S5)C6=CC=C(C7=C8C(C(C9=C(CC(CC)CCCC)SC(CC(CC)CCCC)=C9C8=O)=O)=C(C%10=CC=C(C)S%10)S7)S6,,,18.78,0.581,0.89,5.61,4.11,1.5,5.28,3.48,1.8,9.81
1143,O=C(C(C=C(F)C(F)=C1)=C1C/2=C(C#N)/C#N)C2=C/C3=CC4=C(S3)C(C(C(C=C5)=CC=C5CCCCCC)(C(C=C6)=CC=C6CCCCCC)C7=C8C=C(N9CC(CC)CCCC)C(C(C9=C%10)=CC%11=C%10C(SC%12=C%13SC(/C=C%14/C(C%15=C(C%14=O)C=C(F)C(F)=C%15)=C(C#N)\C#N)=C%12)=C%13C%11(C(C=C%16)=CC=C%16CCCCCC)C(C=C%17)=CC=C%17CCCCCC)=C7)=C8S4,CC(SC1=C2C3=CC(F)=C(CC(CC)CCCC)S3)=CC1=C(C4=CC(F)=C(CC(CC)CCCC)S4)C5=C2C=C(S5)C6=CC=C(C7=C8C(C(C9=C(CC(CC)CCCC)SC(CC(CC)CCCC)=C9C8=O)=O)=C(C%10=CC=C(C)S%10)S7)S6,,,19.86,0.65,0.95,5.61,4.11,1.5,5.45,3.65,1.8,12.07
1144,O=C(/C(S1)=C/C(C2=NSN=C32)=CC=C3C(S4)=CC5=C4C6=CC(C(CC(CC)CCCC)(CC(CC)CCCC)C7=C8SC(C9=CC=C(/C=C%10SC(N(CC)C\%10=O)=S)C%11=NSN=C9%11)=C7)=C8C=C6C5(CC(CC)CCCC)CC(CC)CCCC)N(CC)C1=S,O=C(OCC(CC)CCCC)C1=C(F)C2=C(C)SC(C3=CC4=C(C(C5=CC=C(CC(CC)CCCC)S5)=C(C=C(C)S6)C6=C4C7=CC=C(CC(CC)CCCC)S7)S3)=C2S1,,,15.25,0.62,1.02,5.42,3.6,1.82,5.39,3.41,1.98,10.07
1145,O=C(N(CCCCCCCC)C(S/1)=S)C1=C\C2=CC=C(C3=CC=C(/C=C4C(N(CCCCCCCC)C(S/4)=S)=O)S3)S2,O=C(OCC(CC)CCCC)C1=C(F)C2=C(C)SC(C3=CC4=C(C(C5=CC=C(CC(CC)CCCC)S5)=C(C=C(C)S6)C6=C4C7=CC=C(CC(CC)CCCC)S7)S3)=C2S1,,,14.43,0.58,1.06,5.67,3.57,2.1,5.39,3.41,1.98,9.39
1146,O=C1C2=C(C=C(F)C(F)=C2)C(/C1=C/C3=CC(C(C4=CC=C(CCCCCC)C=C4)(C5=C6SC7=C(C(C=C8)=CC=C8CC(CCCC)CC)C9=C(C(C%10=CC=C(C=C%10)CC(CC)CCCC)=C57)SC(C%11=C%12C=C(/C=C%13/C(C(C=C(F)C(F)=C%14)=C%14C%13=O)=C(C#N)/C#N)S%11)=C9C%12(C%15=CC=C(CCCCCC)C=C%15)C%16=CC=C(CCCCCC)C=C%16)C%17=CC=C(CCCCCC)C=C%17)=C6S3)=C(C#N)\C#N,CC(SC1=C2C3=CC(F)=C(CC(CC)CCCC)S3)=CC1=C(C4=CC(F)=C(CC(CC)CCCC)S4)C5=C2C=C(S5)C6=CC=C(C7=C8C(C(C9=C(CC(CC)CCCC)SC(CC(CC)CCCC)=C9C8=O)=O)=C(C%10=CC=C(C)S%10)S7)S6,,,19.8,0.59,0.91,5.63,3.9,1.73,5.48,3.63,1.85,10.9
1147,O=C1C2=C(C=C(F)C(F)=C2)C(/C1=C/C3=CC(C(C4=CC=C(CCCCCC)C=C4)(C5=C6SC7=C(C(C=C8)=CC=C8CC(CCCC)CC)C9=C(C(C%10=CC=C(C=C%10)CC(CC)CCCC)=C57)SC(C%11=C%12C=C(/C=C%13/C(C(C=C(F)C(F)=C%14)=C%14C%13=O)=C(C#N)/C#N)S%11)=C9C%12(C%15=CC=C(CCCCCC)C=C%15)C%16=CC=C(CCCCCC)C=C%16)C%17=CC=C(CCCCCC)C=C%17)=C6S3)=C(C#N)\C#N,CC(SC1=C2C3=CC(F)=C(CC(CC)CCCC)S3)=CC1=C(C4=CC(F)=C(CC(CC)CCCC)S4)C5=C2C=C(S5)C6=CC=C(C7=C8C(C(C9=C(CC(CC)CCCC)SC(CC(CC)CCCC)=C9C8=O)=O)=C(C%10=CC=C(C)S%10)S7)S6,,,21.6,0.72,0.89,5.63,3.9,1.73,5.48,3.63,1.85,13.9
1148,CCCCCCC(C=C1)=CC=C1C2(C3=CC=C(CCCCCC)C=C3)C4=CC5=C(C(C6=C5SC7=C6SC(/C=C8C(C9=CSC=C9C\8=C(C#N)\C#N)=O)=C7)(C%10=CC=C(CCCCCC)C=C%10)C%11=CC=C(CCCCCC)C=C%11)C=C4C%12=C2C(SC(/C=C%13C(C%14=CSC=C%14C\%13=C(C#N)/C#N)=O)=C%15)=C%15S%12,CC(SC1=C2C3=CC(F)=C(CC(CC)CCCC)S3)=CC1=C(C4=CC(F)=C(CC(CC)CCCC)S4)C5=C2C=C(S5)C6=CC=C(C7=C8C(C(C9=C(CC(CC)CCCC)SC(CC(CC)CCCC)=C9C8=O)=O)=C(C%10=CC=C(C)S%10)S7)S6,,,17.32,0.627,0.94,5.69,3.9,1.79,5.45,3.65,1.8,10.51
1149,CCCCCCC(C=C1)=CC=C1C2(C3=CC=C(CCCCCC)C=C3)C4=CC5=C(C(C6=C5SC7=C6SC(/C=C8C(C9=CSC=C9C\8=C(C#N)\C#N)=O)=C7)(C%10=CC=C(CCCCCC)C=C%10)C%11=CC=C(CCCCCC)C=C%11)C=C4C%12=C2C(SC(/C=C%13C(C%14=CSC=C%14C\%13=C(C#N)/C#N)=O)=C%15)=C%15S%12,CC(SC1=C2C3=CC(F)=C(CC(CC)CCCC)S3)=CC1=C(C4=CC(F)=C(CC(CC)CCCC)S4)C5=C2C=C(S5)C6=CC=C(C7=C8C(C(C9=C(CC(CC)CCCC)SC(CC(CC)CCCC)=C9C8=O)=O)=C(C%10=CC=C(C)S%10)S7)S6,,,18.17,0.693,0.93,5.69,3.9,1.79,5.45,3.65,1.8,12.05
1150,CCCCCCC(C=C1)=CC=C1C2(C3=CC=C(CCCCCC)C=C3)C4=CC5=C(C(C6=C5SC7=C6[Se]C(/C=C8C(C9=CSC=C9C\8=C(C#N)\C#N)=O)=C7)(C%10=CC=C(CCCCCC)C=C%10)C%11=CC=C(CCCCCC)C=C%11)C=C4C%12=C2C([Se]C(/C=C%13C(C%14=CSC=C%14C\%13=C(C#N)/C#N)=O)=C%15)=C%15S%12,CC(SC1=C2C3=CC(F)=C(CC(CC)CCCC)S3)=CC1=C(C4=CC(F)=C(CC(CC)CCCC)S4)C5=C2C=C(S5)C6=CC=C(C7=C8C(C(C9=C(CC(CC)CCCC)SC(CC(CC)CCCC)=C9C8=O)=O)=C(C%10=CC=C(C)S%10)S7)S6,,,18.13,0.643,0.93,5.65,3.91,1.74,5.45,3.65,1.8,11.19
1151,CCCCCCC(C=C1)=CC=C1C2(C3=CC=C(CCCCCC)C=C3)C4=CC5=C(C(C6=C5SC7=C6[Se]C(/C=C8C(C9=CSC=C9C\8=C(C#N)\C#N)=O)=C7)(C%10=CC=C(CCCCCC)C=C%10)C%11=CC=C(CCCCCC)C=C%11)C=C4C%12=C2C([Se]C(/C=C%13C(C%14=CSC=C%14C\%13=C(C#N)/C#N)=O)=C%15)=C%15S%12,CC(SC1=C2C3=CC(F)=C(CC(CC)CCCC)S3)=CC1=C(C4=CC(F)=C(CC(CC)CCCC)S4)C5=C2C=C(S5)C6=CC=C(C7=C8C(C(C9=C(CC(CC)CCCC)SC(CC(CC)CCCC)=C9C8=O)=O)=C(C%10=CC=C(C)S%10)S7)S6,,,19.31,0.751,0.92,5.65,3.91,1.74,5.45,3.65,1.8,13.71
1152,CCCCCCC(C=C1)=CC=C1C2(C3=CC=C(CCCCCC)C=C3)C4=CC5=C(C(C6=C5SC7=C6SC(/C=C8C(C(C=C(Cl)C(Cl)=C9)=C9C\8=C(C#N)\C#N)=O)=C7)(C%10=CC=C(CCCCCC)C=C%10)C%11=CC=C(CCCCCC)C=C%11)C=C4C%12=C2C(SC(/C=C%13C(C(C=C(Cl)C(Cl)=C%14)=C%14C\%13=C(C#N)/C#N)=O)=C%15)=C%15S%12,FC1=C(C2=CC=C(C)S2)C3=NC(OCC(CCCCCC)CCCCCCCC)=CN=C3C(C)=C1F,,,19.33,0.705,0.89,5.75,4.27,1.48,5.54,3.64,1.9,12.12
1153,CCCCCCC(C=C1)=CC=C1C2(C3=CC=C(CCCCCC)C=C3)C4=CC5=C(C(C6=C5SC7=C6SC(/C=C8C(C(C=C(Cl)C(Cl)=C9)=C9C\8=C(C#N)\C#N)=O)=C7)(C%10=CC=C(CCCCCC)C=C%10)C%11=CC=C(CCCCCC)C=C%11)C=C4C%12=C2C(SC(/C=C%13C(C(C=C(Cl)C(Cl)=C%14)=C%14C\%13=C(C#N)/C#N)=O)=C%15)=C%15S%12,FC1=C(C2=CC=C(C)S2)C3=NC(OCC(CCCCCC)CCCCCCCC)=CN=C3C(C)=C1F,,,19.61,0.73,0.91,5.75,4.27,1.48,5.54,3.64,1.9,13.04
1154,CCCCCCC1=CC=C(C(C2=CC=C(CCCCCC)C=C2)(C3=C4SC5=C(OCC(CC)CCCC)C6=C(C(OCC(CC)CCCC)=C35)SC(C7=C8C=C(/C=C9C%10=C(C=CC=C%10)C%11=C/9N=C(C#N)C(C#N)=N%11)S7)=C6C8(C%12=CC=C(CCCCCC)C=C%12)C%13=CC=C(CCCCCC)C=C%13)C%14=C4SC(/C=C%15C%16=C(C=CC=C%16)C%17=C/%15N=C(C#N)C(C#N)=N%17)=C%14)C=C1,CC(SC1=C2C3=CC=C(CC(CC)CCCC)S3)=CC1=C(C4=CC=C(CC(CC)CCCC)S4)C5=C2C=C(S5)C6=CC=C(C7=C8C(C(C9=C(CC(CC)CCCC)SC(CC(CC)CCCC)=C9C8=O)=O)=C(C%10=CC=C(C)S%10)S7)S6,,,14.83,0.695,0.88,5.47,4.02,1.45,5.33,3.53,1.8,9.31
1155,O=C1C2=C(C=CC=C2)C(/C1=C/C3=CC(C(C4=CC=C(CCCCCC)C=C4)(C5=C6SC7=C(OCC(CC)CCCC)C8=C(C(OCC(CC)CCCC)=C57)SC(C9=C%10C=C(/C=C%11/C(C(C=CC=C%12)=C%12C%11=O)=C(C#N)\C#N)S9)=C8C%10(C%13=CC=C(CCCCCC)C=C%13)C%14=CC=C(CCCCCC)C=C%14)C%15=CC=C(CCCCCC)C=C%15)=C6S3)=C(C#N)/C#N,CC(SC1=C2C3=CC=C(CC(CC)CCCC)S3)=CC1=C(C4=CC=C(CC(CC)CCCC)S4)C5=C2C=C(S5)C6=CC=C(C7=C8C(C(C9=C(CC(CC)CCCC)SC(CC(CC)CCCC)=C9C8=O)=O)=C(C%10=CC=C(C)S%10)S7)S6,,,17.72,0.701,0.85,5.39,3.96,1.43,5.33,3.53,1.8,10.76
1156,CCCCCCC(C=C1)=CC=C1C2(C3=CC=C(CCCCCC)C=C3)C4=CC5=C(C(C6=C5SC7=C6SC(/C=C8C(C(C=CC=C9)=C9C\8=C(C#N)\C#N)=O)=C7)(C%10=CC=C(CCCCCC)C=C%10)C%11=CC=C(CCCCCC)C=C%11)C=C4C%12=C2C(SC(/C=C%13C(C(C=CC=C%14)=C%14C\%13=C(C#N)/C#N)=O)=C%15)=C%15S%12,CC(SC1=C2C3=CC=C(CC(CC)CCCC)S3)=CC1=C(C4=CC=C(CC(CC)CCCC)S4)C5=C2C=C(S5)C6=CC=C(C7=C8C(C(C9=C(CC(CC)CCCC)SC(CC(CC)CCCC)=C9C8=O)=O)=C(C%10=CC=C(C)S%10)S7)S6,,,16.77,0.688,0.87,5.61,4.02,1.59,5.33,3.53,1.8,10.2
1157,CCCCCCC(C=C1)=CC=C1C2(C3=CC=C(CCCCCC)C=C3)C4=CC5=C(C(C6=C5SC7=C6SC(/C=C8C(C(C=CC=C9)=C9C\8=C(C#N)\C#N)=O)=C7)(C%10=CC=C(CCCCCC)C=C%10)C%11=CC=C(CCCCCC)C=C%11)C=C4C%12=C2C(SC(/C=C%13C(C(C=CC=C%14)=C%14C\%13=C(C#N)/C#N)=O)=C%15)=C%15S%12,CC(SC1=C2C3=CC=C(CC(CC)CCCC)S3)=CC1=C(C4=CC=C(CC(CC)CCCC)S4)C5=C2C=C(S5)C6=C(C7CCCCC7)C=C(C8=C9C(C(C%10=C(CC(CC)CCCC)SC(CC(CC)CCCC)=C%10C9=O)=O)=C(C%11=CC(C%12CCCCC%12)=C(C)S%11)S8)S6,,,10.99,0.528,0.98,5.61,4.02,1.59,5.52,3.67,1.85,6.15
1158,CCCCCCC(C=C1)=CC=C1C2(C3=CC=C(CCCCCC)C=C3)C4=CC5=C(C(C6=C5SC7=C6SC(/C=C8C(C(C=CC=C9)=C9C\8=C(C#N)\C#N)=O)=C7)(C%10=CC=C(CCCCCC)C=C%10)C%11=CC=C(CCCCCC)C=C%11)C=C4C%12=C2C(SC(/C=C%13C(C(C=CC=C%14)=C%14C\%13=C(C#N)/C#N)=O)=C%15)=C%15S%12,CC(SC1=C2C3=CC=C(CC(CC)CCCC)S3)=CC1=C(C4=CC=C(CC(CC)CCCC)S4)C5=C2C=C(S5)C6=C(C7CCCCC7)C=C(C8=C9C(C(C%10=C(CC(CC)CCCC)SC(CC(CC)CCCC)=C%10C9=O)=O)=C(C%11=CC(C%12CCCCC%12)=C(C)S%11)S8)S6,,,13.64,0.602,0.95,5.61,4.02,1.59,5.52,3.67,1.85,8.21
1159,CCCCCCC(C=C1)=CC=C1C2(C3=CC=C(CCCCCC)C=C3)C4=CC5=C(C(C6=C5SC7=C6SC(/C=C8C(C(C=CC=C9)=C9C\8=C(C#N)\C#N)=O)=C7)(C%10=CC=C(CCCCCC)C=C%10)C%11=CC=C(CCCCCC)C=C%11)C=C4C%12=C2C(SC(/C=C%13C(C(C=CC=C%14)=C%14C\%13=C(C#N)/C#N)=O)=C%15)=C%15S%12,CC(SC1=C2C3=CC=C(SCC(CC)CCCC)S3)=CC1=C(C4=CC=C(SCC(CC)CCCC)S4)C5=C2C=C(S5)C6=C(C7CCCCC7)C=C(C8=C9C(C(C%10=C(CC(CC)CCCC)SC(CC(CC)CCCC)=C%10C9=O)=O)=C(C%11=CC(C%12CCCCC%12)=C(C)S%11)S8)S6,,,14.53,0.614,0.98,5.61,4.02,1.59,5.47,3.62,1.85,8.96
1160,CCCCCCC(C=C1)=CC=C1C2(C3=CC=C(CCCCCC)C=C3)C4=CC5=C(C(C6=C5SC7=C6SC(/C=C8C(C(C=CC=C9)=C9C\8=C(C#N)\C#N)=O)=C7)(C%10=CC=C(CCCCCC)C=C%10)C%11=CC=C(CCCCCC)C=C%11)C=C4C%12=C2C(SC(/C=C%13C(C(C=CC=C%14)=C%14C\%13=C(C#N)/C#N)=O)=C%15)=C%15S%12,CC(SC1=C2C3=CC=C(SCC(CC)CCCC)S3)=CC1=C(C4=CC=C(SCC(CC)CCCC)S4)C5=C2C=C(S5)C6=C(C7CCCCC7)C=C(C8=C9C(C(C%10=C(CC(CC)CCCC)SC(CC(CC)CCCC)=C%10C9=O)=O)=C(C%11=CC(C%12CCCCC%12)=C(C)S%11)S8)S6,,,14.73,0.658,0.96,5.61,4.02,1.59,5.47,3.62,1.85,9.63
1161,CCCCCCC(C=C1)=CC=C1C2(C3=CC=C(CCCCCC)C=C3)C4=CC5=C(C(C6=C5SC7=C6SC(/C=C8C(C(C=CC=C9)=C9C\8=C(C#N)\C#N)=O)=C7CCCCCC)(C%10=CC=C(CCCCCC)C=C%10)C%11=CC=C(CCCCCC)C=C%11)C=C4C%12=C2C(SC(/C=C%13C(C(C=CC=C%14)=C%14C\%13=C(C#N)/C#N)=O)=C%15CCCCCC)=C%15S%12,CC(SC1=C2C3=CC(Cl)=C(CC(CC)CCCC)S3)=CC1=C(C4=CC(Cl)=C(CC(CC)CCCC)S4)C5=C2C=C(S5)C6=CC=C(C7=C8C(C(C9=C(CC(CC)CCCC)SC(CC(CC)CCCC)=C9C8=O)=O)=C(C%10=CC=C(C)S%10)S7)S6,,,11.58,0.474,1.019,5.73,3.92,1.81,5.52,3.55,1.97,5.85
1162,CCCCCCC(C=C1)=CC=C1C2(C3=CC=C(CCCCCC)C=C3)C4=CC5=C(C(C6=C5SC7=C6SC(/C=C8C(C(C=CC=C9)=C9C\8=C(C#N)\C#N)=O)=C7CCCCCC)(C%10=CC=C(CCCCCC)C=C%10)C%11=CC=C(CCCCCC)C=C%11)C=C4C%12=C2C(SC(/C=C%13C(C(C=CC=C%14)=C%14C\%13=C(C#N)/C#N)=O)=C%15CCCCCC)=C%15S%12,CC(SC1=C2C3=CC(Cl)=C(CC(CC)CCCC)S3)=CC1=C(C4=CC(Cl)=C(CC(CC)CCCC)S4)C5=C2C=C(S5)C6=CC=C(C7=C8C(C(C9=C(CC(CC)CCCC)SC(CC(CC)CCCC)=C9C8=O)=O)=C(C%10=CC=C(C)S%10)S7)S6,,,13.48,0.587,1.009,5.73,3.92,1.81,5.52,3.55,1.97,8.21
1163,CCCCCCC(C=C1)=CC=C1C2(C3=CC=C(CCCCCC)C=C3)C4=CC5=C(C(C6=C5SC7=C6SC(/C=C8C(C(C=C(F)C(F)=C9)=C9C\8=C(C#N)\C#N)=O)=C7)(C%10=CC=C(CCCCCC)C=C%10)C%11=CC=C(CCCCCC)C=C%11)C=C4C%12=C2C(SC(/C=C%13C(C(C=C(F)C(F)=C%14)=C%14C\%13=C(C#N)/C#N)=O)=C%15)=C%15S%12,CC(SC1=C2C3=CC(Cl)=C(CC(CC)CCCC)S3)=CC1=C(C4=CC(Cl)=C(CC(CC)CCCC)S4)C5=C2C=C(S5)C6=CC=C(C7=C8C(C(C9=C(CC(CC)CCCC)SC(CC(CC)CCCC)=C9C8=O)=O)=C(C%10=CC=C(C)S%10)S7)S6,,,18.03,0.633,0.88,5.77,4.03,1.74,5.52,3.55,1.97,10.24
1164,CCCCCCC(C=C1)=CC=C1C2(C3=CC=C(CCCCCC)C=C3)C4=CC5=C(C(C6=C5SC7=C6SC(/C=C8C(C(C=C(F)C(F)=C9)=C9C\8=C(C#N)\C#N)=O)=C7)(C%10=CC=C(CCCCCC)C=C%10)C%11=CC=C(CCCCCC)C=C%11)C=C4C%12=C2C(SC(/C=C%13C(C(C=C(F)C(F)=C%14)=C%14C\%13=C(C#N)/C#N)=O)=C%15)=C%15S%12,CC(SC1=C2C3=CC(Cl)=C(CC(CC)CCCC)S3)=CC1=C(C4=CC(Cl)=C(CC(CC)CCCC)S4)C5=C2C=C(S5)C6=CC=C(C7=C8C(C(C9=C(CC(CC)CCCC)SC(CC(CC)CCCC)=C9C8=O)=O)=C(C%10=CC=C(C)S%10)S7)S6,,,20.08,0.706,0.858,5.77,4.03,1.74,5.52,3.55,1.97,12.48
1165,CCCCCCC(C=C1)=CC=C1C2(C3=CC=C(CCCCCC)C=C3)C4=CC5=C(C(C6=C5SC7=C6SC(/C=C8C(C(C=C(F)C(F)=C9)=C9C\8=C(C#N)\C#N)=O)=C7CCCCCC)(C%10=CC=C(CCCCCC)C=C%10)C%11=CC=C(CCCCCC)C=C%11)C=C4C%12=C2C(SC(/C=C%13C(C(C=C(F)C(F)=C%14)=C%14C\%13=C(C#N)/C#N)=O)=C%15CCCCCC)=C%15S%12,CC(SC1=C2C3=CC(Cl)=C(CC(CC)CCCC)S3)=CC1=C(C4=CC(Cl)=C(CC(CC)CCCC)S4)C5=C2C=C(S5)C6=CC=C(C7=C8C(C(C9=C(CC(CC)CCCC)SC(CC(CC)CCCC)=C9C8=O)=O)=C(C%10=CC=C(C)S%10)S7)S6,,,19.62,0.635,0.96,5.75,4.17,1.58,5.52,3.55,1.97,12.1
1166,CCCCCCC(C=C1)=CC=C1C2(C3=CC=C(CCCCCC)C=C3)C4=CC5=C(C(C6=C5SC7=C6SC(/C=C8C(C(C=C(F)C(F)=C9)=C9C\8=C(C#N)\C#N)=O)=C7CCCCCC)(C%10=CC=C(CCCCCC)C=C%10)C%11=CC=C(CCCCCC)C=C%11)C=C4C%12=C2C(SC(/C=C%13C(C(C=C(F)C(F)=C%14)=C%14C\%13=C(C#N)/C#N)=O)=C%15CCCCCC)=C%15S%12,CC(SC1=C2C3=CC(Cl)=C(CC(CC)CCCC)S3)=CC1=C(C4=CC(Cl)=C(CC(CC)CCCC)S4)C5=C2C=C(S5)C6=CC=C(C7=C8C(C(C9=C(CC(CC)CCCC)SC(CC(CC)CCCC)=C9C8=O)=O)=C(C%10=CC=C(C)S%10)S7)S6,,,21.87,0.729,0.898,5.75,4.17,1.58,5.52,3.55,1.97,14.47
1167,O=C(N(C(CCCCC)CCCCC)C1=O)C2=CC=C(C3=C4C5=CC1C32)C6=C(C7=CC=C(C8=C(C9=CC=C(C%10=CC%11C%12C%13=C%10C%14=CC=C(C(N%15C(CCCCC)CCCCC)=O)C%16=C%14C(C%13=C%17C=C%12C(N(C(CCCCC)CCCCC)C%11=O)=O)=C(OC%17(C)C)C=C%16C%15=O)C=C9)N=C(C%18=CC=C(C%19=CC%20C%21C%22=C%19C%23=CC=C(C(N%24C(CCCCC)CCCCC)=O)C%25=C%23C(C%22=C(C(C)(C)O%26)C=C%21C(N(C(CCCCC)CCCCC)C%20=O)=O)=C%26C=C%25C%24=O)C=C%18)C(C%27=CC=C(C%28=CC%29C%30C%31=C%28C%32=CC=C(C(N%33C(CCCCC)CCCCC)=O)C%34=C%32C(C%31=C%35C=C%30C(N(C(CCCCC)CCCCC)C%29=O)=O)=C(OC%35(C)C)C=C%34C%33=O)C=C%27)=N8)C=C7)C=C%36C%37=C6C4=C(C(C)(C)O5)C=C%37C(N(C(CCCCC)CCCCC)C%36=O)=O,CC1=CC=C(C(S2)=C3C(C(C4=C(CC(CCCC)CC)SC(CC(CCCC)CC)=C4C3=O)=O)=C2C5=CC=C(C6=CC7=C(C8=C(C9=CC=C(CCCCCCCC)S9)C(SC%10=C%11SC(C)=C%10)=C%11C(C%12=CC=C(CCCCCCCC)S%12)=C8S7)S6)S5)S1,,,8.45,0.49,1.03,5.76,3.8,1.96,5.36,3.43,1.93,4.51
1168,O=C(N(C(CCCCC)CCCCC)C1=O)C2=CC=C(C3=C4C5=CC1C32)C6=C(C7=CC=C(C8=C(C9=CC=C(C%10=CC%11C%12C%13=C%10C%14=CC=C(C(N%15C(CCCCC)CCCCC)=O)C%16=C%14C(C%13=C([Se]%17)C=C%12C(N(C(CCCCC)CCCCC)C%11=O)=O)=C%17C=C%16C%15=O)C=C9)N=C(C%18=CC=C(C%19=CC%20C%21C%22=C%19C%23=CC=C(C(N%24C(CCCCC)CCCCC)=O)C%25=C%23C(C%22=C%26C=C%21C(N(C(CCCCC)CCCCC)C%20=O)=O)=C([Se]%26)C=C%25C%24=O)C=C%18)C(C%27=CC=C(C%28=CC%29C%30C%31=C%28C%32=CC=C(C(N%33C(CCCCC)CCCCC)=O)C%34=C%32C(C%31=C%35C=C%30C(N(C(CCCCC)CCCCC)C%29=O)=O)=C([Se]%35)C=C%34C%33=O)C=C%27)=N8)C=C7)C=C%36C%37=C6C4=C([Se]5)C=C%37C(N(C(CCCCC)CCCCC)C%36=O)=O,CC1=CC=C(C(S2)=C3C(C(C4=C(CC(CCCC)CC)SC(CC(CCCC)CC)=C4C3=O)=O)=C2C5=CC=C(C6=CC7=C(C8=C(C9=CC=C(CCCCCCCC)S9)C(SC%10=C%11SC(C)=C%10)=C%11C(C%12=CC=C(CCCCCCCC)S%12)=C8S7)S6)S5)S1,,,10.5,0.65,1.05,5.9,3.74,2.16,5.36,3.43,1.93,7.47
1169,CCCCCCC(C=C1)=CC=C1C2(C3=CC=C(CCCCCC)C=C3)C4=CC5=C(C(C6=C5SC7=C6SC(/C=C8C(C(C=CC=C9)=C9C\8=C(C#N)\C#N)=O)=C7)(C%10=CC=C(CCCCCC)C=C%10)C%11=CC=C(CCCCCC)C=C%11)C=C4C%12=C2C(SC(/C=C%13C(C(C=CC=C%14)=C%14C\%13=C(C#N)/C#N)=O)=C%15)=C%15S%12,CC(SC1=C2C3=CC=C(CC(CC)CCCC)S3)=CC1=C(C4=CC=C(CC(CC)CCCC)S4)C5=C2C=C(S5)C6=CC=C(C7=C8C(C(C9=C(CC(CC)CCCC)SC(CC(CC)CCCC)=C9C8=O)=O)=C(C%10=CC=C(C)S%10)S7)S6,,,15.5,0.714,0.88,5.61,4.02,1.59,5.33,3.53,1.8,9.7
1170,CCCCC(CN1C2=C(C3=C1C(SC(/C=C4/C(C5=C(C4=O)C=C(F)C(F)=C5)=C(C#N)\C#N)=C6CCCCCCCCCCC)=C6S3)C7=NSN=C7C8=C2N(C9=C8SC%10=C9SC(/C=C%11C(C(C=C(F)C(F)=C%12)=C%12C\%11=C(C#N)\C#N)=O)=C%10CCCCCCCCCCC)CC(CCCC)CC)CC,CC(SC1=C2C3=CC=C(CC(CC)CCCC)S3)=CC1=C(C4=CC=C(CC(CC)CCCC)S4)C5=C2C=C(S5)C6=CC=C(C7=C8C(C(C9=C(CC(CC)CCCC)SC(CC(CC)CCCC)=C9C8=O)=O)=C(C%10=CC=C(C)S%10)S7)S6,,,25.2,0.77,0.8,5.65,4.02,1.63,5.33,3.53,1.8,15.4
1171,CCCCCCC(C=C1)=CC=C1C2(C3=CC=C(CCCCCC)C=C3)C4=CC5=C(C(C6=C5SC7=C6SC(/C=C8C(C(C=CC=C9)=C9C\8=C(C#N)\C#N)=O)=C7)(C%10=CC=C(CCCCCC)C=C%10)C%11=CC=C(CCCCCC)C=C%11)C=C4C%12=C2C(SC(/C=C%13C(C(C=CC=C%14)=C%14C\%13=C(C#N)/C#N)=O)=C%15)=C%15S%12,CC(SC1=C2C3=CC=C(CC(CC)CCCC)S3)=CC1=C(C4=CC=C(CC(CC)CCCC)S4)C5=C2C=C(S5)C6=CC=C(C7=C8C(C(C9=C(CC(CC)CCCC)SC(CC(CC)CCCC)=C9C8=O)=O)=C(C%10=CC=C(C)S%10)S7)S6,,,16.8,0.725,0.916,5.61,4.02,1.59,5.33,3.53,1.8,11.15
1172,CCCCCCC(C=C1)=CC=C1C2(C3=CC=C(CCCCCC)C=C3)C4=CC5=C(C(C6=C5SC7=C6SC(/C=C8C(C9=CSC=C9C\8=C(C#N)\C#N)=O)=C7)(C%10=CC=C(CCCCCC)C=C%10)C%11=CC=C(CCCCCC)C=C%11)C=C4C%12=C2C(SC(/C=C%13C(C%14=CSC=C%14C\%13=C(C#N)/C#N)=O)=C%15)=C%15S%12,CC(SC1=C2C3=CC=C(CC(CC)CCCC)S3)=CC1=C(C4=CC=C(CC(CC)CCCC)S4)C5=C2C=C(S5)C6=CC=C(C7=C8C(C(C9=C(CC(CC)CCCC)SC(CC(CC)CCCC)=C9C8=O)=O)=C(C%10=CC=C(C)S%10)S7)S6,,,11.58,0.525,0.986,5.65,4.02,1.63,5.33,3.53,1.8,6.33
1173,CCCCCCC(C=C1)=CC=C1C2(C3=CC=C(CCCCCC)C=C3)C4=CC5=C(C(C6=C5SC7=C6SC(C8=CC(CC(CC)CCCC)=C(/C=C9C(C(C=CC=C%10)=C%10C\9=C(C#N)\C#N)=O)S8)=C7)(C%11=CC=C(CCCCCC)C=C%11)C%12=CC=C(CCCCCC)C=C%12)C=C4C%13=C2C(SC(C%14=CC(CC(CC)CCCC)=C(/C=C%15C(C(C=CC=C%16)=C%16C\%15=C(C#N)/C#N)=O)S%14)=C%17)=C%17S%13,CC(SC1=C2C3=CC=C(CC(CC)CCCC)S3)=CC1=C(C4=CC=C(CC(CC)CCCC)S4)C5=C2C=C(S5)C6=CC=C(C7=C8C(C(C9=C(CC(CC)CCCC)SC(CC(CC)CCCC)=C9C8=O)=O)=C(C%10=CC=C(C)S%10)S7)S6,,,17.88,0.723,0.85,5.33,3.92,1.41,5.33,3.53,1.8,11.27
1174,CCCCCCC(C=C1)=CC=C1C2(C3=CC=C(CCCCCC)C=C3)C4=CC5=C(C(C6=C5SC7=C6SC(/C=C8C(C(C=C(F)C(F)=C9)=C9C\8=C(C#N)\C#N)=O)=C7)(C%10=CC=C(CCCCCC)C=C%10)C%11=CC=C(CCCCCC)C=C%11)C=C4C%12=C2C(SC(/C=C%13C(C(C=C(F)C(F)=C%14)=C%14C\%13=C(C#N)/C#N)=O)=C%15)=C%15S%12,CC1=C(C(C2=C(CC(CC)CCCC)SC(CC(CC)CCCC)=C2C3=O)=O)C3=C(C4=CC5=C(C(C6=CC=C(CC(CC)CCCC)S6)=C7C=C(C)SC7=C5C8=CC=C(CC(CC)CCCC)S8)S4)S1,,,0.85,0.2,1,5.66,4.21,1.45,5.65,3.68,1.97,0.21
1175,CCCCCCC(C=C1)=CC=C1C2(C3=CC=C(CCCCCC)C=C3)C4=CC5=C(C(C6=C5SC7=C6SC(/C=C8C(C(C=C(F)C(F)=C9)=C9C\8=C(C#N)\C#N)=O)=C7)(C%10=CC=C(CCCCCC)C=C%10)C%11=CC=C(CCCCCC)C=C%11)C=C4C%12=C2C(SC(/C=C%13C(C(C=C(F)C(F)=C%14)=C%14C\%13=C(C#N)/C#N)=O)=C%15)=C%15S%12,CC1=C(C(C2=C(CC(CC)CCCC)SC(CC(CC)CCCC)=C2C3=O)=O)C3=C(C4=CC5=C(C(C6=CC=C(CC(CC)CCCC)S6)=C7C=C(C)SC7=C5C8=CC=C(CC(CC)CCCC)S8)S4)S1,,,11.5,0.46,0.89,5.66,4.21,1.45,5.65,3.68,1.97,5.68
1176,CCCCCCC(C=C1)=CC=C1C2(C3=CC=C(CCCCCC)C=C3)C4=CC5=C(C(C6=C5SC7=C6SC(/C=C8C(C(C=C(F)C(F)=C9)=C9C\8=C(C#N)\C#N)=O)=C7)(C%10=CC=C(CCCCCC)C=C%10)C%11=CC=C(CCCCCC)C=C%11)C=C4C%12=C2C(SC(/C=C%13C(C(C=C(F)C(F)=C%14)=C%14C\%13=C(C#N)/C#N)=O)=C%15)=C%15S%12,CC(SC1=C2C3=CC=C(CC(CC)CCCC)S3)=CC1=C(C4=CC=C(CC(CC)CCCC)S4)C5=C2C=C(C(SC6=C7C8=CC=C(CC(CC)CCCC)S8)=CC6=C(C9=CC=C(CC(CC)CCCC)S9)C%10=C7C=C(C%11=C%12C(C(C%13=C(CC(CC)CCCC)SC(CC(CC)CCCC)=C%13C%12=O)=O)=C(C)S%11)S%10)S5,,,7.41,0.2,0.9,5.66,4.21,1.45,5.52,3.55,1.97,2.12
1177,CCCCCCC(C=C1)=CC=C1C2(C3=CC=C(CCCCCC)C=C3)C4=CC5=C(C(C6=C5SC7=C6SC(/C=C8C(C(C=C(F)C(F)=C9)=C9C\8=C(C#N)\C#N)=O)=C7)(C%10=CC=C(CCCCCC)C=C%10)C%11=CC=C(CCCCCC)C=C%11)C=C4C%12=C2C(SC(/C=C%13C(C(C=C(F)C(F)=C%14)=C%14C\%13=C(C#N)/C#N)=O)=C%15)=C%15S%12,CC(SC1=C2C3=CC=C(CC(CC)CCCC)S3)=CC1=C(C4=CC=C(CC(CC)CCCC)S4)C5=C2C=C(C(SC6=C7C8=CC=C(CC(CC)CCCC)S8)=CC6=C(C9=CC=C(CC(CC)CCCC)S9)C%10=C7C=C(C%11=C%12C(C(C%13=C(CC(CC)CCCC)SC(CC(CC)CCCC)=C%13C%12=O)=O)=C(C)S%11)S%10)S5,,,18.51,0.63,0.89,5.66,4.21,1.45,5.52,3.55,1.97,11.82
1178,CCCCCCC(C=C1)=CC=C1C2(C3=CC=C(CCCCCC)C=C3)C4=CC5=C(C(C6=C5SC7=C6SC(/C=C8C(C(C=C(F)C(F)=C9)=C9C\8=C(C#N)\C#N)=O)=C7)(C%10=CC=C(CCCCCC)C=C%10)C%11=CC=C(CCCCCC)C=C%11)C=C4C%12=C2C(SC(/C=C%13C(C(C=C(F)C(F)=C%14)=C%14C\%13=C(C#N)/C#N)=O)=C%15)=C%15S%12,CC(SC1=C2C3=CC=C(CC(CC)CCCC)S3)=CC1=C(C4=CC=C(CC(CC)CCCC)S4)C5=C2C=C(C(SC6=C7C8=CC=C(CC(CC)CCCC)S8)=CC6=C(C9=CC=C(CC(CC)CCCC)S9)C%10=C7C=C(C(SC%11=C%12C%13=CC=C(CC(CC)CCCC)S%13)=CC%11=C(C%14=CC=C(CC(CC)CCCC)S%14)C%15=C%12C=C(C%16=C%17C(C(C%18=C(CC(CC)CCCC)SC(CC(CC)CCCC)=C%18C%17=O)=O)=C(C)S%16)S%15)S%10)S5,,,16.12,0.51,0.9,5.66,4.21,1.45,5.41,3.45,1.96,8.87
1179,CCCCCCC(C=C1)=CC=C1C2(C3=CC=C(CCCCCC)C=C3)C4=CC5=C(C(C6=C5SC7=C6SC(/C=C8C(C(C=C(F)C(F)=C9)=C9C\8=C(C#N)\C#N)=O)=C7)(C%10=CC=C(CCCCCC)C=C%10)C%11=CC=C(CCCCCC)C=C%11)C=C4C%12=C2C(SC(/C=C%13C(C(C=C(F)C(F)=C%14)=C%14C\%13=C(C#N)/C#N)=O)=C%15)=C%15S%12,CC(SC1=C2C3=CC=C(CC(CC)CCCC)S3)=CC1=C(C4=CC=C(CC(CC)CCCC)S4)C5=C2C=C(C(SC6=C7C8=CC=C(CC(CC)CCCC)S8)=CC6=C(C9=CC=C(CC(CC)CCCC)S9)C%10=C7C=C(C(SC%11=C%12C%13=CC=C(CC(CC)CCCC)S%13)=CC%11=C(C%14=CC=C(CC(CC)CCCC)S%14)C%15=C%12C=C(C%16=C%17C(C(C%18=C(CC(CC)CCCC)SC(CC(CC)CCCC)=C%18C%17=O)=O)=C(C)S%16)S%15)S%10)S5,,,17.71,0.7,0.85,5.66,4.21,1.45,5.41,3.45,1.96,11.19
