Repository: yecaichao/PUFp-for-OPV-materials

# PUFp for OPV materials

This repository contains a lightweight workflow for polymer-unit recognition,
polymer-unit fingerprint (PUFp) generation, and OPV-oriented downstream
machine-learning experiments.

## Included files

- `get-polymer-unit.py`
- `polymer-unit-classify.py`
- `structure_identity_tool.py`
- `OPV_exp_data.csv`
- `con_smile.py`
- `RF.py`
- `KRR.py`
- `SVM.py`

## Input dataset

The packaged OPV dataset is:

- `OPV_exp_data.csv`

Important columns in this dataset include:

- `No.`
- `n(SMILES)`
- `p(SMILES)`
- `PCE_max(%)`

File: OPV_exp_data.csv (part 14 of 15)
No.,n(SMILES),p(SMILES),,,Jsc(mA/cm2),FF,Voc(V),'-HOMO_n(eV),'-LUMO_n(eV),Eg_n(eV),'-HOMO_p(eV),'-LUMO_p(eV),Eg_p(eV),PCE_max(%)
1180,CCCCCCC1=CC=C(C(C2=CC=C(CCCCCC)C=C2)(O3)C4=C(SC(/C=C5C(C(C=CC(Cl)=C6)=C6C\5=C(C#N)\C#N)=O)=C4)C7=C3C8=C(S7)C9=C(C(SC(/C=C%10C(C(C=CC(Cl)=C%11)=C%11C\%10=C(C#N)/C#N)=O)=C%12)=C%12C(C%13=CC=C(CCCCCC)C=C%13)(C%14=CC=C(CCCCCC)C=C%14)O9)S8)C=C1,O=C(OCC(CC)CCCC)C1=C(F)C2=C(C)SC(C3=CC4=C(C(C5=CC=C(CC(CC)CCCC)S5)=C(C=C(C)S6)C6=C4C7=CC=C(CC(CC)CCCC)S7)S3)=C2S1,,,20.29,0.599,0.67,5.46,4.02,1.44,5.27,3.48,1.79,8.41
1181,CCCCCCC1=CC=C(C(C2=CC=C(CCCCCC)C=C2)(O3)C4=C(SC(/C=C5C(C(C=CC(Cl)=C6)=C6C\5=C(C#N)\C#N)=O)=C4)C7=C3C8=C(S7)C9=C(C(SC(/C=C%10C(C(C=C(Cl)C=C%11)=C%11C\%10=C(C#N)/C#N)=O)=C%12)=C%12C(C%13=CC=C(CCCCCC)C=C%13)(C%14=CC=C(CCCCCC)C=C%14)O9)S8)C=C1,O=C(OCC(CC)CCCC)C1=C(F)C2=C(C)SC(C3=CC4=C(C(C5=CC=C(CC(CC)CCCC)S5)=C(C=C(C)S6)C6=C4C7=CC=C(CC(CC)CCCC)S7)S3)=C2S1,,,20.44,0.631,0.69,5.47,4.02,1.45,5.27,3.48,1.79,9.22
1182,CCCCCCC1=CC=C(C(C2=CC=C(CCCCCC)C=C2)(O3)C4=C(SC(/C=C5C(C(C=C(Cl)C=C6)=C6C\5=C(C#N)\C#N)=O)=C4)C7=C3C8=C(S7)C9=C(C(SC(/C=C%10C(C(C=C(Cl)C=C%11)=C%11C\%10=C(C#N)/C#N)=O)=C%12)=C%12C(C%13=CC=C(CCCCCC)C=C%13)(C%14=CC=C(CCCCCC)C=C%14)O9)S8)C=C1,O=C(OCC(CC)CCCC)C1=C(F)C2=C(C)SC(C3=CC4=C(C(C5=CC=C(CC(CC)CCCC)S5)=C(C=C(C)S6)C6=C4C7=CC=C(CC(CC)CCCC)S7)S3)=C2S1,,,20.03,0.613,0.69,5.46,4.05,1.41,5.27,3.48,1.79,8.82
1183,O=C(N(C(CCCCCC)CCCCCC)C1=O)C2=CC=C(C3=C4C5=CC1C32)C6=C(C(C=C7)=CC8=C7C(C=CC(C9=CC%10C%11C%12=C9C%13=CC=C(C(N%14C(CCCCCC)CCCCCC)=O)C%15=C%13C(C%12=C%16C=C%11C(N(C(CCCCCC)CCCCCC)C%10=O)=O)=C(C%17=C%16C%18=CC%19C%20C%21=C%18C%22=C%17C=C(C(N%23C(CCCCCC)CCCCCC)=O)C%24=C%22C(C%21=C%25C=C%20C(N(C(CCCCCC)CCCCCC)C%19=O)=O)=C(CC%25)C=C%24C%23=O)C=C%15C%14=O)=C%26)=C%26C%278C%28=C(C=CC(C%29=CC%30C%31C%32=C%29C%33=CC=C(C(N%34C(CCCCCC)CCCCCC)=O)C%35=C%33C(C%32=C%36C=C%31C(N(C(CCCCCC)CCCCCC)C%30=O)=O)=C(C%37=C%36C%38=CC%39C%40C%41=C%38C%42=C%37C=C(C(N%43C(CCCCCC)CCCCCC)=O)C%44=C%42C(C%41=C%45C=C%40C(N(C(CCCCCC)CCCCCC)C%39=O)=O)=C(CC%45)C=C%44C%43=O)C=C%35C%34=O)=C%28)C%46=C%27C=C(C%47=CC%48C%49C%50=C%47C%51=CC=C(C(N%52C(CCCCCC)CCCCCC)=O)C%53=C%51C(C%50=C(C%54=C%55C(C=C%56C(N(C(CCCCCC)CCCCCC)C%57=O)=O)=C%58C%59=C%56C%57=CC%60=C%59C%61=C(CC%60)C=C(C%62=O)C%63C%61=C%58C%54=CC%63C(N%62C(CCCCCC)CCCCCC)=O)C=C%49C(N(C(CCCCCC)CCCCCC)C%48=O)=O)=C%55C=C%53C%52=O)C=C%46)C=C%64C%65=C6C4=C(C%66=C5C%67=C(C%68=C%69C%70=CC%71C%68C(C(N(C(CCCCCC)CCCCCC)C%71=O)=O)=C%67)C%72=C%66C=C%73C%74=C%72C%69=C(CC%70)C=C%74C(N(C(CCCCCC)CCCCCC)C%73=O)=O)C=C%65C(N(C(CCCCCC)CCCCCC)C%64=O)=O,O=C(OCC(CC)CCCC)C1=C(F)C2=C(C)SC(C3=CC4=C(C(C5=CC=C(CC(CC)CCCC)S5)=C(C=C(C)S6)C6=C4C7=CC=C(CC(CC)CCCC)S7)S3)=C2S1,,,15.79,0.557,0.826,5.83,3.8,2.03,5.12,3.6,1.52,7.35
1184,O=C(N(C(CCCCCC)CCCCCC)C1=O)C2=CC=C(C3=C4C5=CC1C32)C6=C(C(C=C7)=CC8=C7C(C=CC(C9=CC%10C%11C%12=C9C%13=CC=C(C(N%14C(CCCCCC)CCCCCC)=O)C%15=C%13C(C%12=C%16C=C%11C(N(C(CCCCCC)CCCCCC)C%10=O)=O)=C(C%17=C%16C%18=CC%19C%20C%21=C%18C%22=C%17C=C(C(N%23C(CCCCCC)CCCCCC)=O)C%24=C%22C(C%21=C%25C=C%20C(N(C(CCCCCC)CCCCCC)C%19=O)=O)=C(CC%25)C=C%24C%23=O)C=C%15C%14=O)=C%26)=C%26C%278C%28=C(C=CC(C%29=CC%30C%31C%32=C%29C%33=CC=C(C(N%34C(CCCCCC)CCCCCC)=O)C%35=C%33C(C%32=C%36C=C%31C(N(C(CCCCCC)CCCCCC)C%30=O)=O)=C(C%37=C%36C%38=CC%39C%40C%41=C%38C%42=C%37C=C(C(N%43C(CCCCCC)CCCCCC)=O)C%44=C%42C(C%41=C%45C=C%40C(N(C(CCCCCC)CCCCCC)C%39=O)=O)=C(CC%45)C=C%44C%43=O)C=C%35C%34=O)=C%28)C%46=C%27C=C(C%47=CC%48C%49C%50=C%47C%51=CC=C(C(N%52C(CCCCCC)CCCCCC)=O)C%53=C%51C(C%50=C(C%54=C%55C(C=C%56C(N(C(CCCCCC)CCCCCC)C%57=O)=O)=C%58C%59=C%56C%57=CC%60=C%59C%61=C(CC%60)C=C(C%62=O)C%63C%61=C%58C%54=CC%63C(N%62C(CCCCCC)CCCCCC)=O)C=C%49C(N(C(CCCCCC)CCCCCC)C%48=O)=O)=C%55C=C%53C%52=O)C=C%46)C=C%64C%65=C6C4=C(C%66=C5C%67=C(C%68=C%69C%70=CC%71C%68C(C(N(C(CCCCCC)CCCCCC)C%71=O)=O)=C%67)C%72=C%66C=C%73C%74=C%72C%69=C(CC%70)C=C%74C(N(C(CCCCCC)CCCCCC)C%73=O)=O)C=C%65C(N(C(CCCCCC)CCCCCC)C%64=O)=O,O=C(OCC(CC)CCCC)C1=C(F)C2=C(C)SC(C3=CC4=C(C(C5=CC=C(CC(CC)CCCC)S5)=C(C=C(C)S6)C6=C4C7=CC=C(CC(CC)CCCC)S7)S3)=C2S1,,,15.64,0.586,0.822,5.83,3.8,2.03,5.12,3.6,1.52,7.69
1185,CCCCCCC(C=C1)=CC=C1C2(C3=CC=C(CCCCCC)C=C3)C4=CC5=C(C(C6=C5SC7=C6SC(/C=C8C(C(C=C(F)C(F)=C9)=C9C\8=C(C#N)\C#N)=O)=C7)(C%10=CC=C(CCCCCC)C=C%10)C%11=CC=C(CCCCCC)C=C%11)C=C4C%12=C2C(SC(/C=C%13C(C(C=C(F)C(F)=C%14)=C%14C\%13=C(C#N)/C#N)=O)=C%15)=C%15S%12,O=C1N(CC(CCCCCC)CCCCCCCC)C2=C(C=CC(C3=CC(CC(CCCCCC)CCCCCCCC)=C(C4=CC(F)=C(C5=C(F)C=C(C)S5)S4)S3)=C2)C6=C1C=C(C7=CC(CC(CCCCCC)CCCCCCCC)=C(C)S7)C=C6,,,13.32,0.571,0.87,5.65,4.04,1.61,5.43,2.42,3.01,6.66
1186,CCCCCCC(C=C1)=CC=C1C2(C3=CC=C(CCCCCC)C=C3)C4=CC5=C(C(C6=C5SC7=C6SC(/C=C8C(C(C=C(F)C(F)=C9)=C9C\8=C(C#N)\C#N)=O)=C7)(C%10=CC=C(CCCCCC)C=C%10)C%11=CC=C(CCCCCC)C=C%11)C=C4C%12=C2C(SC(/C=C%13C(C(C=C(F)C(F)=C%14)=C%14C\%13=C(C#N)/C#N)=O)=C%15)=C%15S%12,O=C1N(CC(CCCCCC)CCCCCCCC)C2=C(C=CC(C3=CC(CC(CCCCCC)CCCCCCCC)=C(C4=CC(F)=C(C5=C(F)C=C(C)S5)S4)S3)=C2)C6=C1C=C(C7=CC(CC(CCCCCC)CCCCCCCC)=C(C)S7)C=C6,,,16.15,0.642,0.82,5.65,4.04,1.61,5.43,2.42,3.01,8.54
1187,COC1=C(SC(/C=C2/C(C(C=C3F)=C(C2=O)C=C3F)=C(C#N)/C#N)=C1OC)C(S4)=CC5=C4C6=C(C(C7=CC=C(CCCCCC)C=C7)5C8=CC=C(CCCCCC)C=C8)C=C9C(C(C%10=C9SC(C%11=C(C(OC)=C(/C=C%12C(C(C=C(C(F)=C%13)F)=C%13C\%12=C(C#N)\C#N)=O)S%11)OC)=C%10)(C%14=CC=C(CCCCCC)C=C%14)C%15=CC=C(CCCCCC)C=C%15)=C6,CC(SC1=C2C3=CC=C(CC(CC)CCCC)S3)=CC1=C(C4=CC=C(CC(CC)CCCC)S4)C5=C2C=C(S5)C6=CC=C(C7=C8C(C(C9=C(CC(CC)CCCC)SC(CC(CC)CCCC)=C9C8=O)=O)=C(C%10=CC=C(C)S%10)S7)S6,,,21.98,0.662,0.87,5.49,3.85,1.64,5.33,3.53,1.8,13.01
1188,CCCCCCC(C=C1)=CC=C1C(C2=C3SC(C4=C(OCC(CC)CCCC)C=C(/C=C5C(C(C=C(F)C(F)=C6)=C6C\5=C(C#N)\C#N)=O)S4)=C2)(C7=CC=C(CCCCCC)C=C7)C8=C3C=C(C(C9=C%10SC(C(S%11)=C(C=C%11/C=C%12/C(C(C=C%13F)=C(C%12=O)C=C%13F)=C(C#N)/C#N)OCC(CCCC)CC)=C9)(C%14=CC=C(CCCCCC)C=C%14)C%15=CC=C(CCCCCC)C=C%15)C%10=C8,CC(SC1=C2C3=CC=C(CC(CC)CCCC)S3)=CC1=C(C4=CC=C(CC(CC)CCCC)S4)C5=C2C=C(S5)C6=CC=C(C7=C8C(C(C9=C(CC(CC)CCCC)SC(CC(CC)CCCC)=C9C8=O)=O)=C(C%10=CC=C(C)S%10)S7)S6,,,22.87,0.573,0.74,5.39,3.93,1.46,5.33,3.53,1.8,9.98
1189,O=C1C2=C(C=C(Cl)C(Cl)=C2)C(/C1=C/C3=CC(C(C4=CC=C(CCCCCC)C=C4)(C5=C6SC7=C(C8=CC=C(CCCCCC)C=C8)C9=C(C(C%10=CC=C(CCCCCC)C=C%10)=C57)SC(C%11=C%12C=C(/C=C%13/C(C(C=C(Cl)C(Cl)=C%14)=C%14C%13=O)=C(C#N)/C#N)S%11)=C9C%12(C%15=CC=C(CCCCCC)C=C%15)C%16=CC=C(CCCCCC)C=C%16)C%17=CC=C(CCCCCC)C=C%17)=C6S3)=C(C#N)\C#N,CC(SC1=C2C3=CC(F)=C(CC(CC)CCCC)S3)=CC1=C(C4=CC(F)=C(CC(CC)CCCC)S4)C5=C2C=C(S5)C6=CC=C(C7=C8C(C(C9=C(CC(CC)CCCC)SC(CC(CC)CCCC)=C9C8=O)=O)=C(C%10=CC=C(C)S%10)S7)S6,,,18.7,0.65,0.89,5.62,3.94,1.68,5.5,3.68,1.82,11.4
1190,O=C1C2=C(C=C(Cl)C(Cl)=C2)C(/C1=C/C3=CC(C(C4=CC=C(CCCCCC)C=C4)(C5=C6SC7=C(C8=CC=C(CCCCCC)C=C8)C9=C(C(OCCCCCCCC)=C57)SC(C%10=C%11C=C(/C=C%12/C(C(C=C(Cl)C(Cl)=C%13)=C%13C%12=O)=C(C#N)/C#N)S%10)=C9C%11(C%14=CC=C(CCCCCC)C=C%14)C%15=CC=C(CCCCCC)C=C%15)C%16=CC=C(CCCCCC)C=C%16)=C6S3)=C(C#N)\C#N,CC(SC1=C2C3=CC(F)=C(CC(CC)CCCC)S3)=CC1=C(C4=CC(F)=C(CC(CC)CCCC)S4)C5=C2C=C(S5)C6=CC=C(C7=C8C(C(C9=C(CC(CC)CCCC)SC(CC(CC)CCCC)=C9C8=O)=O)=C(C%10=CC=C(C)S%10)S7)S6,,,20.7,0.67,0.87,5.58,3.97,1.61,5.5,3.68,1.82,12.6
1191,O=C1C2=C(C=C(Cl)C(Cl)=C2)C(/C1=C/C3=CC(C(C4=CC=C(CCCCCC)C=C4)(C5=C6SC7=C(CCCCCCCC)C8=C(C(OCCCCCCCC)=C57)SC(C9=C%10C=C(/C=C%11/C(C(C=C(Cl)C(Cl)=C%12)=C%12C%11=O)=C(C#N)/C#N)S9)=C8C%10(C%13=CC=C(CCCCCC)C=C%13)C%14=CC=C(CCCCCC)C=C%14)C%15=CC=C(CCCCCC)C=C%15)=C6S3)=C(C#N)\C#N,CC(SC1=C2C3=CC(F)=C(CC(CC)CCCC)S3)=CC1=C(C4=CC(F)=C(CC(CC)CCCC)S4)C5=C2C=C(S5)C6=CC=C(C7=C8C(C(C9=C(CC(CC)CCCC)SC(CC(CC)CCCC)=C9C8=O)=O)=C(C%10=CC=C(C)S%10)S7)S6,,,21.6,0.7,0.86,5.57,3.98,1.59,5.5,3.68,1.82,13.5
1192,O=C(N1CC(CC)CCCC)C2=C(C3=CC=C(C4=CC=C(C(N5CC(CC)CCCC)=O)C6=C4C=CC=C6C5=O)S3)C7=NSN=C7C(C8=CC=C(C9=CC=C(C(N%10CC(CC)CCCC)=O)C%11=C9C=CC=C%11C%10=O)S8)=C2C1=O,CC1=CC(CCCCCC)=C(C)S1,,,4.4,0.409,0.81,5.62,3.65,1.97,5,3.1,1.9,1.46
1193,O=C(N1CC(CC)CCCC)C2=C(C3=CC=C(C4=CC=C(C(N5CC(CC)CCCC)=O)C6=C4C=CC=C6C5=O)S3)C7=NSN=C7C(C8=CC=C(C9=CC=C(C(N%10CC(CC)CCCC)=O)C%11=C9C=CC=C%11C%10=O)S8)=C2C1=O,CC1=CC(CCCCCC)=C(C)S1,,,6.14,0.442,0.77,5.62,3.65,1.97,5,3.1,1.9,2.11
1194,CCOCCOCCOC(C=C1)=CC=C1C2=NC3=C(C4=CC=CS4)C5=NSN=C5C(C6=CC=CS6)=C3N=C2C7=CC=C(OCCOCCOCC)C=C7,CC(S1)=CC=C1C(S2)=C(OCCOCCOCC)C=C2C3=CC=C(C4=CC(OCCOCCOCC)=C(C)S4)S3,,,0.92,0.3,0.78,5.18,3.95,1.23,4.74,2.98,1.76,0.22
1195,CCOCCOCCOC(C=C1)=CC=C1C2=NC3=C(C4=CC=C(C5=CC=CS5)S4)C6=NSN=C6C(C7=CC=C(C8=CC=CS8)S7)=C3N=C2C9=CC=C(OCCOCCOCC)C=C9,CC(S1)=CC=C1C(S2)=C(OCCOCCOCC)C=C2C3=CC=C(C4=CC(OCCOCCOCC)=C(C)S4)S3,,,0.21,0.28,0.72,4.91,3.91,1,4.74,2.98,1.76,0.04
1196,CCOCCOCCOC(C=C1)=CC=C1C2=NC3=C(C4=C(F)C(F)=NC=C4)C5=NSN=C5C(C6=CC=NC(F)=C6F)=C3N=C2C7=CC=C(OCCOCCOCC)C=C7,CC(S1)=CC=C1C(S2)=C(OCCOCCOCC)C=C2C3=CC=C(C4=CC(OCCOCCOCC)=C(C)S4)S3,,,0.65,0.26,0.66,5.85,3.89,1.96,4.74,2.98,1.76,0.11
1197,CCOCCOCCOC(C=C1)=CC=C1C2=NC3=C(C4=CC5=NSN=C5C=C4)C6=NSN=C6C(C7=CC8=NSN=C8C=C7)=C3N=C2C9=CC=C(OCCOCCOCC)C=C9,CC(S1)=CC=C1C(S2)=C(OCCOCCOCC)C=C2C3=CC=C(C4=CC(OCCOCCOCC)=C(C)S4)S3,,,0.56,0.34,0.92,5.68,3.77,1.91,4.74,2.98,1.76,0.18
1198,CCCCCCC(C=C1)=CC=C1C2(C3=CC=C(CCCCCC)C=C3)C4=CC5=C(C(C6=C5SC7=C6SC(/C=C8C(C(C=CC(C)=C9)=C9C\8=C(C#N)\C#N)=O)=C7)(C%10=CC=C(CCCCCC)C=C%10)C%11=CC=C(CCCCCC)C=C%11)C=C4C%12=C2C(SC(/C=C%13C(C(C=CC(C)=C%14)=C%14C\%13=C(C#N)/C#N)=O)=C%15)=C%15S%12,CC(SC1=C2C3=CC=C(CC(CC)CCCC)S3)=CC1=C(C4=CC=C(CC(CC)CCCC)S4)C5=C2C=C(S5)C6=CC=C(C7=C8C(C(C9=C(CC(CC)CCCC)SC(CC(CC)CCCC)=C9C8=O)=O)=C(C%10=CC=C(C)S%10)S7)S6,,,14.9,0.703,0.934,5.58,3.98,1.6,5.33,3.53,1.8,9.79
1199,CCCCCCC(C=C1)=CC=C1C2(C3=CC=C(CCCCCC)C=C3)C4=CC5=C(C(C6=C5SC7=C6SC(/C=C8C(C(C=CC(C)=C9)=C9C\8=C(C#N)\C#N)=O)=C7)(C%10=CC=C(CCCCCC)C=C%10)C%11=CC=C(CCCCCC)C=C%11)C=C4C%12=C2C(SC(/C=C%13C(C(C=CC(C)=C%14)=C%14C\%13=C(C#N)/C#N)=O)=C%15)=C%15S%12,CC(SC1=C2C3=CC=C(CC(CC)CCCC)S3)=CC1=C(C4=CC=C(CC(CC)CCCC)S4)C5=C2C=C(S5)C6=CC=C(C7=C8C(C(C9=C(CC(CC)CCCC)SC(CC(CC)CCCC)=C9C8=O)=O)=C(C%10=CC=C(C)S%10)S7)S6,,,15.93,0.606,0.929,5.58,3.98,1.6,5.33,3.53,1.8,8.97
1200,O=C(/C(S1)=C/C(C2=NSN=C32)=CC=C3C(S4)=CC5=C4C6=CC(C(CCCCCCCC)(CCCCCCCC)C7=C8SC(C9=CC=C(/C=C%10SC(N(CC)C\%10=O)=S)C%11=NSN=C9%11)=C7)=C8C=C6C5(CCCCCCCC)CCCCCCCC)N(CC)C1=S,O=C(OCC(CC)CCCC)C1=C(F)C2=C(C)SC(C3=CC4=C(C(C5=CC=C(CC(CC)CCCC)S5)=C(C=C(C)S6)C6=C4C7=CC=C(CC(CC)CCCC)S7)S3)=C2S1,,,14.25,0.664,1.03,5.45,3.9,1.55,5.24,3.66,1.58,9.74
1201,O=C(/C(S1)=C/C(C2=NSN=C32)=CC=C3C(S4)=CC5=C4C6=CC(C(CCCCCCCC)(CCCCCCCC)C7=C8SC(C9=CC=C(/C=C%10SC(N(CC)C\%10=O)=S)C%11=NSN=C9%11)=C7)=C8C=C6C5(CCCCCCCC)CCCCCCCC)N(CC)C1=S,CC(SC1=C2C3=CC=C(CC(CC)CCCC)S3)=CC1=C(C4=CC=C(CC(CC)CCCC)S4)C5=C2C=C(S5)C6=CC=C(C7=C8C(C(C9=C(CC(CC)CCCC)SC(CC(CC)CCCC)=C9C8=O)=O)=C(C%10=CC=C(C)S%10)S7)S6,,,10.8,0.648,1,5.45,3.9,1.55,5.28,3.48,1.8,6.99
1202,CCCCCCC(C=C1)=CC=C1C2(C3=CC=C(CCCCCC)C=C3)C4=CC5=C(C(C6=C5SC7=C6SC(/C=C8C(C(C=CC=C9)=C9C\8=C(C#N)\C#N)=O)=C7)(C%10=CC=C(CCCCCC)C=C%10)C%11=CC=C(CCCCCC)C=C%11)C=C4C%12=C2C(SC(/C=C%13C(C(C=CC=C%14)=C%14C\%13=C(C#N)/C#N)=O)=C%15)=C%15S%12,CCC[Si](CCC)(C1=CC=C(C(C2=C3C=C(C4=CC=C(C5=C(F)C(F)=C(C6=CC=C(C)S6)C7=NN(CC(CCCCCC)CCCCCCCC)N=C57)S4)S2)=C8C(SC(C)=C8)=C3C9=CC=C([Si](CCC)(CCC)CCC)S9)S1)CCC,,,16.96,0.64,0.925,5.6,4.03,1.57,5.2,3.23,1.97,10.9
1203,CCCCCCC(C=C1)=CC=C1C2(C3=CC=C(CCCCCC)C=C3)C4=CC5=C(C(C6=C5SC7=C6SC(/C=C8C(C(C=CC=C9)=C9C\8=C(C#N)\C#N)=O)=C7)(C%10=CC=C(CCCCCC)C=C%10)C%11=CC=C(CCCCCC)C=C%11)C=C4C%12=C2C(SC(/C=C%13C(C(C=CC=C%14)=C%14C\%13=C(C#N)/C#N)=O)=C%15)=C%15S%12,CC(SC1=C2C3=CC(CCCCCCCC)=C(CCCCCCCC)S3)=CC1=C(C4=CC(CCCCC5)=C(CCCCCCCC)S4)C6=C2C=C(S6)C7=CC=C(C(C(F)=C8)=C9C(N=C(C(C%10=CC(OCCC5(CC)CCCCC)=CC=C%10)=N9)C%11=CC=CC(OCCCCCCCC)=C%11)=C8C%12=CC=C(C)S%12)S7,,,3.99,0.343,1.02,5.74,4.01,1.73,5.37,3.03,2.34,1.4
1204,CCCCCCC(C=C1)=CC=C1C2(C3=CC=C(CCCCCC)C=C3)C4=CC5=C(C(C6=C5SC7=C6SC(/C=C8C(C(C=CC=C9)=C9C\8=C(C#N)\C#N)=O)=C7)(C%10=CC=C(CCCCCC)C=C%10)C%11=CC=C(CCCCCC)C=C%11)C=C4C%12=C2C(SC(/C=C%13C(C(C=CC=C%14)=C%14C\%13=C(C#N)/C#N)=O)=C%15)=C%15S%12,CC(SC1=C2C3=CC(CCCCCCCC)=C(CCCCCCCC)S3)=CC1=C(C4=CC(CCCCC5)=C(CCCCCCCC)S4)C6=C2C=C(S6)C7=CC=C(C(C(F)=C8)=C9C(N=C(C(C%10=CC(OCCC5(CC)CCCCC)=CC=C%10)=N9)C%11=CC=CC(OCCCCCCCC)=C%11)=C8C%12=CC=C(C)S%12)S7,,,6.49,0.468,0.94,5.74,4.01,1.73,5.37,3.03,2.34,2.85
1205,O=C(C(C=CC=C1)=C1C/2=C(C#N)\C#N)C2=C/C3=CC(S4)=C(S3)C5=C4C6=CC(C(C7=C8SC9=C7SC(/C=C%10C(C(C=CC=C%11)=C%11C\%10=C(C#N)\C#N)=O)=C9)(C%12=CC=C(CCCCCC)S%12)C%13=CC=C(CCCCCC)S%13)=C8C=C6C(C%14=CSC(CCCCCC)=C%14)5C%15=CC=C(CCCCCC)S%15,CC(SC1=C2C3=CC(CCCCCCCC)=C(CCCCCCCC)S3)=CC1=C(C4=CC(CCCCC5)=C(CCCCCCCC)S4)C6=C2C=C(S6)C7=CC=C(C(C(F)=C8)=C9C(N=C(C(C%10=CC(OCCC5(CC)CCCCC)=CC=C%10)=N9)C%11=CC=CC(OCCCCCCCC)=C%11)=C8C%12=CC=C(C)S%12)S7,,,6.65,0.424,0.98,5.66,3.93,1.73,5.37,3.03,2.34,2.76
1206,O=C(C(C=CC=C1)=C1C/2=C(C#N)\C#N)C2=C/C3=CC(S4)=C(S3)C5=C4C6=CC(C(C7=C8SC9=C7SC(/C=C%10C(C(C=CC=C%11)=C%11C\%10=C(C#N)\C#N)=O)=C9)(C%12=CC=C(CCCCCC)S%12)C%13=CC=C(CCCCCC)S%13)=C8C=C6C(C%14=CSC(CCCCCC)=C%14)5C%15=CC=C(CCCCCC)S%15,CC(SC1=C2C3=CC(CCCCCCCC)=C(CCCCCCCC)S3)=CC1=C(C4=CC(CCCCC5)=C(CCCCCCCC)S4)C6=C2C=C(S6)C7=CC=C(C(C(F)=C8)=C9C(N=C(C(C%10=CC(OCCC5(CC)CCCCC)=CC=C%10)=N9)C%11=CC=CC(OCCCCCCCC)=C%11)=C8C%12=CC=C(C)S%12)S7,,,15.14,0.586,0.88,5.66,3.93,1.73,5.37,3.03,2.34,7.81
1207,O=C(C/1=C\C2=CC(SC3=C4C(C5=CSC(CCCCCC)=C5)(C6=CC=C(S6)CCCCCC)C7=CC8=C(C(C9=CC=C(S9)CCCCCC)(C%10=CC=C(S%10)CCCCCC)C%11=C8SC%12=C%11SC(/C=C%13C(C%14=C(C\%13=C(C#N)/C#N)C=C(F)C=C%14)=O)=C%12)C=C37)=C4S2)C%15=C(C1=C(C#N)/C#N)C=CC(F)=C%15,CC(SC1=C2C3=CC(CCCCCCCC)=C(CCCCCCCC)S3)=CC1=C(C4=CC(CCCCC5)=C(CCCCCCCC)S4)C6=C2C=C(S6)C7=CC=C(C(C(F)=C8)=C9C(N=C(C(C%10=CC(OCCC5(CC)CCCCC)=CC=C%10)=N9)C%11=CC=CC(OCCCCCCCC)=C%11)=C8C%12=CC=C(C)S%12)S7,,,10.56,0.62,0.88,5.48,3.83,1.65,5.37,3.03,2.34,5.76
1208,O=C(C/1=C\C2=CC(SC3=C4C(C5=CSC(CCCCCC)=C5)(C6=CC=C(S6)CCCCCC)C7=CC8=C(C(C9=CC=C(S9)CCCCCC)(C%10=CC=C(S%10)CCCCCC)C%11=C8SC%12=C%11SC(/C=C%13C(C%14=C(C\%13=C(C#N)/C#N)C=C(F)C=C%14)=O)=C%12)C=C37)=C4S2)C%15=C(C1=C(C#N)/C#N)C=CC(F)=C%15,CC(SC1=C2C3=CC(CCCCCCCC)=C(CCCCCCCC)S3)=CC1=C(C4=CC(CCCCC5)=C(CCCCCCCC)S4)C6=C2C=C(S6)C7=CC=C(C(C(F)=C8)=C9C(N=C(C(C%10=CC(OCCC5(CC)CCCCC)=CC=C%10)=N9)C%11=CC=CC(OCCCCCCCC)=C%11)=C8C%12=CC=C(C)S%12)S7,,,13.35,0.617,0.84,5.48,3.83,1.65,5.37,3.03,2.34,6.92
1209,O=C(N(C(CCCCCC)CCCCCC)C1=O)C2=CC=C(C3=C4C5=CC1C32)C6=C(C7=CC(C(C=C8C(N(C(CCCCCC)CCCCCC)C9=O)=O)=C%10C%11=C8C9=CC(C%12=C%13C%14=CC%15C%16C%17=C%14C%18=C%12C=C(C(N%19C(CCCCCC)CCCCCC)=O)C%20=C%18C(C%17=CC=C%16C(N(C(CCCCCC)CCCCCC)C%15=O)=O)=CC=C%20C%19=O)=C%11C%21=C%13C=C(C%22=O)C%23C%21=C%10C=CC%23C(N%22C(CCCCCC)CCCCCC)=O)=CC(C%24=CC%25C%26C%27=C%24C%28=CC=C(C(N%29C(CCCCCC)CCCCCC)=O)C%30=C%28C(C%27=C%31C=C%26C(N(C(CCCCCC)CCCCCC)C%25=O)=O)=C(C%32=C%31C%33=CC%34C%35C%36=C%33C%37=C%32C=C(C(N%38C(CCCCCC)CCCCCC)=O)C%39=C%37C(C%36=CC=C%35C(N(C(CCCCCC)CCCCCC)C%34=O)=O)=CC=C%39C%38=O)C=C%30C%29=O)=C7)C=C%40C%41=C6C4=C(C%42=C5C%43=C(C%44=C%45C=CC%46C%44C(C(N(C(CCCCCC)CCCCCC)C%46=O)=O)=C%43)C%47=C%42C=C%48C%49=C%47C%45=CC=C%49C(N(C(CCCCCC)CCCCCC)C%48=O)=O)C=C%41C(N(C(CCCCCC)CCCCCC)C%40=O)=O,O=C(OCC(CC)CCCC)C1=C(F)C2=C(C)SC(C3=CC4=C(C(C5=CC=C(CC(CC)CCCC)S5)=C(C=C(C)S6)C6=C4C7=CC=C(CC(CC)CCCC)S7)S3)=C2S1,,,15.24,0.59,0.76,5.89,3.8,2.09,5.2,3.6,1.6,6.95
1210,CCCCCCC(C=C1)=CC=C1C2(C3=CC=C(CCCCCC)C=C3)C4=CC5=C(C(C6=C5SC7=C6SC(/C=C8C(C(C=CC=C9)=C9C\8=C(C#N)\C#N)=O)=C7)(C%10=CC=C(CCCCCC)C=C%10)C%11=CC=C(CCCCCC)C=C%11)C=C4C%12=C2C(SC(/C=C%13C(C(C=CC=C%14)=C%14C\%13=C(C#N)/C#N)=O)=C%15)=C%15S%12,O=C(OCC(CC)CCCC)C1=C(F)C2=C(C)SC(C3=CC4=C(C(C5=CC=C(CC(CC)CCCC)S5)=C(C=C(C)S6)C6=C4C7=CC=C(CC(CC)CCCC)S7)S3)=C2S1,,,14.52,0.612,0.792,5.51,3.78,1.73,5.2,3.6,1.6,7.16
1211,O=C(C1=CSC=C1C/2=C(C#N)/C#N)C2=C/C3=C(CCCCCCCCCCC)C(SC4=C5N(CC(CC)CCCC)C6=C4C7=NSN=C7C8=C6N(CC(CC)CCCC)C9=C8SC%10=C9SC(/C=C%11/C(C%12=CSC=C%12C%11=O)=C(C#N)\C#N)=C%10CCCCCCCCCCC)=C5S3,CC1=CC(C(S1)=C2C3=CC(Cl)=C(CCCCCCCC)S3)=C(C4=C2C=C(C5=CC=C(C6=C(F)C(F)=C(C7=CC=C(C)S7)C8=NN(CC(CCCCCCCC)CCCCCCCC)N=C68)S5)S4)C9=CC(Cl)=C(CCCCCCCC)S9,,,19.76,0.626,0.92,5.56,3.76,1.8,5.48,3.76,1.72,11.37
1212,O=C(C1=CSC=C1C/2=C(C#N)/C#N)C2=C/C3=C(CCCCCCCCCCC)C(SC4=C5N(CC(CC)CCCC)C6=C4C7=NSN=C7C8=C6N(CC(CC)CCCC)C9=C8SC%10=C9SC(/C=C%11/C(C%12=CSC=C%12C%11=O)=C(C#N)\C#N)=C%10CCCCCCCCCCC)=C5S3,CC1=CC(C(S1)=C2C3=CC(Cl)=C(CCCCCCCC)S3)=C(C4=C2C=C(C5=CC=C(C6=C(F)C(F)=C(C7=CC=C(C)S7)C8=NN(CC(CCCCCCCC)CCCCCCCC)N=C68)S5)S4)C9=CC(Cl)=C(CCCCCCCC)S9,,,21.21,0.716,0.89,5.56,3.76,1.8,5.48,3.76,1.72,13.46
1213,CCCCCCC(C=C1)=CC=C1C2(C3=CC=C(CCCCCC)C=C3)C4=CC5=C(C(C6=C5SC7=C6SC(/C=C8C(C(C=CC=C9)=C9C\8=C(C#N)\C#N)=O)=C7)(C%10=CC=C(CCCCCC)C=C%10)C%11=CC=C(CCCCCC)C=C%11)C=C4C%12=C2C(SC(/C=C%13C(C(C=CC=C%14)=C%14C\%13=C(C#N)/C#N)=O)=C%15)=C%15S%12,CC1=CC(N(CC(CCCCCCCC)CCCCCCCCCC)C2=O)C(C(C2=C3)=CC4=C3C5=C(N(CC(CCCCCCCC)CCCCCCCCCC)C4=O)C=C(C6=C(CCCCCC)C=C(C7=C(F)C(F)=C(C8=CC(CCCCCC)=C(C)S8)C9=NSN=C79)S6)S5)S1,,,7.44,0.371,0.95,5.61,4.02,1.59,5.59,3.74,1.85,2.73
1214,CCCCCCC(C=C1)=CC=C1C2(C3=CC=C(CCCCCC)C=C3)C4=CC5=C(C(C6=C5SC7=C6SC(/C=C8C(C(C=CC=C9)=C9C\8=C(C#N)\C#N)=O)=C7)(C%10=CC=C(CCCCCC)C=C%10)C%11=CC=C(CCCCCC)C=C%11)C=C4C%12=C2C(SC(/C=C%13C(C(C=CC=C%14)=C%14C\%13=C(C#N)/C#N)=O)=C%15)=C%15S%12,CC1=CC(N(CC(CCCCCCCC)CCCCCCCCCC)C2=O)C(C(C2=C3)=CC4=C3C5=C(N(CC(CCCCCCCC)CCCCCCCCCC)C4=O)C=C(C6=CC=C(C(S7)=C(C(C8=C(CC(CC)CCCC)SC(CC(CC)CCCC)=C8C9=O)=O)C9=C7C%10=CC=C(C)S%10)S6)S5)S1,,,14.8,0.416,0.98,5.61,4.02,1.59,5.55,3.85,1.7,6.03
1215,CCCCCCC1=CC=C(C2(C3=CC=C(CCCCCC)C=C3)C4=C(SC(/C=C5C(C(C=CC=C6)=C6C\5=C(C#N)\C#N)=O)=C4)C7=C2C8=C(C9=C(S8)C(C=C%10)=C(S9)C%11=C%10C(SC(/C=C%12C(C(C=CC=C%13)=C%13C\%12=C(C#N)/C#N)=O)=C%14)=C%14C%11(C%15=CC=C(CCCCCC)C=C%15)C%16=CC=C(CCCCCC)C=C%16)C=C7)C=C1,CC1=CC(C(S1)=C2C3=CC=C(CC(CC)CCCC)S3)=C(C4=C2C=C(C5=CC=C(C6=C(F)C(F)=C(C7=CC=C(C)S7)C8=NN(CC(CCCCCC)CCCCCCCC)N=C68)S5)S4)C9=CC=C(CC(CC)CCCC)S9,,,11.18,0.625,0.93,5.45,3.73,1.72,5.16,2.79,2.37,6.87
1216,CCCCCCC1=CC=C(C2(C3=CC=C(CCCCCC)C=C3)C4=C(SC(/C=C5C(C(C=CC=C6)=C6C\5=C(C#N)\C#N)=O)=C4)C7=C2C8=C(C9=C(S8)C(C=C%10)=C(S9)C%11=C%10C(SC(/C=C%12C(C(C=CC=C%13)=C%13C\%12=C(C#N)/C#N)=O)=C%14)=C%14C%11(C%15=CC=C(CCCCCC)C=C%15)C%16=CC=C(CCCCCC)C=C%16)C=C7)C=C1,CC1=CC(C(S1)=C2C3=CC=C(CC(CC)CCCC)S3)=C(C4=C2C=C(C5=CC=C(C6=C(F)C(F)=C(C7=CC=C(C)S7)C8=NN(CC(CCCCCC)CCCCCCCC)N=C68)S5)S4)C9=CC=C(CC(CC)CCCC)S9,,,13.55,0.661,0.93,5.45,3.73,1.72,5.16,2.79,2.37,8.64
1217,CCCCCCC(C=C1)=CC=C1C2(C3=CC=C(CCCCCC)C=C3)C4=CC5=C(C(C6=C5SC7=C6SC(/C=C8C(C(C=CC=C9)=C9C\8=C(C#N)\C#N)=O)=C7)(C%10=CC=C(CCCCCC)C=C%10)C%11=CC=C(CCCCCC)C=C%11)C=C4C%12=C2C(SC(/C=C%13C(C(C=CC=C%14)=C%14C\%13=C(C#N)/C#N)=O)=C%15)=C%15S%12,CCCCCCCCN1C(C2=C(SC(C3=CC4=C(S3)C(OCC(CC)CCCC)=C5C=C(SC5=C4OCC(CC)CCCC)C)=C2C1=O)C)=O,,,10.76,0.4,0.9,5.51,3.71,1.8,5.36,3.06,2.3,3.92
1218,CCCCCCC(C=C1)=CC=C1C2(C3=CC=C(CCCCCC)C=C3)C4=CC5=C(C(C6=C5SC7=C6SC(/C=C8C(C(C=CC=C9)=C9C\8=C(C#N)\C#N)=O)=C7)(C%10=CC=C(CCCCCC)C=C%10)C%11=CC=C(CCCCCC)C=C%11)C=C4C%12=C2C(SC(/C=C%13C(C(C=CC=C%14)=C%14C\%13=C(C#N)/C#N)=O)=C%15)=C%15S%12,CCCCCCCCN1C(C2=C(SC(C3=CC4=C(S3)C(OCC(CC)CCCC)=C5C=C(SC5=C4OCC(CC)CCCC)C)=C2C1=O)C)=O,,,10.51,0.437,0.96,5.51,3.71,1.8,5.36,3.06,2.3,4.43
1219,CCCCCCC(C=C1)=CC=C1C2(C3=CC=C(CCCCCC)C=C3)C4=CC5=C(C(C6=C5SC7=C6SC(/C=C8C(C(C=CC=C9)=C9C\8=C(C#N)\C#N)=O)=C7)(C%10=CC=C(CCCCCC)C=C%10)C%11=CC=C(CCCCCC)C=C%11)C=C4C%12=C2C(SC(/C=C%13C(C(C=CC=C%14)=C%14C\%13=C(C#N)/C#N)=O)=C%15)=C%15S%12,CCCCCCCCN1C(C2=C(SC(C3=CC4=C(S3)C(C5=CC=C(S5)CCCCCCCCCCCC)=C6C=C(SC6=C4C7=CC=C(S7)CCCCCCCCCCCC)C)=C2C1=O)C)=O,,,12.1,0.429,0.94,5.51,3.71,1.8,5.51,3.09,2.42,4.97
1220,CCCCCCC(C=C1)=CC=C1C2(C3=CC=C(CCCCCC)C=C3)C4=CC5=C(C(C6=C5SC7=C6SC(/C=C8C(C(C=CC=C9)=C9C\8=C(C#N)\C#N)=O)=C7)(C%10=CC=C(CCCCCC)C=C%10)C%11=CC=C(CCCCCC)C=C%11)C=C4C%12=C2C(SC(/C=C%13C(C(C=CC=C%14)=C%14C\%13=C(C#N)/C#N)=O)=C%15)=C%15S%12,CCCCCCCCN1C(C2=C(SC(C3=CC4=C(S3)C(C5=CC=C(S5)CCCCCCCCCCCC)=C6C=C(SC6=C4C7=CC=C(S7)CCCCCCCCCCCC)C)=C2C1=O)C)=O,,,12.98,0.48,0.96,5.51,3.71,1.8,5.51,3.09,2.42,6.17
1221,O=C(C(C=CC=C1)=C1C/2=C(C#N)\C#N)C2=C/C(S3)=CC4=C3C5=C(C4(CCCCCC)CCCCCC)C=C6C(C(CCCCCC)(CCCCCC)C7=C6SC(/C=C8C(C(C=CC=C9)=C9C\8=C(C#N)/C#N)=O)=C7)=C5,CCCCCCCCN1C(C2=C(SC(C3=CC4=C(S3)C(OCC(CC)CCCC)=C5C=C(SC5=C4OCC(CC)CCCC)C)=C2C1=O)C)=O,,,10.04,0.481,0.88,5.59,3.91,1.68,5.36,3.06,2.3,4.36
1222,O=C(C(C=CC=C1)=C1C/2=C(C#N)\C#N)C2=C/C(S3)=CC4=C3C5=C(C4(CCCCCC)CCCCCC)C=C6C(C(CCCCCC)(CCCCCC)C7=C6SC(/C=C8C(C(C=CC=C9)=C9C\8=C(C#N)/C#N)=O)=C7)=C5,CCCCCCCCN1C(C2=C(SC(C3=CC4=C(S3)C(C5=CC=C(S5)CCCCCCCCCCCC)=C6C=C(SC6=C4C7=CC=C(S7)CCCCCCCCCCCC)C)=C2C1=O)C)=O,,,14.47,0.552,0.89,5.59,3.91,1.68,5.51,3.09,2.42,7.15
1223,O=C(C(C=CC=C1)=C1C/2=C(C#N)\C#N)C2=C/C(S3)=CC4=C3C5=C(C4(CCCCCC)CCCCCC)C=C6C(C(CCCCCC)(CCCCCC)C7=C6SC(/C=C8C(C(C=CC=C9)=C9C\8=C(C#N)/C#N)=O)=C7)=C5,CC(SC1=C2C3=CC=C(CC(CC)CCCC)S3)=CC1=C(C4=CC=C(CC(CC)CCCC)S4)C5=C2C=C(S5)C6=CC=C(C7=C8C(C(C9=C(CC(CC)CCCC)SC(CC(CC)CCCC)=C9C8=O)=O)=C(C%10=CC=C(C)S%10)S7)S6,,,15.62,0.684,0.79,5.69,3.92,1.77,5.33,2.92,2.41,8.47
1224,O=C(C(C=CC=C1)=C1C/2=C(C#N)\C#N)C2=C/C(S3)=CC4=C3C5=C(C4(CCCCCC)CCCCCC)C=C6C(C(CCCCCC)(CCCCCC)C7=C6SC(/C=C8C(C(C=CC=C9)=C9C\8=C(C#N)/C#N)=O)=C7)=C5,CC(SC1=C2C3=CC=C(CC(CC)CCCC)S3)=CC1=C(C4=CC=C(CC(CC)CCCC)S4)C5=C2C=C(S5)C6=CC=C(C7=C8C(C(C9=C(CC(CC)CCCC)SC(CC(CC)CCCC)=C9C8=O)=O)=C(C%10=CC=C(C)S%10)S7)S6,,,17.35,0.68,0.77,5.69,3.92,1.77,5.33,2.92,2.41,9.19
1225,O=C(C(C=CC=C1)=C1C/2=C(C#N)\C#N)C2=C/C(S3)=CC4=C3C(C(C4(CCCCCCCC)CCCCCCCC)=CC5=C6)=CC5=CC(C7(CCCCCCCC)CCCCCCCC)=C6C8=C7C=C(/C=C9C(C(C=CC=C%10)=C%10C\9=C(C#N)\C#N)=O)S8,CC(SC1=C2C3=CC=C(CC(CC)CCCC)S3)=CC1=C(C4=CC=C(CC(CC)CCCC)S4)C5=C2C=C(S5)C6=CC=C(C7=C8C(C(C9=C(CC(CC)CCCC)SC(CC(CC)CCCC)=C9C8=O)=O)=C(C%10=CC=C(C)S%10)S7)S6,,,13.35,0.683,0.87,5.71,3.88,1.83,5.33,2.92,2.41,7.92
1226,O=C(C(C=CC=C1)=C1C/2=C(C#N)\C#N)C2=C/C(S3)=CC4=C3C(C(C4(CCCCCCCC)CCCCCCCC)=CC5=C6)=CC5=CC(C7(CCCCCCCC)CCCCCCCC)=C6C8=C7C=C(/C=C9C(C(C=CC=C%10)=C%10C\9=C(C#N)\C#N)=O)S8,CC(SC1=C2C3=CC=C(CC(CC)CCCC)S3)=CC1=C(C4=CC=C(CC(CC)CCCC)S4)C5=C2C=C(S5)C6=CC=C(C7=C8C(C(C9=C(CC(CC)CCCC)SC(CC(CC)CCCC)=C9C8=O)=O)=C(C%10=CC=C(C)S%10)S7)S6,,,15.1,0.696,0.9,5.71,3.88,1.83,5.33,2.92,2.41,9.43
1227,O=C(C(C=CC=C1)=C1C/2=C(C#N)\C#N)C2=C/C(S3)=CC4=C3C5=C(C4(CCCCCC)CCCCCC)C=C6C(C(CCCCCC)(CCCCCC)C7=C6SC(/C=C8C(C(C=CC=C9)=C9C\8=C(C#N)/C#N)=O)=C7)=C5,FC1=C(C2=CC=C(C)S2)C3=NC(OCC(CCCCCC)CCCCCCCC)=CN=C3C(C)=C1F,,,16.85,0.601,0.987,5.69,3.98,1.71,5.54,2.98,2.56,10.01
1228,O=C(C(C=CC=C1)=C1C/2=C(C#N)\C#N)C2=C/C(S3)=CC4=C3C5=C(C4(CCCCCC)CCCCCC)C=C6C(C(CCCCCC)(CCCCCC)C7=C6SC(/C=C8C(C(C=CC=C9)=C9C\8=C(C#N)/C#N)=O)=C7)=C5,FC1=C(C2=CC=C(C)S2)C3=NC(OCC(CCCCCC)CCCCCCCC)=CN=C3C(C)=C1F,,,17.42,0.702,0.952,5.69,3.98,1.71,5.54,2.98,2.56,11.86
1229,CCCCCCC(C=C1)=CC=C1C2(C3=CC=C(CCCCCC)C=C3)C4=CC5=C(C(C6=C5SC7=C6SC(/C=C8C(C(C=CC=C9)=C9C\8=C(C#N)\C#N)=O)=C7)(C%10=CC=C(CCCCCC)C=C%10)C%11=CC=C(CCCCCC)C=C%11)C=C4C%12=C2C(SC(/C=C%13C(C(C=CC=C%14)=C%14C\%13=C(C#N)/C#N)=O)=C%15)=C%15S%12,FC1=C(C2=CC=C(C)S2)C3=NC(OCC(CCCCCC)CCCCCCCC)=CN=C3C(C)=C1F,,,15.94,0.537,1.035,5.51,3.84,1.67,5.54,2.98,2.56,9.25
1230,CCCCCCC(C=C1)=CC=C1C2(C3=CC=C(CCCCCC)C=C3)C4=CC5=C(C(C6=C5SC7=C6SC(/C=C8C(C(C=CC=C9)=C9C\8=C(C#N)\C#N)=O)=C7)(C%10=CC=C(CCCCCC)C=C%10)C%11=CC=C(CCCCCC)C=C%11)C=C4C%12=C2C(SC(/C=C%13C(C(C=CC=C%14)=C%14C\%13=C(C#N)/C#N)=O)=C%15)=C%15S%12,FC1=C(C2=CC=C(C)S2)C3=NC(OCC(CCCCCC)CCCCCCCC)=CN=C3C(C)=C1F,,,17.3,0.593,1.026,5.51,3.84,1.67,5.54,2.98,2.56,10.9
1231,CCCCCCC(C=C1)=CC=C1C2(C3=CC=C(CCCCCC)C=C3)C4=CC5=C(C(C6=C5SC(/C=C7C(C8=CSC=C8C\7=C(C#N)\C#N)=O)=C6)(C9=CC=C(CCCCCC)C=C9)C%10=CC=C(CCCCCC)C=C%10)C=C4C%11=C2C=C(C=C%12C(C%13=CSC=C%13/C%12=C(C#N)\C#N)=O)S%11,FC1=C(C2=CC=C(C)S2)C3=NC(OCC(CCCCCC)CCCCCCCC)=CN=C3C(C)=C1F,,,13.9,0.54,0.98,5.91,3.94,1.97,5.54,2.98,2.56,7.4
1232,CCCCCCC1(CCCCCC)C2=C(C3=CC(C4(CCCCCC)CCCCCC)=C(C5=C4C=C(/C=C6C(C7=CSC=C7C\6=C(C#N)/C#N)=O)S5)C=C31)SC(/C=C8C(C9=CSC=C9C\8=C(C#N)/C#N)=O)=C2,FC1=C(C2=CC=C(C)S2)C3=NC(OCC(CCCCCC)CCCCCCCC)=CN=C3C(C)=C1F,,,17.5,0.746,0.93,5.84,3.98,1.86,5.54,2.98,2.56,12.2
1233,O=C1C2=C(C(/C1=C/C3=CC(N(C)C4=CC5=C6C7=C(C5(CC(CCCC)CCCCCC)CC(CCCC)CCCCCC)C8=C(C=C9N(C)C%10=C(C9=C8)SC(/C=C%11/C(C%12=C(C%11=O)C=C(F)C(F)=C%12)=C(C#N)\C#N)=C%10)C7(CC(CCCC)CCCCCC)CC(CCCC)CCCCCC)=C(C4=C6)S3)=C(C#N)\C#N)C=C(F)C(F)=C2,FC1=C(C2=CC=C(C)S2)C3=NC(OCC(CCCCCC)CCCCCCCC)=CN=C3C(C)=C1F,,,11.8,0.589,0.965,5.53,3.82,1.71,5.6,3.52,2.08,7.06
1234,O=C1C2=C(C(/C1=C/C3=CC(SC4=CC5=C6C7=C(C5(CC(CCCC)CCCCCC)CC(CCCC)CCCCCC)C8=C(C=C9SC%10=C(C9=C8)SC(/C=C%11/C(C%12=C(C%11=O)C=C(F)C(F)=C%12)=C(C#N)\C#N)=C%10)C7(CC(CCCC)CCCCCC)CC(CCCC)CCCCCC)=C(C4=C6)S3)=C(C#N)\C#N)C=C(F)C(F)=C2,FC1=C(C2=CC=C(C)S2)C3=NC(OCC(CCCCCC)CCCCCCCC)=CN=C3C(C)=C1F,,,16.97,0.647,0.958,5.8,3.87,1.93,5.6,3.52,2.08,10.69
1235,O=C(C(C=CC=C1)=C1C/2=C(C#N)\C#N)C2=C/C(S3)=CC4=C3C5=C(C4(CCCCCC)CCCCCC)C=C6C(C(CCCCCC)(CCCCCC)C7=C6SC(/C=C8C(C(C=CC=C9)=C9C\8=C(C#N)/C#N)=O)=C7)=C5,FC1=C(C2=CC=C(C)S2)C3=NC(OCC(CCCCCC)CCCCCCCC)=CN=C3C(C)=C1F,,,20.2,0.63,0.97,5.69,3.98,1.71,5.54,2.98,2.56,12.4
1236,O=C(C(C=C(F)C(F)=C1)=C1C/2=C(C#N)/C#N)C2=C/C3=C(C4=CC=C(CCCCCC)C=C4)C(SC5=C6N(CC(CC)CCCC)C7=C5C8=NSN=C8C9=C7N(CC(CC)CCCC)C%10=C9SC%11=C%10SC(/C=C%12/C(C%13=C(C%12=O)C=C(F)C(F)=C%13)=C(C#N)\C#N)=C%11C%14=CC=C(CCCCCC)C=C%14)=C6S3,FC1=C(C2=CC=C(C)S2)C3=NC(OCC(CCCCCC)CCCCCCCC)=CN=C3C(C)=C1F,,,24.3,0.753,0.882,5.58,3.79,1.79,5.53,2.81,2.72,17.1
1237,O=C(C(C=C(F)C(F)=C1)=C1C/2=C(C#N)/C#N)C2=C/C3=C(C4=CC=C(CCCCCCCC)S4)C(SC5=C6N(CC(CC)CCCC)C7=C5C8=NSN=C8C9=C7N(CC(CC)CCCC)C%10=C9SC%11=C%10SC(/C=C%12/C(C%13=C(C%12=O)C=C(F)C(F)=C%13)=C(C#N)\C#N)=C%11C%14=CC=C(CCCCCCCC)S%14)=C6S3,FC1=C(C2=CC=C(C)S2)C3=NC(OCC(CCCCCC)CCCCCCCC)=CN=C3C(C)=C1F,,,24.8,0.747,0.872,5.6,3.78,1.82,5.53,2.81,2.72,16.8
1238,O=C(C(C=C(F)C(F)=C1)=C1C/2=C(C#N)/C#N)C2=C/C3=C(CCCCCCCCCCC)C(SC4=C5N(CC(CC)CCCC)C6=C4C7=NSN=C7C8=C6N(CC(CC)CCCC)C9=C8SC%10=C9SC(/C=C%11/C(C%12=C(C%11=O)C=C(F)C(F)=C%12)=C(C#N)\C#N)=C%10CCCCCCCCCCC)=C5S3,FC1=C(C2=CC=C(C)S2)C3=NC(OCC(CCCCCC)CCCCCCCC)=CN=C3C(C)=C1F,,,24.7,0.741,0.852,5.64,3.86,1.78,5.53,2.81,2.72,16.4
1239,O=C(C(C=C(F)C(F)=C1)=C1C/2=C(C#N)/C#N)C2=C/C3=C(CCCCCCCCCCC)C(SC4=C5N(CC(CC)CCCC)C6=C4C7=NSN=C7C8=C6N(CC(CC)CCCC)C9=C8SC%10=C9SC(/C=C%11/C(C%12=C(C%11=O)C=C(F)C(F)=C%12)=C(C#N)\C#N)=C%10CCCCCCCCCCC)=C5S3,CC(S1)=CC=C1C2=CC=C(C)C3=NC=C(OCC(CCCCCCCC)CCCCCC)N=C23,,,18.65,0.434,0.71,5.66,4.08,1.58,5.38,2.82,2.56,5.75
1240,O=C(C(C=C(F)C(F)=C1)=C1C/2=C(C#N)/C#N)C2=C/C3=C(CCCCCCCCCCC)C(SC4=C5N(CC(CC)CCCC)C6=C4C7=NSN=C7C8=C6N(CC(CC)CCCC)C9=C8SC%10=C9SC(/C=C%11/C(C%12=C(C%11=O)C=C(F)C(F)=C%12)=C(C#N)\C#N)=C%10CCCCCCCCCCC)=C5S3,CC(S1)=C(F)C(F)=C1C2=CC=C(C)C3=NC=C(OCC(CCCCCCCC)CCCCCC)N=C23,,,3.11,0.325,0.89,5.66,4.08,1.58,5.68,2.92,2.76,0.9
1241,O=C(C(C=C(F)C(F)=C1)=C1C/2=C(C#N)/C#N)C2=C/C3=C(CCCCCCCCCCC)C(SC4=C5N(CC(CC)CCCC)C6=C4C7=NSN=C7C8=C6N(CC(CC)CCCC)C9=C8SC%10=C9SC(/C=C%11/C(C%12=C(C%11=O)C=C(F)C(F)=C%12)=C(C#N)\C#N)=C%10CCCCCCCCCCC)=C5S3,FC1=C(C2=NC(OCC(CCCCCCCC)CCCCCC)=CN=C2C(C)=C1)C3=CC=C(S3)C,,,23.72,0.54,0.82,5.66,4.08,1.58,5.41,2.87,2.54,10.5
1242,O=C(C(C=C(F)C(F)=C1)=C1C/2=C(C#N)/C#N)C2=C/C3=C(CCCCCCCCCCC)C(SC4=C5N(CC(CC)CCCC)C6=C4C7=NSN=C7C8=C6N(CC(CC)CCCC)C9=C8SC%10=C9SC(/C=C%11/C(C%12=C(C%11=O)C=C(F)C(F)=C%12)=C(C#N)\C#N)=C%10CCCCCCCCCCC)=C5S3,FC1=C(C2=CC=C(C)S2)C3=NC(OCC(CCCCCC)CCCCCCCC)=CN=C3C(C)=C1F,,,24.81,0.751,0.87,5.66,4.08,1.58,5.55,2.9,2.65,16.21
1243,O=C(C(C=C(F)C(F)=C1)=C1C/2=C(C#N)/C#N)C2=C/C3=C(CCCCCCCCCCC)C(SC4=C5N(CC(CCCC)CCCCCC)C6=C4C7=NSN=C7C8=C6N(CC(CCCC)CCCCCC)C9=C8SC%10=C9SC(/C=C%11/C(C%12=C(C%11=O)C=C(F)C(F)=C%12)=C(C#N)\C#N)=C%10CCCCCCCCCCC)=C5S3,CC(S1)=CC=C1C(S2)=C(C(C3=C(CC(CC)CCCC)SC(CC(CC)CCCC)=C3C4=O)=O)C4=C2C5=CC=C(C6=CC(B(C7=CC=CC=C7)N(CC(CCCCCC)CCCCCCCC)C8=C9C=C%10C(C(SC(C)=C%11)=C%11B(C%12=CC=CC=C%12)N%10CC(CCCCCC)CCCCCCCC)=C8)=C9S6)S5,,,25.4,0.71,0.87,5.79,4.1,1.69,5.52,3.46,2.06,16.1
1244,O=C(C(C=C(F)C(F)=C1)=C1C/2=C(C#N)/C#N)C2=C/C3=C(CCCCCCCCCCC)C(SC4=C5N(CC(CCCC)CCCCCC)C6=C4C7=NSN=C7C8=C6N(CC(CCCC)CCCCCC)C9=C8SC%10=C9SC(/C=C%11/C(C%12=C(C%11=O)C=C(F)C(F)=C%12)=C(C#N)\C#N)=C%10CCCCCCCCCCC)=C5S3,CC(SC1=C2C3=CC(F)=C(CC(CC)CCCC)S3)=CC1=C(C4=CC(F)=C(CC(CC)CCCC)S4)C5=C2C=C(S5)C6=CC=C(C7=C8C(C(C9=C(CC(CC)CCCC)SC(CC(CC)CCCC)=C9C8=O)=O)=C(C%10=CC=C(C)S%10)S7)S6,,,25.8,0.74,0.83,5.79,4.1,1.69,5.5,3.61,1.89,16
1245,O=C(C(C=C(F)C(F)=C1)=C1C/2=C(C#N)/C#N)C2=C/C3=C(CCCCCCCCCCC)C(SC4=C5N(CC(CC)CCCC)C6=C4C7=NSN=C7C8=C6N(CC(CC)CCCC)C9=C8SC%10=C9SC(/C=C%11/C(C%12=C(C%11=O)C=C(F)C(F)=C%12)=C(C#N)\C#N)=C%10CCCCCCCCCCC)=C5S3,CCCCC(CC)CC(S1)=CC=C1C2=C3C(C=C(S3)C4=CC(NC(OCC(CCCCCCCC)CCCCCCCCCC)=O)=C(C5=NC(SC(C6=C(NC(OCC(CCCCCCCC)CCCCCCCCCC)=O)C=C(C)S6)=N7)=C7S5)S4)=C(C8=CC=C(CC(CC)CCCC)S8)C9=C2C=C(C)S9,,,19.8,0.682,0.867,5.65,4.1,1.55,5.41,3.57,1.84,11.9
1246,O=C(C(C=C(F)C(F)=C1)=C1C/2=C(C#N)/C#N)C2=C/C3=C(CCCCCCCCCCC)C(SC4=C5N(CC(CC)CCCC)C6=C4C7=NSN=C7C8=C6N(CC(CC)CCCC)C9=C8SC%10=C9SC(/C=C%11/C(C%12=C(C%11=O)C=C(F)C(F)=C%12)=C(C#N)\C#N)=C%10CCCCCCCCCCC)=C5S3,CCCCC(CC)CC(S1)=CC=C1C2=C3C(C=C(S3)C4=CC(NC(OCC(CCCCCCCC)CCCCCCCCCC)=O)=C(C5=NC(SC(C6=C(NC(OCC(CCCCCCCC)CCCCCCCCCC)=O)C=C(C)S6)=N7)=C7S5)S4)=C(C8=CC=C(CC(CC)CCCC)S8)C9=C2C=C(C)S9,,,21.7,0.691,0.85,5.65,4.1,1.55,5.41,3.57,1.84,12.9
1247,O=C(C(C=C(F)C(F)=C1)=C1C/2=C(C#N)/C#N)C2=C/C3=C(CCCCCCCCCCC)C(SC4=C5N(CC(CC)CCCC)C6=C4C7=NSN=C7C8=C6N(CC(CC)CCCC)C9=C8SC%10=C9SC(/C=C%11/C(C%12=C(C%11=O)C=C(F)C(F)=C%12)=C(C#N)\C#N)=C%10CCCCCCCCCCC)=C5S3,CCCCC(CC)CC(S1)=CC=C1C2=C3C(C=C(S3)C4=CC(NC(OCC(CCCCCCCC)CCCCCCCCCC)=O)=C(C5=NC(SC(C6=C(NC(OCC(CCCCCCCC)CCCCCCCCCC)=O)C=C(C)S6)=N7)=C7S5)S4)=C(C8=CC=C(CC(CC)CCCC)S8)C9=C2C=C(C)S9,,,21.6,0.676,0.843,5.65,4.1,1.55,5.41,3.57,1.84,12.6
1248,O=C(C(C=C(F)C(F)=C1)=C1C/2=C(C#N)/C#N)C2=C/C3=C(CCCCCCCCCCC)C(SC4=C5N(CC(CC)CCCC)C6=C4C7=NSN=C7C8=C6N(CC(CC)CCCC)C9=C8SC%10=C9SC(/C=C%11/C(C%12=C(C%11=O)C=C(F)C(F)=C%12)=C(C#N)\C#N)=C%10CCCCCCCCCCC)=C5S3,CCCCC(CC)CC(S1)=CC=C1C2=C3C(C=C(S3)C4=CC(NC(OCC(CCCCCCCC)CCCCCCCCCC)=O)=C(C5=NC(SC(C6=C(NC(OCC(CCCCCCCC)CCCCCCCCCC)=O)C=C(C)S6)=N7)=C7S5)S4)=C(C8=CC=C(CC(CC)CCCC)S8)C9=C2C=C(C)S9,,,20.8,0.665,0.841,5.65,4.1,1.55,5.41,3.57,1.84,12
1249,O=C1C(C=CC=C2)=C2C(/C1=C/C(S3)=CC4=C3C5=C(C(C6=CC=C(CCCCCC)C=C6)4C7=CC=C(CCCCCC)C=C7)C8=C(C(C(OCC(CCCC)CCCCCC)=N9)=C%10C(C8=CC=C%11N=C%12OCC(CCCC)CCCCCC)=C%11C(C%13=C%14C=CC9=C%13%10)=C%12C%15=C%14C(C(C%16=CC=C(CCCCCC)C=C%16)%17C%18=CC=C(CCCCCC)C=C%18)=C(S%15)C%19=C%17C=C(/C=C%20/C(C%21=C(C=CC=C%21)C%20=O)=C(C#N)\C#N)S%19)S5)=C(C#N)/C#N,CC(SC1=C2C3=CC=C(CC(CC)CCCC)S3)=CC1=C(C4=CC=C(CC(CC)CCCC)S4)C5=C2C=C(S5)C6=CC=C(C7=C8C(C(C9=C(CC(CC)CCCC)SC(CC(CC)CCCC)=C9C8=O)=O)=C(C%10=CC=C(C)S%10)S7)S6,,,16.17,0.605,0.984,5.44,3.72,1.72,5.33,2.92,2.41,9.92
1250,CCCCCCC(C=C1)=CC=C1C2(C3=CC=C(CCCCCC)C=C3)C4=CC5=C(C(C6=C5SC7=C6SC(/C=C8C(C(C=CC=C9)=C9C\8=C(C#N)\C#N)=O)=C7)(C%10=CC=C(CCCCCC)C=C%10)C%11=CC=C(CCCCCC)C=C%11)C=C4C%12=C2C(SC(/C=C%13C(C(C=CC=C%14)=C%14C\%13=C(C#N)/C#N)=O)=C%15)=C%15S%12,CC(SC1=C2C3=CC=C(CC(CC)CCCC)S3)=CC1=C(C4=CC=C(CC(CC)CCCC)S4)C5=C2C=C(S5)C6=CC=C(C7=C8C(C(C9=C(CC(CC)CCCC)SC(CC(CC)CCCC)=C9C8=O)=O)=C(C%10=CC=C(C)S%10)S7)S6,,,15.81,0.683,0.88,5.48,3.83,1.65,5.33,2.92,2.41,9.71
1251,O=C(C(C=C(F)C(F)=C1)=C1C/2=C(C#N)/C#N)C2=C/C3=C(C4=CC=CC=C4CCCCCC)C(SC5=C6N(CC(CC)CCCC)C7=C5C8=NSN=C8C9=C7N(CC(CC)CCCC)C%10=C9SC%11=C%10SC(/C=C%12/C(C%13=C(C%12=O)C=C(F)C(F)=C%13)=C(C#N)\C#N)=C%11C%14=CC=CC=C%14CCCCCC)=C6S3,FC1=C(C2=CC=C(C)S2)C3=NC(OCC(CCCCCC)CCCCCCCC)=CN=C3C(C)=C1F,,,22.5,0.743,0.92,5.53,3.76,1.77,5.53,2.81,2.72,16
1252,O=C(C(C=C(F)C(F)=C1)=C1C/2=C(C#N)/C#N)C2=C/C3=C(C4=CC=CC(CCCCCC)=C4)C(SC5=C6N(CC(CC)CCCC)C7=C5C8=NSN=C8C9=C7N(CC(CC)CCCC)C%10=C9SC%11=C%10SC(/C=C%12/C(C%13=C(C%12=O)C=C(F)C(F)=C%13)=C(C#N)\C#N)=C%11C%14=CC=CC(CCCCCC)=C%14)=C6S3,FC1=C(C2=CC=C(C)S2)C3=NC(OCC(CCCCCC)CCCCCCCC)=CN=C3C(C)=C1F,,,24.8,0.774,0.878,5.59,3.86,1.73,5.53,2.81,2.72,17.7
1253,O=C(C(C=C(F)C(F)=C1)=C1C/2=C(C#N)/C#N)C2=C/C3=C(C4=CC=C(CCCCCC)C=C4)C(SC5=C6N(CC(CC)CCCC)C7=C5C8=NSN=C8C9=C7N(CC(CC)CCCC)C%10=C9SC%11=C%10SC(/C=C%12/C(C%13=C(C%12=O)C=C(F)C(F)=C%13)=C(C#N)\C#N)=C%11C%14=CC=C(CCCCCC)C=C%14)=C6S3,FC1=C(C2=CC=C(C)S2)C3=NC(OCC(CCCCCC)CCCCCCCC)=CN=C3C(C)=C1F,,,24.3,0.753,0.882,5.59,3.85,1.74,5.53,2.81,2.72,17.1
1254,CCCCCCC(C=C1)=CC=C1C2(C3=CC=C(CCCCCC)C=C3)C4=CC5=C(C(C6=C5SC7=C6SC(/C=C8C(C(C=CC=C9)=C9C\8=C(C#N)\C#N)=O)=C7CCCCCC)(C%10=CC=C(CCCCCC)C=C%10)C%11=CC=C(CCCCCC)C=C%11)C=C4C%12=C2C(SC(/C=C%13C(C(C=CC=C%14)=C%14C\%13=C(C#N)/C#N)=O)=C%15CCCCCC)=C%15S%12,CCC[Si](CCC)(C1=CC=C(C(C2=C3C=C(C4=CC=C(C5=C(F)C(F)=C(C6=CC=C(C)S6)C7=NN(CC(CCCCCC)CCCCCCCC)N=C57)S4)S2)=C8C(SC(C)=C8)=C3C9=CC=C([Si](CCC)(CCC)CCC)S9)S1)CCC,,,18.35,0.658,0.938,5.73,3.92,1.81,5.4,3.24,2.16,11.32
1255,O=C(C(C=CC=C1)=C1C/2=C(C#N)\C#N)C2=C/C(S3)=CC4=C3C5=C(C4(CCCCCC)CCCCCC)C=C6C(C(CCCCCC)(CCCCCC)C7=C6SC(/C=C8C(C(C=CC=C9)=C9C\8=C(C#N)/C#N)=O)=C7)=C5,FC1=C(C2=CC=C(C)S2)C3=NC(OCC(CCCCCC)CCCCCCCC)=CN=C3C(C)=C1F,,,18.71,0.669,0.939,5.69,3.98,1.71,5.54,2.98,2.56,11.75
1256,CCCCCCC(C=C1)=CC=C1C2(C3=CC=C(CCCCCC)C=C3)C4=CC5=C(C(C6=C5SC7=C6SC(/C=C8C(C9=C(C)SC=C9C\8=C(C#N)\C#N)=O)=C7)(C%10=CC=C(CCCCCC)C=C%10)C%11=CC=C(CCCCCC)C=C%11)C=C4C%12=C2C(SC(/C=C%13C(C%14=C(C)SC=C%14C\%13=C(C#N)/C#N)=O)=C%15)=C%15S%12,CCC[Si](CCC)(C1=CC=C(C(C2=C3C=C(C4=CC=C(C5=C(F)C(F)=C(C6=CC=C(C)S6)C7=NN(CC(CCCCCC)CCCCCCCC)N=C57)S4)S2)=C8C(SC(C)=C8)=C3C9=CC=C([Si](CCC)(CCC)CCC)S9)S1)CCC,,,18.37,0.634,0.908,5.57,3.92,1.65,5.4,3.24,2.16,10.57
1257,CCCCCCC(C=C1)=CC=C1C2(C3=CC=C(CCCCCC)C=C3)C4=CC5=C(C(C6=C5SC7=C6SC(/C=C8C(C9=CSC=C9C\8=C(C#N)\C#N)=O)=C7)(C%10=CC=C(CCCCCC)C=C%10)C%11=CC=C(CCCCCC)C=C%11)C=C4C%12=C2C(SC(/C=C%13C(C%14=CSC=C%14C\%13=C(C#N)/C#N)=O)=C%15)=C%15S%12,CCC[Si](CCC)(C1=CC=C(C(C2=C3C=C(C4=CC=C(C5=C(F)C(F)=C(C6=CC=C(C)S6)C7=NN(CC(CCCCCC)CCCCCCCC)N=C57)S4)S2)=C8C(SC(C)=C8)=C3C9=CC=C([Si](CCC)(CCC)CCC)S9)S1)CCC,,,17.46,0.68,0.881,5.62,3.96,1.66,5.4,3.24,2.16,10.46
1258,CCCCCCC(C=C1)=CC=C1C2(C3=CC=C(CCCCCC)C=C3)C4=CC5=C(C(C6=C5SC7=C6SC(/C=C8C(C(C=CC=C9)=C9C\8=C(C#N)\C#N)=O)=C7)(C%10=CC=C(CCCCCC)C=C%10)C%11=CC=C(CCCCCC)C=C%11)C=C4C%12=C2C(SC(/C=C%13C(C(C=CC=C%14)=C%14C\%13=C(C#N)/C#N)=O)=C%15)=C%15S%12,CCC[Si](CCC)(C1=CC=C(C(C2=C3C=C(C4=CC=C(C5=C(F)C(F)=C(C6=CC=C(C)S6)C7=NN(CC(CCCCCC)CCCCCCCC)N=C57)S4)S2)=C8C(SC(C)=C8)=C3C9=CC=C([Si](CCC)(CCC)CCC)S9)S1)CCC,,,18.06,0.658,0.93,5.51,3.84,1.67,5.4,3.24,2.16,10.95
1259,O=C(C(C=C(F)C=C1)=C1C/2=C(C#N)\C#N)C2=C/C(S3)=CC4=C3C5=C(C4(CCCCCC)CCCCCC)C=C6C(C(CCCCCC)(CCCCCC)C7=C6SC(/C=C8C(C(C=CC(F)=C9)=C9C\8=C(C#N)/C#N)=O)=C7)=C5,FC1=C(C2=CC=C(C)S2)C3=NC(OCC(CCCCCC)CCCCCCCC)=CN=C3C(C)=C1F,,,19.09,0.749,0.91,5.78,4,1.78,5.54,2.98,2.56,13.01
1260,O=C(C(C=CC=C1)=C1C/2=C(C#N)\C#N)C2=C/C(S3)=CC4=C3C5=C(C4(CCCCCC)CCCCCC)C=C6C(C(CCCCCC)(CCCCCC)C7=C6SC(/C=C8C(C(C=CC=C9)=C9C\8=C(C#N)/C#N)=O)=C7)=C5,FC1=C(C2=CC=C(C)S2)C3=NC(OCC(CCCCCC)CCCCCCCC)=CN=C3C(C)=C1F,,,17.43,0.743,0.96,5.69,3.98,1.71,5.54,2.98,2.56,12.44
1261,O=C(C(C=C(F)C(F)=C1)=C1C/2=C(C#N)/C#N)C2=C/C3=C(CCCCCCCCCCC)C(SC4=C5N(CC(CC)CCCC)C6=C4C7=NSN=C7C8=C6N(CC(CC)CCCC)C9=C8SC%10=C9SC(/C=C%11/C(C%12=C(C%11=O)C=C(F)C(F)=C%12)=C(C#N)\C#N)=C%10CCCCCCCCCCC)=C5S3,CC(SC1=C2C3=CC(F)=C(CC(CC)CCCC)S3)=CC1=C(C4=CC(F)=C(CC(CC)CCCC)S4)C5=C2C=C(S5)C6=CC=C(C7=C8C(C(C9=C(CC(CC)CCCC)SC(CC(CC)CCCC)=C9C8=O)=O)=C(C%10=CC=C(C)S%10)S7)S6,,,25.65,0.762,0.82,5.65,4.1,1.55,5.5,3.61,1.89,16.52
1262,O=C(C(C=CC=C1)=C1C/2=C(C#N)/C#N)C2=C/C3=CC(C4(CC(CC)CCCC)CC(CC)CCCC)=C(S3)C5=C4C=C(S5)C6=C(F)C=C(C(S7)=CC8=C7C(SC(/C=C9C(C(C=CC=C%10)=C%10C\9=C(C#N)\C#N)=O)=C%11)=C%11C8(CC(CC)CCCC)CC(CC)CCCC)C(F)=C6,FC1=C(C2=CC=C(C)S2)C3=NC(OCC(CCCCCC)CCCCCCCC)=CN=C3C(C)=C1F,,,6.51,0.541,1.04,5.49,2.98,2.51,5.54,2.98,2.56,3.68
1263,O=C(C(C=C(Cl)C(Cl)=C1)=C1C/2=C(C#N)/C#N)C2=C/C3=CC(C4(CC(CC)CCCC)CC(CC)CCCC)=C(S3)C5=C4C=C(S5)C6=C(F)C=C(C(S7)=CC8=C7C(SC(/C=C9C(C(C=C(Cl)C(Cl)=C%10)=C%10C\9=C(C#N)\C#N)=O)=C%11)=C%11C8(CC(CC)CCCC)CC(CC)CCCC)C(F)=C6,FC1=C(C2=CC=C(C)S2)C3=NC(OCC(CCCCCC)CCCCCCCC)=CN=C3C(C)=C1F,,,15.99,0.68,0.94,5.54,3.87,1.67,5.54,2.98,2.56,10.42
1264,O=C(C(C=C(Cl)C(Cl)=C1)=C1C/2=C(C#N)/C#N)C2=C/C3=CC(C4(CC(CC)CCCC)CC(CC)CCCC)=C(S3)C5=C4C=C(S5)C6=C(F)C=C(C(S7)=CC8=C7C(SC(/C=C9C(C(C=C(Cl)C(Cl)=C%10)=C%10C\9=C(C#N)\C#N)=O)=C%11)=C%11C8(CC(CC)CCCC)CC(CC)CCCC)C(F)=C6,CC(SC1=C2C3=CC(F)=C(CC(CC)CCCC)S3)=CC1=C(C4=CC(F)=C(CC(CC)CCCC)S4)C5=C2C=C(S5)C6=CC=C(C7=C8C(C(C9=C(CC(CC)CCCC)SC(CC(CC)CCCC)=C9C8=O)=O)=C(C%10=CC=C(C)S%10)S7)S6,,,18.13,0.721,0.89,5.54,3.87,1.67,5.48,3.64,1.84,11.75
1265,O=C(C(C=CC=C1)=C1C/2=C(C#N)/C#N)C2=C/C3=CC(C4(CC(CC)CCCC)CC(CC)CCCC)=C(S3)C5=C4C=C(S5)C6=C(F)C=C(C(S7)=CC8=C7C(SC(/C=C9C(C(C=CC=C%10)=C%10C\9=C(C#N)\C#N)=O)=C%11)=C%11C8(CC(CC)CCCC)CC(CC)CCCC)C(F)=C6,CC(SC1=C2C3=CC=C(CC(CC)CCCC)S3)=CC1=C(C4=CC=C(CC(CC)CCCC)S4)C5=C2C=C(S5)C6=CC=C(C7=C8C(C(C9=C(CC(CC)CCCC)SC(CC(CC)CCCC)=C9C8=O)=O)=C(C%10=CC=C(C)S%10)S7)S6,,,15.28,0.619,0.89,5.49,2.98,2.51,5.33,3.53,1.8,8.43
1266,O=C(C(C=C(F)C(OC)=C1)=C1C/2=C(C#N)/C#N)C2=C/C3=CC(C4(CC(CC)CCCC)CC(CC)CCCC)=C(S3)C5=C4C=C(S5)C6=C(F)C=C(C(S7)=CC8=C7C(SC(/C=C9C(C(C=C(OC)C(F)=C%10)=C%10C\9=C(C#N)\C#N)=O)=C%11)=C%11C8(CC(CC)CCCC)CC(CC)CCCC)C(F)=C6,CC(SC1=C2C3=CC=C(CC(CC)CCCC)S3)=CC1=C(C4=CC=C(CC(CC)CCCC)S4)C5=C2C=C(S5)C6=CC=C(C7=C8C(C(C9=C(CC(CC)CCCC)SC(CC(CC)CCCC)=C9C8=O)=O)=C(C%10=CC=C(C)S%10)S7)S6,,,15.02,0.611,0.9,5.49,3.75,1.74,5.33,3.53,1.8,8.32
1267,O=C(C(C=C(Cl)C(Cl)=C1)=C1C/2=C(C#N)/C#N)C2=C/C3=CC(C4(CC(CC)CCCC)CC(CC)CCCC)=C(S3)C5=C4C=C(S5)C6=C(F)C=C(C(S7)=CC8=C7C(SC(/C=C9C(C(C=C(Cl)C(Cl)=C%10)=C%10C\9=C(C#N)\C#N)=O)=C%11)=C%11C8(CC(CC)CCCC)CC(CC)CCCC)C(F)=C6,CC(SC1=C2C3=CC=C(CC(CC)CCCC)S3)=CC1=C(C4=CC=C(CC(CC)CCCC)S4)C5=C2C=C(S5)C6=CC=C(C7=C8C(C(C9=C(CC(CC)CCCC)SC(CC(CC)CCCC)=C9C8=O)=O)=C(C%10=CC=C(C)S%10)S7)S6,,,17.53,0.691,0.73,5.54,3.87,1.67,5.33,3.53,1.8,9.03
1268,O=C(C(C=C(Br)C=C1)=C1C/2=C(C#N)/C#N)C2=C/C3=C(CCCCCCCCCCC)C(SC4=C5N(CC(CC)CCCC)C6=C4C7=NSN=C7C8=C6N(CC(CC)CCCC)C9=C8SC%10=C9SC(/C=C%11/C(C%12=C(C%11=O)C=CC(Br)=C%12)=C(C#N)\C#N)=C%10CCCCCCCCCCC)=C5S3,FC1=C(C2=CC=C(C)S2)C3=NC(OCC(CCCCCC)CCCCCCCC)=CN=C3C(C)=C1F,,,17.25,0.582,0.92,5.52,3.99,1.53,5.55,2.9,2.65,9.24
1269,O=C(C(C=C(Br)C=C1)=C1C/2=C(C#N)/C#N)C2=C/C3=C(CCCCCCCCCCC)C(SC4=C5N(CC(CC)CCCC)C6=C4C7=NSN=C7C8=C6N(CC(CC)CCCC)C9=C8SC%10=C9SC(/C=C%11/C(C%12=C(C%11=O)C=CC(Br)=C%12)=C(C#N)\C#N)=C%10CCCCCCCCCCC)=C5S3,CC(S1)=CC=C1C2=C(F)C(F)=C(C)C3=NC(C)=C(OCC(CCCCCCCC)CCCCCC)N=C23,,,24.79,0.748,0.88,5.52,3.99,1.53,5.52,2.76,2.76,16.32
1270,O=C(C(C=C(F)C(F)=C1)=C1C/2=C(C#N)/C#N)C2=C/C3=C(CCCCCCCCCCC)C(SC4=C5N(CC(CC)CCCC)C6=C4C7=NSN=C7C8=C6N(CC(CC)CCCC)C9=C8SC%10=C9SC(/C=C%11/C(C%12=C(C%11=O)C=C(F)C(F)=C%12)=C(C#N)\C#N)=C%10CCCCCCCCCCC)=C5S3,CC(SC1=C2C3=CC(F)=C(CC(CC)CCCC)S3)=CC1=C(C4=CC(F)=C(CC(CC)CCCC)S4)C5=C2C=C(C6=C(CC(CCCC)CCCCCC)C=C(C7=CC8=C(C(SC(C9=CC(CC(CCCC)CCCCCC)=C(C)S9)=C%10)=C%10C%11=NSN=C%118)S7)S6)S5,,,27.7,0.766,0.859,5.65,4.1,1.55,5.51,2.77,2.74,18.22
1271,CCCCCCCCC1(CCCCCCCC)C(C=C(/C=C2C(C(C=CC=C3)=C3C\2=C(C#N)\C#N)=O)S4)=C4C5=C(O1)C=C6C(OC(CCCCCCCC)(CCCCCCCC)C7=C6SC(/C=C8/C(C9=C(C8=O)C=CC=C9)=C(C#N)/C#N)=C7)=C5,FC1=C(C2=CC=C(C)S2)C3=NC(OCC(CCCCCC)CCCCCCCC)=CN=C3C(C)=C1F,,,3.87,0.367,0.96,5.85,3.83,2.02,5.54,2.98,2.56,1.36
1272,CCCCCCCCC1(CCCCCCCC)C(C=C(/C=C2C(C(C=CC=C3)=C3C\2=C(C#N)\C#N)=O)S4)=C4C5=C(O1)C=C6C(OC(CCCCCCCC)(CCCCCCCC)C7=C6SC(/C=C8/C(C9=C(C8=O)C=CC=C9)=C(C#N)/C#N)=C7)=C5,FC1=C(C2=CC=C(C)S2)C3=NC(OCC(CCCCCC)CCCCCCCC)=CN=C3C(C)=C1F,,,4.87,0.426,0.95,5.85,3.83,2.02,5.54,2.98,2.56,1.97
1273,CCCCCCCCC1(CCCCCCCC)C2=C(C3=C(O1)C=C(/C=C4C(C(C=CC=C5)=C5C\4=C(C#N)\C#N)=O)S3)C=C(C(CCCCCCCC)(CCCCCCCC)OC6=C7SC(/C=C8/C(C9=C(C8=O)C=CC=C9)=C(C#N)/C#N)=C6)C7=C2,FC1=C(C2=CC=C(C)S2)C3=NC(OCC(CCCCCC)CCCCCCCC)=CN=C3C(C)=C1F,,,10.38,0.388,0.95,5.67,3.89,1.78,5.54,2.98,2.56,3.83
1274,CCCCCCCCC1(CCCCCCCC)C2=C(C3=C(O1)C=C(/C=C4C(C(C=CC=C5)=C5C\4=C(C#N)\C#N)=O)S3)C=C(C(CCCCCCCC)(CCCCCCCC)OC6=C7SC(/C=C8/C(C9=C(C8=O)C=CC=C9)=C(C#N)/C#N)=C6)C7=C2,FC1=C(C2=CC=C(C)S2)C3=NC(OCC(CCCCCC)CCCCCCCC)=CN=C3C(C)=C1F,,,17.17,0.675,0.9,5.67,3.89,1.78,5.54,2.98,2.56,10.42
1275,O=C(C(C=C(Br)C=C1)=C1C/2=C(C#N)/C#N)C2=C/C3=C(CCCCCCCCCCC)C(SC4=C5N(CC(CC)CCCC)C6=C4C7=NSN=C7C8=C6N(CC(CC)CCCC)C9=C8SC%10=C9SC(/C=C%11/C(C%12=C(C%11=O)C=CC(Br)=C%12)=C(C#N)\C#N)=C%10CCCCCCCCCCC)=C5S3,CC(SC1=C2C3=CC(F)=C(CC(CC)CCCC)S3)=CC1=C(C4=CC(F)=C(CC(CC)CCCC)S4)C5=C2C=C(S5)C6=CC=C(C7=C8C(C(C9=C(CC(CC)CCCC)SC(CC(CC)CCCC)=C9C8=O)=O)=C(C%10=CC=C(C)S%10)S7)S6,,,21.23,0.686,0.877,5.52,3.99,1.53,5.5,3.61,1.89,13.55
1276,O=C(C(C=C(Br)C=C1)=C1C/2=C(C#N)/C#N)C2=C/C3=C(CCCCCCCCCCC)C(SC4=C5N(CC(CC)CCCC)C6=C4C7=NSN=C7C8=C6N(CC(CC)CCCC)C9=C8SC%10=C9SC(/C=C%11/C(C%12=C(C%11=O)C=CC(Br)=C%12)=C(C#N)\C#N)=C%10CCCCCCCCCCC)=C5S3,CC(SC1=C2C3=CC(F)=C(CC(CC)CCCC)S3)=CC1=C(C4=CC(F)=C(CC(CC)CCCC)S4)C5=C2C=C(S5)C6=CC=C(C7=C8C(C(C9=C(CC(CC)CCCC)SC(CC(CC)CCCC)=C9C8=O)=O)=C(C%10=CC=C(C)S%10)S7)S6,,,23.91,0.73,0.899,5.52,3.99,1.53,5.5,3.61,1.89,16.26
