Repository: yecaichao/PUFp-for-OPV-materials

# PUFp for OPV materials

This repository contains a lightweight workflow for polymer-unit recognition,
polymer-unit fingerprint (PUFp) generation, and OPV-oriented downstream
machine-learning experiments.

## Included files

- `get-polymer-unit.py`
- `polymer-unit-classify.py`
- `structure_identity_tool.py`
- `OPV_exp_data.csv`
- `con_smile.py`
- `RF.py`
- `KRR.py`
- `SVM.py`

## Input dataset

The packaged OPV dataset is:

- `OPV_exp_data.csv`

Important columns in this dataset include:

- `No.`
- `n(SMILES)`
- `p(SMILES)`
- `PCE_max(%)`

File: OPV_exp_data.csv (part 15 of 15)
No.,n(SMILES),p(SMILES),,,Jsc(mA/cm2),FF,Voc(V),'-HOMO_n(eV),'-LUMO_n(eV),Eg_n(eV),'-HOMO_p(eV),'-LUMO_p(eV),Eg_p(eV),PCE_max(%)
1277,O=C(C(C=C(Br)C=C1)=C1C/2=C(C#N)/C#N)C2=C/C3=C(CCCCCCCCCCC)C(SC4=C5N(CC(CC)CCCC)C6=C4C7=NSN=C7C8=C6N(CC(CC)CCCC)C9=C8SC%10=C9SC(/C=C%11/C(C%12=C(C%11=O)C=CC(Br)=C%12)=C(C#N)\C#N)=C%10CCCCCCCCCCC)=C5S3,CC(SC1=C2C3=CC(F)=C(CC(CC)CCCC)S3)=CC1=C(C4=CC(F)=C(CC(CC)CCCC)S4)C5=C2C=C(S5)C6=CC=C(C7=C8C(C(C9=C(CC(CC)CCCC)SC(CC(CC)CCCC)=C9C8=O)=O)=C(C%10=CC=C(C)S%10)S7)S6,,,23.73,0.695,0.877,5.52,3.99,1.53,5.5,3.61,1.89,15.18
1278,O=C(C(C=C(Br)C=C1)=C1C/2=C(C#N)/C#N)C2=C/C3=C(CCCCCCCCCCC)C(SC4=C5N(CC(CC)CCCC)C6=C4C7=NSN=C7C8=C6N(CC(CC)CCCC)C9=C8SC%10=C9SC(/C=C%11/C(C%12=C(C%11=O)C=CC(Br)=C%12)=C(C#N)\C#N)=C%10CCCCCCCCCCC)=C5S3,CC(SC1=C2C3=CC=C(CC(CC)CCCC)S3)=CC1=C(C4=CC=C(CC(CC)CCCC)S4)C5=C2C=C(S5)C6=CC=C(C7=C8C(C(C9=C(CC(CC)CCCC)SC(CC(CC)CCCC)=C9C8=O)=O)=C(C%10=CC=C(C)S%10)S7)S6,,,22.03,0.621,0.754,5.52,3.99,1.53,5.33,2.92,2.41,10.86
1279,O=C(C(C=C(Br)C=C1)=C1C/2=C(C#N)/C#N)C2=C/C3=C(CCCCCCCCCCC)C(SC4=C5N(CC(CC)CCCC)C6=C4C7=NSN=C7C8=C6N(CC(CC)CCCC)C9=C8SC%10=C9SC(/C=C%11/C(C%12=C(C%11=O)C=CC(Br)=C%12)=C(C#N)\C#N)=C%10CCCCCCCCCCC)=C5S3,CC(SC1=C2C3=CC=C(CC(CC)CCCC)S3)=CC1=C(C4=CC=C(CC(CC)CCCC)S4)C5=C2C=C(S5)C6=CC=C(C7=C8C(C(C9=C(CC(CC)CCCC)SC(CC(CC)CCCC)=C9C8=O)=O)=C(C%10=CC=C(C)S%10)S7)S6,,,23.73,0.688,0.783,5.52,3.99,1.53,5.33,2.92,2.41,13.41
1280,O=C(C(C=C(Br)C=C1)=C1C/2=C(C#N)/C#N)C2=C/C3=C(CCCCCCCCCCC)C(SC4=C5N(CC(CC)CCCC)C6=C4C7=NSN=C7C8=C6N(CC(CC)CCCC)C9=C8SC%10=C9SC(/C=C%11/C(C%12=C(C%11=O)C=CC(Br)=C%12)=C(C#N)\C#N)=C%10CCCCCCCCCCC)=C5S3,CC(SC1=C2C3=CC=C(CC(CC)CCCC)S3)=CC1=C(C4=CC=C(CC(CC)CCCC)S4)C5=C2C=C(S5)C6=CC=C(C7=C8C(C(C9=C(CC(CC)CCCC)SC(CC(CC)CCCC)=C9C8=O)=O)=C(C%10=CC=C(C)S%10)S7)S6,,,21.53,0.683,0.813,5.52,3.99,1.53,5.33,2.92,2.41,12.6
1281,O=C(C(C=C(Br)C=C1)=C1C/2=C(C#N)/C#N)C2=C/C3=C(CCCCCCCCCCC)C(SC4=C5N(CC(CC)CCCC)C6=C4C7=NSN=C7C8=C6N(CC(CC)CCCC)C9=C8SC%10=C9SC(/C=C%11/C(C%12=C(C%11=O)C=CC(Br)=C%12)=C(C#N)\C#N)=C%10CCCCCCCCCCC)=C5S3,FC1=C(C2=CC=C(C)S2)C3=NC(OCC(CCCCCC)CCCCCCCC)=CN=C3C(C)=C1F,,,15.23,0.638,0.883,5.52,3.99,1.53,5.54,3.99,1.55,9.21
1282,O=C(C(C=C(Br)C=C1)=C1C/2=C(C#N)/C#N)C2=C/C3=C(CCCCCCCCCCC)C(SC4=C5N(CC(CC)CCCC)C6=C4C7=NSN=C7C8=C6N(CC(CC)CCCC)C9=C8SC%10=C9SC(/C=C%11/C(C%12=C(C%11=O)C=CC(Br)=C%12)=C(C#N)\C#N)=C%10CCCCCCCCCCC)=C5S3,FC1=C(C2=CC=C(C)S2)C3=NC(OCC(CCCCCC)CCCCCCCC)=CN=C3C(C)=C1F,,,21.15,0.662,0.89,5.52,3.99,1.53,5.54,3.99,1.55,13.14
1283,O=C(C(C=C(Br)C=C1)=C1C/2=C(C#N)/C#N)C2=C/C3=C(CCCCCCCCCCC)C(SC4=C5N(CC(CC)CCCC)C6=C4C7=NSN=C7C8=C6N(CC(CC)CCCC)C9=C8SC%10=C9SC(/C=C%11/C(C%12=C(C%11=O)C=CC(Br)=C%12)=C(C#N)\C#N)=C%10CCCCCCCCCCC)=C5S3,FC1=C(C2=CC=C(C)S2)C3=NC(OCC(CCCCCC)CCCCCCCC)=CN=C3C(C)=C1F,,,19.73,0.668,0.873,5.52,3.99,1.53,5.54,3.99,1.55,12.37
1284,ClB1N2/C3=N\C(C4=C/5C=C(C=C(C(N(C6=C(C(C)C)C=CC=C6C(C)C)C7=O)=O)C7=C8)C8=C4)=NC5=N/C(N91)=C%10C(C=C(C=C(C(N(C%11=C(C(C)C)C=CC=C%11C(C)C)C%12=O)=O)C%12=C%13)C%13=C%10)=C9N=C2C%14=C3C=C(C=C(C(N(C%15=C(C(C)C)C=CC=C%15C(C)C)C%16=O)=O)C%16=C%17)C%17=C%14,FC1=C(C2=CC=C(C)S2)C3=NC(OCC(CCCCCC)CCCCCCCC)=CN=C3C(C)=C1F,,,5.85,0.387,1.01,5.62,3.9,1.72,5.54,2.98,2.56,2.28
1285,ClB1N2/C3=N\C(C4=C/5C=C(C=C(C(N(C6=C(C(C)C)C=CC=C6C(C)C)C7=O)=O)C7=C8)C8=C4)=NC5=N/C(N91)=C%10C(C=C(C=C(C(N(C%11=C(C(C)C)C=CC=C%11C(C)C)C%12=O)=O)C%12=C%13)C%13=C%10)=C9N=C2C%14=C3C=C(C=C(C(N(C%15=C(C(C)C)C=CC=C%15C(C)C)C%16=O)=O)C%16=C%17)C%17=C%14,FC1=C(C2=CC=C(C)S2)C3=NC(OCC(CCCCCC)CCCCCCCC)=CN=C3C(C)=C1F,,,9.52,0.398,1.02,5.62,3.9,1.72,5.54,2.98,2.56,3.88
1286,ClB1N2/C3=N\C(C4=C/5C=C(C=C(C(N(C(CCCCC)CCCCC)C6=O)=O)C6=C7)C7=C4)=NC5=N/C(N81)=C9C(C=C(C=C(C(N(C(CCCCC)CCCCC)C%10=O)=O)C%10=C%11)C%11=C9)=C8N=C2C%12=C3C=C(C=C(C(N(C(CCCCC)CCCCC)C%13=O)=O)C%13=C%14)C%14=C%12,FC1=C(C2=CC=C(C)S2)C3=NC(OCC(CCCCCC)CCCCCCCC)=CN=C3C(C)=C1F,,,9.5,0.427,1.11,5.59,3.86,1.73,5.54,2.98,2.56,4.51
1287,ClB1N2/C3=N\C(C4=C/5C=C(C=C(C(N(C(CCCCC)CCCCC)C6=O)=O)C6=C7)C7=C4)=NC5=N/C(N81)=C9C(C=C(C=C(C(N(C(CCCCC)CCCCC)C%10=O)=O)C%10=C%11)C%11=C9)=C8N=C2C%12=C3C=C(C=C(C(N(C(CCCCC)CCCCC)C%13=O)=O)C%13=C%14)C%14=C%12,FC1=C(C2=CC=C(C)S2)C3=NC(OCC(CCCCCC)CCCCCCCC)=CN=C3C(C)=C1F,,,13.98,0.413,1.08,5.59,3.86,1.73,5.54,2.98,2.56,6.25
1288,FB1N2/C3=N\C(C4=C/5C=C(C=C(C(N(C(CCCCC)CCCCC)C6=O)=O)C6=C7)C7=C4)=NC5=N/C(N81)=C9C(C=C(C=C(C(N(C(CCCCC)CCCCC)C%10=O)=O)C%10=C%11)C%11=C9)=C8N=C2C%12=C3C=C(C=C(C(N(C(CCCCC)CCCCC)C%13=O)=O)C%13=C%14)C%14=C%12,FC1=C(C2=CC=C(C)S2)C3=NC(OCC(CCCCCC)CCCCCCCC)=CN=C3C(C)=C1F,,,4.92,0.374,1.03,5.56,3.83,1.73,5.54,2.98,2.56,1.89
1289,FB1N2/C3=N\C(C4=C/5C=C(C=C(C(N(C(CCCCC)CCCCC)C6=O)=O)C6=C7)C7=C4)=NC5=N/C(N81)=C9C(C=C(C=C(C(N(C(CCCCC)CCCCC)C%10=O)=O)C%10=C%11)C%11=C9)=C8N=C2C%12=C3C=C(C=C(C(N(C(CCCCC)CCCCC)C%13=O)=O)C%13=C%14)C%14=C%12,FC1=C(C2=CC=C(C)S2)C3=NC(OCC(CCCCCC)CCCCCCCC)=CN=C3C(C)=C1F,,,8.1,0.398,1.02,5.56,3.83,1.73,5.54,2.98,2.56,3.28
1290,O=C(N(C(CCCCC)CCCCC)C1=O)C(C1=C2)=CC(C2=C3)=CC4=C3C5=N/C4=N\C(N67)=C8C(C=C(C=C(C(N(C(CCCCC)CCCCC)C9=O)=O)C9=C%10)C%10=C8)=C6N=C%11N(B7OC%12=CC=CC=C%12)/C(C%13=C%11C=C%14C(C=C(C(N(C(CCCCC)CCCCC)C%15=O)=O)C%15=C%14)=C%13)=N\5,FC1=C(C2=CC=C(C)S2)C3=NC(OCC(CCCCCC)CCCCCCCC)=CN=C3C(C)=C1F,,,4.18,0.331,1.09,5.52,3.79,1.73,5.54,2.98,2.56,1.51
1291,O=C(N(C(CCCCC)CCCCC)C1=O)C(C1=C2)=CC(C2=C3)=CC4=C3C5=N/C4=N\C(N67)=C8C(C=C(C=C(C(N(C(CCCCC)CCCCC)C9=O)=O)C9=C%10)C%10=C8)=C6N=C%11N(B7OC%12=CC=CC=C%12)/C(C%13=C%11C=C%14C(C=C(C(N(C(CCCCC)CCCCC)C%15=O)=O)C%15=C%14)=C%13)=N\5,FC1=C(C2=CC=C(C)S2)C3=NC(OCC(CCCCCC)CCCCCCCC)=CN=C3C(C)=C1F,,,4.73,0.381,1.1,5.52,3.79,1.73,5.54,2.98,2.56,1.99
1292,O=C(C(C=C(F)C=C1)=C1C/2=C(C#N)\C#N)C2=C/C(S3)=CC4=C3C5=C(C4(CCCCCC)CCCCCC)C(OCCCCCC)=C6C(C(CCCCCC)(CCCCCC)C7=C6SC(/C=C8C(C(C=CC(F)=C9)=C9C\8=C(C#N)/C#N)=O)=C7)=C5OCCCCCC,FC1=C(C2=CC=C(C)S2)C3=NC(OCC(CCCCCC)CCCCCCCC)=CN=C3C(C)=C1F,,,19.01,0.707,0.92,5.81,3.91,1.9,5.54,2.98,2.56,12.43
1293,O=C(C(C=C(F)C=C1)=C1C/2=C(C#N)\C#N)C2=C/C(S3)=CC4=C3C5=C(C4(CCCCCC)CCCCCC)C(OCCCCCC)=C6C(C(CCCCCC)(CCCCCC)C7=C6SC(/C=C8C(C(C=CC(F)=C9)=C9C\8=C(C#N)/C#N)=O)=C7)=C5OCCCCCC,FC1=C(C2=CC=C(C)S2)C3=NC(OCC(CCCCCC)CCCCCCCC)=CN=C3C(C)=C1F,,,19.28,0.718,0.89,5.81,3.91,1.9,5.54,2.98,2.56,12.32
1294,O=C(N(C(CC)CC)C1=O)C2=CC=C3C4=C(C5=C(N6CC(CC)CCCC)C=C(C(N(C(CC)CC)C7=O)=O)C8=C7C=C(C9=CC%10=C%11C(C%12=C(N%13CC(CC)CCCC)C=C%11C(N(C(CC)CC)C%10=O)=O)=C9C%14=CC=C(C(N(C(CC)CC)C%15=O)=O)C%16=C%15C=C%13C%12=C%14%16)C3=C58)C6=CC1=C42,FC1=C(C2=CC=C(C)S2)C3=NC(OCC(CCCCCC)CCCCCCCC)=CN=C3C(C)=C1F,,,8.2,0.55,1.21,5.9,3.6,2.3,5.6,3,2.6,5.5
1295,O=C(N(C(CC)CC)C1=O)C2=CC=C3C4=C(C5=C(N6CC(CC)CCCC)C=C(C(N(C(CC)CC)C7=O)=O)C8=C7C=C(C9=CC%10=C%11C(C%12=C(N%13CC(CC)CCCC)C=C%11C(N(C(CC)CC)C%10=O)=O)=C9C%14=CC=C(C(N(C(CC)CC)C%15=O)=O)C%16=C%15C=C%13C%12=C%14%16)C3=C58)C6=CC1=C42,FC1=C(C2=CC=C(C)S2)C3=NC(OCC(CCCCCC)CCCCCCCC)=CN=C3C(C)=C1F,,,8,0.54,1.22,5.9,3.6,2.3,5.6,3,2.6,5.3
1296,O=C(N(C(CC)CC)C1=O)C2=CC=C3C4=C(C5=C(N6CC(CC)CCCC)C=C(C(N(C(CC)CC)C7=O)=O)C8=C7C=C(C9=CC%10=C%11C(C%12=C(N%13CC(CC)CCCC)C=C%11C(N(C(CC)CC)C%10=O)=O)=C9C%14=CC=C(C(N(C(CC)CC)C%15=O)=O)C%16=C%15C=C%13C%12=C%14%16)C3=C58)C6=CC1=C42,FC1=C(C2=CC=C(C)S2)C3=NC(OCC(CCCCCC)CCCCCCCC)=CN=C3C(C)=C1F,,,8.3,0.5,1.21,5.9,3.6,2.3,5.6,3,2.6,5
1297,CCCCCCC(C=C1)=CC=C1C(C2=C3SC(C4=C5C(C(N(CCCCCCCC)C5=O)=O)=C(/C=C6C(C(C=CC=C7)=C7C\6=C(C#N)\C#N)=O)S4)=C2)(C8=CC=C(CCCCCC)C=C8)C9=C3C=C(C(C%10=C%11SC(C%12=C%13C(C(N(CCCCCCCC)C%13=O)=O)=C(/C=C%14/C(C%15=C(C%14=O)C=CC=C%15)=C(C#N)/C#N)S%12)=C%10)(C%16=CC=C(CCCCCC)C=C%16)C%17=CC=C(CCCCCC)C=C%17)C%11=C9,FC1=C(C2=CC=C(C)S2)C3=NC(OCC(CCCCCC)CCCCCCCC)=CN=C3C(C)=C1F,,,18.2,0.63,0.91,5.6,4.14,1.46,5.54,2.98,2.56,10.4
1298,O=C1C2=C(C(/C1=C/C3=CC(CC4=CC5=C6C7=C(C5(CC(CCCC)CCCCCC)CC(CCCC)CCCCCC)C8=C(C=C9CC%10=C(C9=C8)SC(/C=C%11/C(C%12=C(C%11=O)C=C(F)C(F)=C%12)=C(C#N)\C#N)=C%10)C7(CC(CCCC)CCCCCC)CC(CCCC)CCCCCC)=C(C4=C6)S3)=C(C#N)\C#N)C=C(F)C(F)=C2,FC1=C(C2=CC=C(C)S2)C3=NC(OCC(CCCCCC)CCCCCCCC)=CN=C3C(C)=C1F,,,20.11,0.689,0.93,5.65,3.81,1.84,5.6,3.52,2.08,13.13
1299,O=C1C2=C(C(/C1=C/C3=CC(N(C)C4=CC5=C6C7=C(C5(CC(CCCC)CCCCCC)CC(CCCC)CCCCCC)C8=C(C=C9N(C)C%10=C(C9=C8)SC(/C=C%11/C(C%12=C(C%11=O)C=C(F)C(F)=C%12)=C(C#N)\C#N)=C%10)C7(CC(CCCC)CCCCCC)CC(CCCC)CCCCCC)=C(C4=C6)S3)=C(C#N)\C#N)C=C(F)C(F)=C2,FC1=C(C2=CC=C(C)S2)C3=NC(OCC(CCCCCC)CCCCCCCC)=CN=C3C(C)=C1F,,,11.88,0.577,0.93,5.53,3.82,1.71,5.6,3.52,2.08,7.39
1300,O=C(C(C=C(F)C(F)=C1)=C1C/2=C(C#N)/C#N)C2=C/C3=C(CCCCCCCCCCC)C(SC4=C5N(CC(CC)CCCC)C6=C4C7=NSN=C7C8=C6N(CC(CC)CCCC)C9=C8SC%10=C9SC(/C=C%11/C(C%12=C(C%11=O)C=C(F)C(F)=C%12)=C(C#N)\C#N)=C%10CCCCCCCCCCC)=C5S3,FC1=C(C2=CC=C(C)S2)C3=NC(OCC(CCCCCC)CCCCCCCC)=CN=C3C(C)=C1F,,,25.22,0.725,0.84,5.65,4.1,1.55,5.54,2.98,2.56,15.37
1301,CCCCC(CN1C2=C(C3=C1C(SC(/C=C4/C(C5=C(C4=O)C=C(Cl)C(Cl)=C5)=C(C#N)\C#N)=C6CCCCCCCCCCC)=C6S3)C7=NSN=C7C8=C2N(C9=C8SC%10=C9SC(/C=C%11C(C(C=C(Cl)C(Cl)=C%12)=C%12C\%11=C(C#N)\C#N)=O)=C%10CCCCCCCCCCC)CC(CCCC)CC)CC,FC1=C(C2=CC=C(C)S2)C3=NC(OCC(CCCCCC)CCCCCCCC)=CN=C3C(C)=C1F,,,25.67,0.707,0.847,5.68,4.12,1.56,5.54,2.98,2.56,15.38
1302,O=C(C(C=C(F)C(F)=C1)=C1C/2=C(C#N)/C#N)C2=C/C3=C(CCCCCCCCCCC)C(SC4=C5N(CC(CC)CCCC)C6=C4C7=NSN=C7C8=C6N(CC(CC)CCCC)C9=C8SC%10=C9SC(/C=C%11/C(C%12=C(C%11=O)C=C(F)C(F)=C%12)=C(C#N)\C#N)=C%10CCCCCCCCCCC)=C5S3,FC1=C(C2=CC=C(C)S2)C3=NC(OCC(CCCCCC)CCCCCCCC)=CN=C3C(C)=C1F,,,22.62,0.703,0.855,5.65,4.1,1.55,5.54,2.98,2.56,13.62
1303,O=C(C(C=C(F)C(F)=C1)=C1C/2=C(C#N)/C#N)C2=C/C3=C(CCCCCCCCCCC)C(SC4=C5N(CCC(CC)CCCC)C6=C4C7=NSN=C7C8=C6N(CCC(CC)CCCC)C9=C8SC%10=C9SC(/C=C%11/C(C%12=C(C%11=O)C=C(F)C(F)=C%12)=C(C#N)\C#N)=C%10CCCCCCCCCCC)=C5S3,FC1=C(C2=CC=C(C)S2)C3=NC(OCC(CCCCCC)CCCCCCCC)=CN=C3C(C)=C1F,,,25.76,0.717,0.844,5.68,4.06,1.62,5.54,2.98,2.56,15.59
1304,O=C(C(C=C(F)C(F)=C1)=C1C/2=C(C#N)/C#N)C2=C/C3=C(CCCCCCCCCCC)C(SC4=C5N(CC(CC)CCCC)C6=C4C7=NSN=C7C8=C6N(CC(CC)CCCC)C9=C8SC%10=C9SC(/C=C%11/C(C%12=C(C%11=O)C=C(F)C(F)=C%12)=C(C#N)\C#N)=C%10CCCCCCCCCCC)=C5S3,CC(SC1=C2C3=CC(F)=C(CC(CC)CCCC)S3)=CC1=C(C4=CC(F)=C(CC(CC)CCCC)S4)C5=C2C=C(S5)C6=CC=C(C7=C8C(C(C9=C(CC(CC)CCCC)SC(CC(CC)CCCC)=C9C8=O)=O)=C(C%10=CC=C(C)S%10)S7)S6,,,25.4,0.702,0.84,5.65,4.1,1.55,5.5,3.61,1.89,15.5
1305,O=C(C(C=C(F)C(F)=C1)=C1C/2=C(C#N)/C#N)C2=C/C3=C(CCCCCCCCCCC)C(SC4=C5N(CC(CC)CCCC)C6=C4C7=NSN=C7C8=C6N(CC(CC)CCCC)C9=C8SC%10=C9SC(/C=C%11/C(C%12=C(C%11=O)C=C(F)C(F)=C%12)=C(C#N)\C#N)=C%10CCCCCCCCCCC)=C5S3,FC1=C(C2=CC=C(C)S2)C3=NC(OCC(CCCCCC)CCCCCCCC)=CN=C3C(C)=C1F,,,24.9,0.693,0.86,5.65,4.1,1.55,5.54,2.98,2.56,15
1306,O=C(C(C=C(F)C(F)=C1)=C1C/2=C(C#N)/C#N)C2=C/C3=CC(SC4=C5N(CC(CC)CCCC)C6=C4C7=NN(CC(CC)CCCC)N=C7C8=C6N(CC(CC)CCCC)C9=C8SC%10=C9SC(/C=C%11/C(C%12=C(C%11=O)C=C(F)C(F)=C%12)=C(C#N)\C#N)=C%10)=C5S3,CC(SC1=C2C3=CC(Cl)=C(CC(CC)CCCC)S3)=CC1=C(C4=CC(Cl)=C(CC(CC)CCCC)S4)C5=C2C=C(S5)C6=CC=C(C7=C8C(C(C9=C(CC(CC)CCCC)SC(CC(CC)CCCC)=C9C8=O)=O)=C(C%10=CC=C(C)S%10)S7)S6,,,25.4,0.656,0.83,5.56,4.11,1.45,5.52,3.57,1.95,14
1307,O=C(C(C=C(F)C(F)=C1)=C1C/2=C(C#N)/C#N)C2=C/C3=CC(SC4=C5N(CC(CC)CCCC)C6=C4C7=NN(CC(CC)CCCC)N=C7C8=C6N(CC(CC)CCCC)C9=C8SC%10=C9SC(/C=C%11/C(C%12=C(C%11=O)C=C(F)C(F)=C%12)=C(C#N)\C#N)=C%10)=C5S3,FC1=C(C2=CC=C(C)S2)C3=NC(OCC(CCCCCC)CCCCCCCC)=CN=C3C(C)=C1F,,,15.3,0.528,0.85,5.56,4.11,1.45,5.54,2.98,2.56,6.9
1308,O=C(C(C=CC=C1)=C1C/2=C(C#N)\C#N)C2=C/C(S3)=CC4=C3C5=C(C4(CCCCCC)CCCCCC)C=C6C(C(CCCCCC)(CCCCCC)C7=C6SC(/C=C8C(C(C=CC=C9)=C9C\8=C(C#N)/C#N)=O)=C7)=C5,FC1=C(C2=CC=C(C)S2)C3=NC(OCC(CCCCCC)CCCCCCCC)=CN=C3C(C)=C1F,,,15.7,0.649,0.995,5.74,3.9,1.84,5.54,2.98,2.56,10.41
1309,O=C(C(C=CC=C1)=C1C/2=C(C#N)\C#N)C2=C/C(S3)=CC4=C3C5=C(C4(CCCCCC)CCCCCC)C=C6C(C(CCCCCC)(CCCCCC)C7=C6SC(/C=C8C(C(C=CC=C9)=C9C\8=C(C#N)/C#N)=O)=C7)=C5,FC1=C(C2=CC=C(C)S2)C3=NC(OCC(CCCCCC)CCCCCCCC)=CN=C3C(C)=C1F,,,16.61,0.716,0.962,5.74,3.9,1.84,5.54,2.98,2.56,11.65
1310,O=C(C(C=CC=C1)=C1C/2=C(C#N)\C#N)C2=C/C(S3)=CC4=C3C5=C(C4(CCCCCC)CCCCCC)C=C6C(C(CCCCCC)(CCCCCC)C7=C6SC(/C=C8C(C(C=CC=C9)=C9C\8=C(C#N)/C#N)=O)=C7)=C5,FC1=C(C2=CC=C(C)S2)C3=NC(OCC(CCCCCC)CCCCCCCC)=CN=C3C(C)=C1F,,,17.44,0.733,0.962,5.74,3.9,1.84,5.54,2.98,2.56,12.7
1311,O=C(C(C=CC=C1)=C1C/2=C(C#N)\C#N)C2=C/C(S3)=CC4=C3C5=C(C4(CCCCCC)CCCCCC)C=C6C(C(CCCCCC)(CCCCCC)C7=C6SC(/C=C8C(C(C=CC=C9)=C9C\8=C(C#N)/C#N)=O)=C7)=C5,FC1=C(C2=CC=C(C)S2)C3=NC(OCC(CCCCCC)CCCCCCCC)=CN=C3C(C)=C1F,,,19.69,0.636,0.96,5.74,3.9,1.84,5.54,2.98,2.56,12.13
1312,O=C(C(C=C(F)C(F)=C1)=C1C/2=C(C#N)/C#N)C2=C/C3=C(CCCCCCCCCCC)C(SC4=C5N(CC(CC)CCCC)C6=C4C7=NSN=C7C8=C6N(CC(CC)CCCC)C9=C8SC%10=C9SC(/C=C%11/C(C%12=C(C%11=O)C=C(F)C(F)=C%12)=C(C#N)\C#N)=C%10CCCCCCCCCCC)=C5S3,FC1=C(C2=CC=C(C)S2)C3=NC(OCC(CCCCCC)CCCCCCCC)=CN=C3C(C)=C1F,,,25.4,0.699,0.866,5.65,4.1,1.55,5.54,2.98,2.56,15.47
1313,O=C(C(C=C(F)C(F)=C1)=C1C/2=C(C#N)/C#N)C2=C/C3=C(CCCCCCCCCCC)C(SC4=C5N(CC(CC)CCCC)C6=C4C7=NSN=C7C8=C6N(CC(CC)CCCC)C9=C8SC%10=C9SC(/C=C%11/C(C%12=C(C%11=O)C=C(F)C(F)=C%12)=C(C#N)\C#N)=C%10CCCCCCCCCCC)=C5S3,FC1=C(C2=CC=C(C)S2)C3=NC(OCC(CCCCCC)CCCCCCCC)=CN=C3C(C)=C1F,,,26.64,0.746,0.828,5.65,4.1,1.55,5.54,2.98,2.56,16.53
1314,O=C(C(C=CC=C1)=C1C/2=C(C#N)\C#N)C2=C/C(S3)=CC4=C3C5=C(C4(CCCCCC)CCCCCC)C=C6C(C(CCCCCC)(CCCCCC)C7=C6SC(/C=C8C(C(C=CC=C9)=C9C\8=C(C#N)/C#N)=O)=C7)=C5,FC1=C(C2=CC=C(C)S2)C3=NC(OCC(CCCCCC)CCCCCCCC)=CN=C3C(C)=C1F,,,18.62,0.738,0.96,5.74,3.9,1.84,5.54,2.98,2.56,13.19
1315,CCCCCCC(C=C1)=CC=C1C2(C3=CC=C(CCCCCC)C=C3)C4=CC5=C(C(C6=C5SC7=C6SC(/C=C8C(C(C=C(F)C(F)=C9)=C9C\8=C(C#N)\C#N)=O)=C7)(C%10=CC=C(CCCCCC)C=C%10)C%11=CC=C(CCCCCC)C=C%11)C=C4C%12=C2C(SC(/C=C%13C(C(C=C(F)C(F)=C%14)=C%14C\%13=C(C#N)/C#N)=O)=C%15)=C%15S%12,CC(SC1=C2C3=CC(Cl)=C(CC(CC)CCCC)S3)=CC1=C(C4=CC(Cl)=C(CC(CC)CCCC)S4)C5=C2C=C(C6=C(CCCCCC)C=C(C7=NC8=C(N=C(C9=CC(CCCCCC)=C(C)S9)S8)S7)S6)S5,,,6.59,0.41,0.77,5.66,4.14,1.52,5.29,3.39,1.9,2.15
1316,CCCCCCC(C=C1)=CC=C1C2(C3=CC=C(CCCCCC)C=C3)C4=CC5=C(C(C6=C5SC7=C6SC(/C=C8C(C(C=C(F)C(F)=C9)=C9C\8=C(C#N)\C#N)=O)=C7)(C%10=CC=C(CCCCCC)C=C%10)C%11=CC=C(CCCCCC)C=C%11)C=C4C%12=C2C(SC(/C=C%13C(C(C=C(F)C(F)=C%14)=C%14C\%13=C(C#N)/C#N)=O)=C%15)=C%15S%12,CC(SC1=C2C3=CC(Cl)=C(CC(CC)CCCC)S3)=CC1=C(C4=CC(Cl)=C(CC(CC)CCCC)S4)C5=C2C=C(C6=C(CC(CC)CCCC)C=C(C7=NC8=C(N=C(C9=CC(CC(CC)CCCC)=C(C)S9)S8)S7)S6)S5,,,16.26,0.65,0.93,5.66,4.14,1.52,5.45,3.58,1.87,10.1
1317,CCCCCCC(C=C1)=CC=C1C2(C3=CC=C(CCCCCC)C=C3)C4=CC5=C(C(C6=C5SC7=C6SC(/C=C8C(C(C=C(F)C(F)=C9)=C9C\8=C(C#N)\C#N)=O)=C7)(C%10=CC=C(CCCCCC)C=C%10)C%11=CC=C(CCCCCC)C=C%11)C=C4C%12=C2C(SC(/C=C%13C(C(C=C(F)C(F)=C%14)=C%14C\%13=C(C#N)/C#N)=O)=C%15)=C%15S%12,CC(SC1=C2C3=CC(Cl)=C(CC(CC)CCCC)S3)=CC1=C(C4=CC(Cl)=C(CC(CC)CCCC)S4)C5=C2C=C(C6=C(CC(CCCC)CCCCCC)C=C(C7=NC8=C(N=C(C9=CC(CC(CCCC)CCCCCC)=C(C)S9)S8)S7)S6)S5,,,7.81,0.51,0.95,5.66,4.14,1.52,5.47,3.55,1.92,3.97
1318,CCCCCCC(C=C1)=CC=C1C2(C3=CC=C(CCCCCC)C=C3)C4=CC5=C(C(C6=C5SC7=C6SC(/C=C8C(C(C=C(F)C(F)=C9)=C9C\8=C(C#N)\C#N)=O)=C7)(C%10=CC=C(CCCCCC)C=C%10)C%11=CC=C(CCCCCC)C=C%11)C=C4C%12=C2C(SC(/C=C%13C(C(C=C(F)C(F)=C%14)=C%14C\%13=C(C#N)/C#N)=O)=C%15)=C%15S%12,CC(SC1=C2C3=CC(Cl)=C(CC(CC)CCCC)S3)=CC1=C(C4=CC(Cl)=C(CC(CC)CCCC)S4)C5=C2C=C(C6=C(CC(CCCCCC)CCCCCCCC)C=C(C7=NC8=C(N=C(C9=CC(CC(CCCCCC)CCCCCCCC)=C(C)S9)S8)S7)S6)S5,,,5.8,0.38,0.97,5.66,4.14,1.52,5.49,3.54,1.95,2.34
1319,O=C(C/1=C\C2=C(C3=C(S2)C(N(C4=C5C6=NSN=C6C7=C4N(C8=C7SC9=C8SC(/C=C%10/C(C%11=C(C=C(C(F)=C%11)F)C%10=O)=C(C#N)/C#N)=C9CCCCCCCCCCC)CCC(CCCC)CCCC)CCCC)=C5S3)CCCCCCCCCCC)C%12=C(C1=C(C#N)/C#N)C=C(F)C(F)=C%12.CCCCC.CCCCC,CC1=CC2=C(S1)C(C3=CC=C(CC(CC)CCCC)S3)=C4C(OC(C5=CC=C(C6=C(F)C(F)=C(C7=CC=C(C)S7)C8=NN(CC(CCCCCC)CCCCCCCC)N=C68)S5)=C4)=C2C9=CC=C(CC(CC)CCCC)S9,,,27.07,0.71,0.863,5.7,4.33,1.37,5.48,2.75,2.73,17.11
1320,O=C(C/1=C\C2=C(C3=C(S2)C(N(C4=C5C6=NSN=C6C7=C4N(C8=C7SC9=C8SC(/C=C%10/C(C%11=C(C=C(C(Cl)=C%11)Cl)C%10=O)=C(C#N)/C#N)=C9CCCCCCCCC)CC(CCCCCC)CCCCC)CC(CCCCCC)CCCC)=C5S3)CCCCCCCCC)C%12=C(C1=C(C#N)/C#N)C=C(Cl)C(Cl)=C%12,CC1=CC2=C(S1)C(C3=CC=C(SCCCCCCCC)S3)=C4C(OC(C5=CC=C(C6=C(F)C(F)=C(C7=CC=C(C)S7)C8=C6N=C(C9=CC=CC(OCCCCCCCC)=C9)C(C%10=CC(OCCCCCCCC)=CC=C%10)=N8)S5)=C4)=C2C%11=CC=C(SCCCCCCCC)S%11,,,26.84,0.78,0.844,5.59,3.98,1.61,5.4,3.48,1.92,17.72
1321,O=C(C/1=C\C2=C(C3=C(S2)C(N(C4=C5C6=NSN=C6C7=C4N(C8=C7SC9=C8SC(/C=C%10/C(C%11=C(C=C(C(Cl)=C%11)Cl)C%10=O)=C(C#N)/C#N)=C9CCCCCCCCC)CC(CCCCCC)CCCCC)CC(CCCCCC)CCCC)=C5S3)CCCCCCCCC)C%12=C(C1=C(C#N)/C#N)C=C(Cl)C(Cl)=C%12,O=C(C1=C(C2=C(SC(C3=CC4=C(S3)C(C5=CC(Cl)=C(S5)CC(CCCC)CC)=C6C=C(SC6=C4C7=CC(Cl)=C(S7)CC(CCCC)CC)C)=C2S1)C)F)OCC(CCCC)CC,,,26.51,0.79,0.848,5.66,4.06,1.6,5.54,3.57,1.97,18.66
1322,O=C(C/1=C\C2=C(C3=C(S2)C(N(C4=C5C6=NSN=C6C7=C4N(C8=C7SC9=C8SC(/C=C%10/C(C%11=C(C=C(C(F)=C%11)F)C%10=O)=C(C#N)/C#N)=C9CCCCCCCCCCC)CC(CCCC)CC)CC(CCCC)CC)=C5S3)CCCCCCCCCCC)C%12=C(C1=C(C#N)/C#N)C=C(F)C(F)=C%12,O=C(OCC(CC)CCCC)C1=C(F)C2=C(C)SC(C3=CC4=C(C(C5=CC=C(CC(CC)CCCC)S5)=C(C=C(C)S6)C6=C4C7=CC=C(CC(CC)CCCC)S7)S3)=C2S1,,,17.89,0.64,0.86,5.64,4.08,1.56,5.45,3.48,1.97,13.09
1323,CCCCCCC1=CC=C(C2(C3=CC4=C(C=C3C5=C2C6=C(S5)C=C(/C=C7C(C8=C(C\7=C(C#N)/C#N)C=C(F)C(F)=C8)=O)S6)C(C9=CC=C(C=C9)CCCCCC)(C%10=CC=C(C=C%10)CCCCCC)C%11=C4SC%12=C%11SC(/C=C%13C(C%14=C(C\%13=C(C#N)/C#N)C=C(F)C(F)=C%14)=O)=C%12)C%15=CC=C(C=C%15)CCCCCC)C=C1,CC1=CC2=C(C(OCCCCCCCC)=C(C=C(C3=C4C(C=C(C(OCCCCCCCCCCCC)=O)S4)=C(C)S3)S5)C5=C2OCCCCCCCC)S1,,,22.55,0.7,0.903,5.68,3.75,1.93,5.57,3.57,2,14.32
1324,O=C(C/1=C\C2=C(C3=C(S2)C(N(C4=C5C6=NSN=C6C7=C4N(C8=C7SC9=C8SC(/C=C%10/C(C%11=C(C=C(C(Cl)=C%11)Cl)C%10=O)=C(C#N)/C#N)=C9CCCCCCCCC)CC(CCCCCC)CCCCC)CC(CCCCCC)CCCC)=C5S3)CCCCCCCCC)C%12=C(C1=C(C#N)/C#N)C=C(Cl)C(Cl)=C%12,CC1=C(C(F)=C(C(OCC(CC)CCCC)=O)S2)C2=C(C3=CC4=C(OCC(CCCC)CC)C(SC(C)=C5)=C5C(OCC(CCCC)CC)=C4S3)S1,,,27,0.76,0.84,5.65,3.98,1.67,5.5,3.59,1.91,17.4
1325,O=C(C/1=C\C2=C(C3=C(S2)C(N(C4=C5C6=NSN=C6C7=C4N(C8=C7SC9=C8SC(/C=C%10/C(C%11=C(C=C(C(F)=C%11)F)C%10=O)=C(C#N)/C#N)=C9CCCCCCCCCCC)CC(CCCC)CC)CC(CCCC)CC)=C5S3)CCCCCCCCCCC)C%12=C(C1=C(C#N)/C#N)C=C(F)C(F)=C%12,O=C(OCC(CC)CCCC)C1=C(F)C2=C(C)SC(C3=CC4=C(C(C5=CC=C(CC(CC)CCCC)S5)=C(C=C(C)S6)C6=C4C7=CC=C(CC(CC)CCCC)S7)S3)=C2S1,,,25.88,0.72,0.834,5.79,4.11,1.68,5.48,3.66,1.82,15.61
1326,O=C(C/1=C\C2=C(C3=C(S2)C(N(C4=C5C6=NSN=C6C7=C4N(C8=C7SC9=C8SC(/C=C%10/C(C%11=C(C=C(C(F)=C%11)F)C%10=O)=C(C#N)/C#N)=C9CCCCCCCCCCC)CC(CCCC)CC)CC(CCCC)CC)=C5S3)CCCCCCCCCCC)C%12=C(C1=C(C#N)/C#N)C=C(F)C(F)=C%12,CC1=CC2=C(C(SC(C3=CC(CCCCCCCCCCCCCC)=C(C4=NC(SC(C5=C(CCCCCCCCCCCCCC)C=C(C)S5)=N6)=C6S4)S3)=C7)=C7[Si]2(CC(CC)CCCC)CC(CC)CCCC)S1,,,26.2,0.72,0.84,5.68,4.06,1.62,5.48,3.6,1.88,15.8
1327,O=C(C/1=C\C2=CC3=C(S2)C(N(C4=C5C6=NSN=C6C7=C4N(C8=C7SC9=C8SC(/C=C%10/C(C%11=C(C=C(C(Cl)=C%11)Cl)C%10=O)=C(C#N)/C#N)=C9)CC(CCCCCC)CCCC)CC(CCCCCC)CCCC)=C5S3)C%12=C(C1=C(C#N)/C#N)C=C(Cl)C(Cl)=C%12,CC1=CC2=C(C(C3=CC=C(CC(CC)CCCC)S3)=C4C=C(SC4=C2C5=CC=C(CC(CC)CCCC)S5)C6=C7C(C(N(C7=O)CCCCCCCC)=O)=C(S6)C)S1,,,26.54,0.75,0.85,5.66,4.09,1.57,5.45,3.65,1.8,17.11
1328,O=C(C/1=C\C2=CC3=C(S2)C(N(C4=C5C6=NSN=C6C7=C4N(C8=C7SC9=C8SC(/C=C%10/C(C%11=C(C=C(C(F)=C%11)F)C%10=O)=C(C#N)/C#N)=C9)CC(CCCCCC)CCCC)CC(CCCCCC)CCCC)=C5S3)C%12=C(C1=C(C#N)/C#N)C=C(F)C(F)=C%12,CC1=CC(CCCCCC)=C(C)S1,,,25.72,0.76,0.848,5.76,4.35,1.41,5.31,3.42,1.89,16.73
1329,O=C(C/1=C\C2=C(CCCCCCCCCCCC)C3=C(S2)C(N(C4=C5C6=NC(C=C(F)C(F)=C7)=C7N=C6C8=C4N(C9=C8SC%10=C9SC(/C=C%11/C(C%12=C(C=C(C(Cl)=C%12)Cl)C%11=O)=C(C#N)/C#N)=C%10)CC(CCCCCCCC)CCCCCC)CC(CCCCCCCC)CCCCCC)=C5S3)C%13=C(C1=C(C#N)/C#N)C=C(Cl)C(Cl)=C%13.CCCCCCCCCCCC,CC(SC1=C2C3=CC=C(CC(CC)CCCC)S3)=CC1=C(C4=CC=C(CC(CC)CCCC)S4)C5=C2C=C(S5)C6=CC=C(C7=C8C(C(C9=C(CC(CC)CCCC)SC(CC(CC)CCCC)=C9C8=O)=O)=C(C%10=CC=C(C)S%10)S7)S6,,,26.5,0.76,0.872,5.74,3.91,1.83,5.46,3.56,1.9,17.72
1330,O=C(C/1=C\C2=C(C3=C(S2)C(N(C4=C5C6=NSN=C6C7=C4N(C8=C7SC9=C8SC(/C=C%10/C(C%11=C(C=C(C(F)=C%11)F)C%10=O)=C(C#N)/C#N)=C9CCCCCCCCCCC)CC(CCCC)CC)CC(CCCC)CC)=C5S3)CCCCCCCCCCC)C%12=C(C1=C(C#N)/C#N)C=C(F)C(F)=C%12,CC1=CC(N(C(CCCCCCCC)CCCCCCCC)C2=C3C=CC(C4=CC=C(C5=CC=C(C6=CC=C(C)S6)C7=NSN=C57)S4)=C2)=C3C=C1,,,26.33,0.76,0.86,5.63,3.96,1.67,5.26,3.39,1.87,17.37
1331,O=C(C/1=C\C2=C(CCCCCCCCCCCC)C3=C(S2)C(N(C4=C5C6=NN(CCCCCC)N=C6C7=C4N(C8=C7SC9=C8SC(/C=C%10/C(C%11=C(C=C(C(Cl)=C%11)Cl)C%10=O)=C(C#N)/C#N)=C9)CC(CCCC)CC)CC(CCCC)CC)=C5S3)C%12=C(C1=C(C#N)/C#N)C=C(Cl)C(Cl)=C%12,CC1=CC([Si](CC(CCCC)CC)(CC(CC)CCCC)C2=C3SC(C4=CC=C(C)C5=NSN=C45)=C2)=C3S1,,,25.56,0.69,0.82,5.65,4.02,1.63,5.45,3.64,1.81,15.1
1332,O=C(C/1=C\C2=C(CC(CCCC)CC)C3=C(S2)C(N(C4=C5C6=NSN=C6C7=C4N(C8=C7SC9=C8SC(/C=C%10/C(C%11=C(C=C(C(F)=C%11)F)C%10=O)=C(C#N)/C#N)=C9CC(CC)CCCC)CC(CCCCCC)CCCC)CC(CCCCCC)CCCC)=C5S3)C%12=C(C1=C(C#N)/C#N)C=C(F)C(F)=C%12,CC(C1C(C2=C(C(C#CC)=C(N2[B-](F)([N]1=C3C)F)C)C)C4=C(C=C(C=C4C)C)C)=C3C#CC5=CC(CC(CC)CCCC)=C(C)S5,,,25.98,0.79,0.883,5.72,3.9,1.82,5.48,3.64,1.84,18.3
1333,CCCCCCC1=CC=C(C(C2=CC=C(C=C2)CCCCCC)(C3=C4C=C(C5=C3)C(C6=CC=C(C=C6)CCCCCC)(C7=CC=C(C=C7)CCCCCC)C8=C5SC(C9=C(OCC(CC)CCCC)C(/C=C%10\C(C(C=C%11F)=C(C=C%11F)C%10=O)=C(C#N)/C#N)=CS9)=C8)C%12=C4SC(C%13=C(C(/C=C%14C(C%15=C(C\%14=C(C#N)\C#N)C=C(F)C(F)=C%15)=O)=CS%13)OCC(CCCC)CC)=C%12)C=C1,O=C(OCC(CC)CCCC)C1=C(F)C2=C(C)SC(C3=CC4=C(C(C5=CC=C(CC(CC)CCCC)S5)=C(C=C(C)S6)C6=C4C7=CC=C(CC(CC)CCCC)S7)S3)=C2S1,,,26.1,0.65,0.71,5.44,4.19,1.25,5.24,3.64,1.6,12.18
1334,O=C(C/1=C\C(S2)=CC3=C2C(S4)=C(C3(CC(C)C)CC(C)C)C=C4C5=C(C(N(C(CCCCCCCC)CCCCCCCC)C6=C)=C)C6=C(S5)C(S7)=CC8=C7C(S9)=C(C8(CC(C)CC)CC(C)CCC)C=C9/C=C%10/C(C%11=C(C=C(C(Cl)=C%11)Cl)C%10=O)=C(C#N)/C#N)C%12=C(C1=C(C#N)/C#N)C=C(Cl)C(Cl)=C%12,O=C(OCC(CC)CCCC)C1=C(F)C2=C(C)SC(C3=CC4=C(C(C5=CC=C(CC(CC)CCCC)S5)=C(C=C(C)S6)C6=C4C7=CC=C(CC(CC)CCCC)S7)S3)=C2S1,,,24.01,0.71,0.818,5.7,4.3,1.4,5.5,3.66,1.84,13.96
1335,O=C(C/1=C\C2=C(CC(CCCC)CC)C3=C(S2)C(N(C4=C5C6=NSN=C6C7=C4N(C8=C7SC9=C8SC(/C=C%10/C(C%11=C(C=C(C(F)=C%11)F)C%10=O)=C(C#N)/C#N)=C9CC(CC)CCCC)CC(CCCCCC)CCCC)CC(CCCCCC)CCCC)=C5S3)C%12=C(C1=C(C#N)/C#N)C=C(F)C(F)=C%12,O=C(OCC(CC)CCCC)C1=C(F)C2=C(C)SC(C3=CC4=C(C(C5=CC=C(CC(CC)CCCC)S5)=C(C=C(C)S6)C6=C4C7=CC=C(CC(CC)CCCC)S7)S3)=C2S1,,,25.77,0.78,0.871,5.68,3.9,1.78,5.43,3.56,1.87,17.66
1336,O=C(C/1=C\C2=C(CCCCCCCCC)C3=C(S2)C(N(C4=C5C6=NSN=C6C7=C4N(C8=C7SC9=C8SC(/C=C%10/C(C%11=C(C=C(C(F)=C%11)F)C%10=O)=C(C#N)/C#N)=C9CCCCCCCCC)CC(CCCCCC)CCCC)CC(CCCCCC)CCCC)=C5S3)C%12=C(C1=C(C#N)/C#N)C=C(F)C(F)=C%12,CC1=C(C(F)=C(C(OCC(CC)CCCC)=O)S2)C2=C(C3=CC4=C(OCC(CCCC)CC)C(SC(C)=C5)=C5C(OCC(CCCC)CC)=C4S3)S1,,,28.19,0.74,0.838,5.61,3.84,1.77,5.45,3.48,1.97,17.71
1337,O=C(C/1=C\C2=C(CCCCCCCCC)C3=C([Se]2)C(N(C4=C5C6=NSN=C6C7=C4N(C8=C7SC9=C8SC(/C=C%10/C(C%11=C(C=C(C(F)=C%11)F)C%10=O)=C(C#N)/C#N)=C9CCCCCCCCC)CC(CCCCCC)CCCC)CC(CCCCCC)CCCC)=C5S3)C%12=C(C1=C(C#N)/C#N)C=C(F)C(F)=C%12,O=C(OCC(CC)CCCC)C1=C(F)C2=C(C)SC(C3=CC4=C(C(C5=CC=C(CC(CC)CCCC)S5)=C(C=C(C)S6)C6=C4C7=CC=C(CC(CC)CCCC)S7)S3)=C2S1,,,29.4,75,0.828,5.6,3.86,1.74,5.57,3.57,2,18.48
1338,O=C(C/1=C\C2=C(CCCCCCCCC)C3=C([Se]2)C(N(C4=C5C6=NSN=C6C7=C4N(C8=C7SC9=C8SC(/C=C%10/C(C%11=C(C=C(C(F)=C%11)F)C%10=O)=C(C#N)/C#N)=C9CCCCCCCCC)CC(CCCCCC)CCCC)CC(CCCCCC)CCCC)=C5S3)C%12=C(C1=C(C#N)/C#N)C=C(F)C(F)=C%12,O=C(C1=C(C2=C(SC(C3=CC4=C(S3)C(C5=CC=C(S5)SCCCCCCCC)=C6C=C(SC6=C4C7=CC=C(S7)SCCCCCCCC)C)=C2S1)C)F)OCC(CCCC)CC,,,29.41,0.76,0.845,5.6,3.86,1.74,5.5,3.59,1.91,19.03
1339,ClC1=C([Si](C)(C)C)SC(C2=C(C(SC(C3=CC(C)=C(C4=CC=C(/C=C5C(C(C=C(Cl)C(Cl)=C6)=C6C\5=C(C#N)\C#N)=O)S4)S3)=C7)=C7S8)C8=C(C9=CC(Cl)=C([Si](C)(C)C)S9)C%10C2SC%11=C%10SC(C%12=CC(C)=C(C%13=CC=C(/C=C%14C(C(C=C(Cl)C(Cl)=C%15)=C%15C\%14=C(C#N)\C#N)=O)S%13)S%12)=C%11)=C1,CC1=C(C(F)=C(C(OCC(CC)CCCC)=O)S2)C2=C(C3=CC4=C(OCC(CCCC)CC)C(SC(C)=C5)=C5C(OCC(CCCC)CC)=C4S3)S1,,,17.89,0.64,0.848,5.65,4.06,1.59,5.54,3.66,1.88,18.25
1340,O=C(C/1=C\C2=C(C3=C(S2)C(N(C4=C5C6=NSN=C6C7=C4N(C8=C7SC9=C8SC(/C=C%10/C(C%11=C(C=C(C(F)=C%11)F)C%10=O)=C(C#N)/C#N)=C9CCCCCCCCCCC)CC(CCCC)CC)CC(CCCC)CC)=C5S3)CCCCCCCCCCC)C%12=C(C1=C(C#N)/C#N)C=C(F)C(F)=C%12,O=C(OCC(CC)CCCC)C1=C(F)C2=C(C)SC(C3=CC4=C(C(C5=CC=C(CC(CC)CCCC)S5)=C(C=C(C)S6)C6=C4C7=CC=C(CC(CC)CCCC)S7)S3)=C2S1,,,22.55,0.7,0.86,5.74,4.08,1.66,5.54,3.6,1.94,17.91
1341,O=C(C/1=C\C2=C(C3=C(S2)C(N(C4=C5C6=NSN=C6C7=C4N(C8=C7SC9=C8SC(/C=C%10/C(C%11=C(C=C(C(Cl)=C%11)Cl)C%10=O)=C(C#N)/C#N)=C9CCCCCCCCC)CC(CCCCCC)CCCCC)CC(CCCCCC)CCCC)=C5S3)CCCCCCCCC)C%12=C(C1=C(C#N)/C#N)C=C(Cl)C(Cl)=C%12,O=C(OCC(CC)CCCC)C1=C(F)C2=C(C)SC(C3=CC4=C(C(C5=CC=C(CC(CC)CCCC)S5)=C(C=C(C)S6)C6=C4C7=CC=C(CC(CC)CCCC)S7)S3)=C2S1,,,27,0.76,0.903,5.66,3.75,1.91,5.29,3.65,1.64,13.57
1342,ClC1=C(SC(/C=C2C(N(CC)C(S\2)=S)=O)=C1)C(S3)=C(CCCCCC)C=C3C4=CC(S5)=C(S4)C(C5=C6C7=CC(SCC(CCCCCC)CCCCCCCC)=CC=C7)=C(C8=CC(SCC(CCCCCC)CCCCCCCC)=CC=C8)C9=C6C%10=C(S9)C=C(C%11=CC(CCCCCC)=C(C%12=C(Cl)C=C(/C=C%13C(N(CC)C(S\%13)=S)=O)S%12)S%11)S%10,O=C(OCC(CC)CCCC)C1=C(F)C2=C(C)SC(C3=CC4=C(C(C5=CC=C(CC(CC)CCCC)S5)=C(C=C(C)S6)C6=C4C7=CC=C(CC(CC)CCCC)S7)S3)=C2S1,,,25.88,0.72,0.84,5.66,3.98,1.68,5.45,3.42,2.03,17.88
1343,O=C(C/1=C\C2=C(C3=C(S2)C(N(C4=C5C6=NSN=C6C7=C4N(C8=C7SC9=C8SC(/C=C%10/C(C%11=C(C=C(C(Cl)=C%11)Cl)C%10=O)=C(C#N)/C#N)=C9CCCCCCCCC)CC(CCCCCC)CCCCC)CC(CCCCCC)CCCC)=C5S3)CCCCCCCCC)C%12=C(C1=C(C#N)/C#N)C=C(Cl)C(Cl)=C%12,O=C(OCC(CC)CCCC)C1=C(F)C2=C(C)SC(C3=CC4=C(C(C5=CC=C(CC(CC)CCCC)S5)=C(C=C(C)S6)C6=C4C7=CC=C(CC(CC)CCCC)S7)S3)=C2S1,,,26.2,0.72,0.834,5.66,4.11,1.55,5.47,3.56,1.91,18.91
